Repository: aldooasdd/Tirtonic-

# Tirtonic String Finder — bundel implementasi

Letakkan folder ini di proyek website Tirtonic (misalnya `docs/string-finder/`), lalu minta developer membaca `PRD-string-finder.md` terlebih dulu.

```
PRD-string-finder.md        Spesifikasi lengkap (mulai dari sini)
PROMPTS-developer.md      Prompt developer per tahap (0, 1a, 1b, 1c, 1d)
data/
  twu_strings_raw.csv       Export asli TWU (tidak diubah)
  twu_strings_clean.csv     Data bersih untuk impor ke database
  strings.json              Format ringkas untuk engine acuan & tes
  cleaning-log.md           Semua nilai yang diperbaiki/dibuang
  dataset-stats.json        Statistik dataset

File: String Finder/tirtonic-string-finder/data/twu_strings_raw.csv (part 2 of 24)
"String","Ref. Ten. (lbs)","Swing Speed","Material","Gauge Nominal (mm)","Gauge Acutal (mm)","Stretch at 40 lbs (%)","Stretch at 51 lbs (%)","Stretch at 62 lbs (%)","Actual Pre-impact Tension (lbs)","Dwell Time (ms)","Deflection (mm)","Tension Change (lbs)","Peak Tension (lbs)","Peak Perp. Force (lbs)","Ave Perp. Force (lbs)","Stiffness (lb/in)","Static Loss lbs.","Stabilization Loss (lbs)","Impact Loss (lbs).","Total Loss (lbs)","Tension Loss (%)","Energy Return (%)","String/String COF","String/Ball COF","Spin Potential"
"Gamma Asterisk Spin 16","40","Fast","Nylon","1.33","1.37","NA","NA","13.3","28.69","38.7","35.5","37.7","66.4","29.5","","121.2","6.48","4.52","0.14","11.2","28.1","89.3","0.11","0.433","3.9"
"Gamma Asterisk Tour 16","62","Slow","Nylon/Zyex","1.32","NA","7.3","8.2","9.4","49.59","37.2","17.1","13.5","63.1","13.5","","188.6","6.97","5.18","0.00","12.1","19.7","96.4","0.125","0.424","3.4"
"Gamma Asterisk Tour 16","62","Medium","Nylon/Zyex","1.32","NA","7.3","8.2","9.4","49.35","34.4","24.8","29.3","78.7","24.5","","193.7","6.97","5.42","0.09","12.6","20.2","95.6","0.125","0.424","3.4"
"Gamma Asterisk Tour 16","62","Fast","Nylon/Zyex","1.32","NA","7.3","8.2","9.4","49.11","32.6","30.0","41.2","90.4","33.9","","186.3","6.97","5.66","0.23","12.8","20.8","92.5","0.125","0.424","3.4"
"Gamma Asterisk Tour 16","51","Slow","Nylon/Zyex","1.32","NA","7.3","8.2","9.4","38.72","40.6","18.8","15.0","53.8","12.6","","173.2","7.19","4.81","0.04","12.1","23.7","98.2","0.125","0.424","3.4"
"Gamma Asterisk Tour 16","51","Medium","Nylon/Zyex","1.32","NA","7.3","8.2","9.4","38.54","37.2","26.8","30.2","68.8","23.1","","170.9","7.19","4.99","0.04","12.1","24.1","94.7","0.125","0.424","3.4"
"Gamma Asterisk Tour 16","51","Fast","Nylon/Zyex","1.32","NA","7.3","8.2","9.4","38.39","35.1","32.0","40.8","79.4","31.7","","162.3","7.19","5.14","0.16","12.6","24.6","92.2","0.125","0.424","3.4"
"Gamma Asterisk Tour 16","40","Slow","Nylon/Zyex","1.32","NA","7.3","8.2","9.4","29.22","44.9","21.0","15.9","45.2","11.8","","146.3","6.26","4.21","-0.02","10.4","26.3","96.2","0.125","0.424","3.4"
"Gamma Asterisk Tour 16","40","Medium","Nylon/Zyex","1.32","NA","7.3","8.2","9.4","29.15","40.4","29.3","30.2","59.3","21.8","","142.9","6.26","4.28","0.04","10.6","26.7","92.7","0.125","0.424","3.4"
"Gamma Asterisk Tour 16","40","Fast","Nylon/Zyex","1.32","NA","7.3","8.2","9.4","29.06","38.0","34.5","40.6","69.7","30.1","","137.7","6.26","4.37","0.15","10.8","27.2","89.5","0.125","0.424","3.4"
"Pacific ATP Poly Power Pro 16L","62","Slow","Polyester","1.25","1.27","2.1","3.0","3.0","34.07","39.5","18.1","24.5","58.4","13.3","","302.9","10.17","17.50","-0.26","27.3","44.4","95.6","0.092","0.461","5"
"Pacific ATP Poly Power Pro 16L","62","Medium","Polyester","1.25","1.27","2.1","3.0","3.0","34.71","35.5","26.0","41.7","76.3","24.8","","250.3","10.17","16.86","0.31","27.3","44.3","91.2","0.092","0.461","5"
"Pacific ATP Poly Power Pro 16L","62","Fast","Polyester","1.25","1.27","2.1","3.0","3.0","34.68","33.7","30.5","52.5","87.1","33.3","","228.6","10.17","16.89","0.70","27.8","45","86.9","0.092","0.461","5"
"Pacific ATP Poly Power Pro 16L","51","Slow","Polyester","1.25","1.27","2.1","3.0","3.0","24.87","42.9","20.0","26.0","50.9","12.7","","264.6","8.60","17.25","-0.24","25.6","50.5","95.1","0.092","0.461","5"
"Pacific ATP Poly Power Pro 16L","51","Medium","Polyester","1.25","1.27","2.1","3.0","3.0","25.49","38.3","28.0","42.3","67.7","23.7","","219.5","8.60","16.63","0.40","25.6","50.5","86.9","0.092","0.461","5"
"Pacific ATP Poly Power Pro 16L","51","Fast","Polyester","1.25","1.27","2.1","3.0","3.0","25.49","36.3","33.0","52.0","77.6","32.0","","194.3","8.60","16.63","0.68","26.0","51.1","83.7","0.092","0.461","5"
"Pacific ATP Poly Power Pro 16L","40","Slow","Polyester","1.25","1.27","2.1","3.0","3.0","17.44","46.0","22.0","27.1","44.5","12.3","","228.6","5.98","16.27","-0.11","22.1","55.8","94.7","0.092","0.461","5"
"Pacific ATP Poly Power Pro 16L","40","Medium","Polyester","1.25","1.27","2.1","3.0","3.0","17.97","41.1","30.0","42.1","60.2","22.5","","190.9","5.98","15.74","0.37","22.1","55.7","83.5","0.092","0.461","5"
"Pacific ATP Poly Power Pro 16L","40","Fast","Polyester","1.25","1.27","2.1","3.0","3.0","17.93","38.9","35.0","52.0","70.1","30.6","","172.6","5.98","15.78","0.51","22.3","56.1","78.9","0.092","0.461","5"
"Babolat Attraction 16","51","Slow","Nylon/Polyurethane","1.3","1.32","NA","NA","9.4","40.84","40.2","18.1","13.5","54.2","12.3","","165.7","5.60","4.28","-0.11","9.7","19.3","97.6","0.15","0.398","2.7"
"Babolat Attraction 16","51","Medium","Nylon/Polyurethane","1.3","1.32","NA","NA","9.4","40.79","36.7","26.2","28.9","69.7","22.7","","170.9","5.60","4.33","0.00","9.9","19.6","95.3","0.15","0.398","2.7"
"Babolat Attraction 16","51","Fast","Nylon/Polyurethane","1.3","1.32","NA","NA","9.4","40.68","34.7","32.0","39.7","80.5","32.1","","157.7","5.60","4.44","0.13","10.1","20","90.2","0.15","0.398","2.7"
"Babolat Attraction 16","40","Slow","Nylon/Polyurethane","1.3","1.32","NA","NA","9.4","30.10","44.6","20.8","15.0","45.2","11.7","","140.0","5.29","4.30","-0.04","9.5","24.1","97.8","0.15","0.398","2.7"
"Babolat Attraction 16","40","Medium","Nylon/Polyurethane","1.3","1.32","NA","NA","9.4","30.05","40.0","29.1","29.3","59.3","21.6","","141.2","5.29","4.35","0.02","9.7","24.3","95.1","0.15","0.398","2.7"
"Babolat Attraction 16","40","Fast","Nylon/Polyurethane","1.3","1.32","NA","NA","9.4","30.01","37.7","34.2","39.9","69.9","29.8","","138.9","5.29","4.39","0.15","9.9","24.8","90.6","0.15","0.398","2.7"
"Babolat Attraction 16","62","Fast","Nylon/Polyurethane","1.3","1.32","NA","NA","9.4","50.19","32.6","30.0","40.1","90.4","33.8","","181.7","7.06","4.49","0.11","11.7","18.9","92.2","0.15","0.398","2.7"
"Babolat Attraction 16","62","Medium","Nylon/Polyurethane","1.3","1.32","NA","NA","9.4","50.32","34.3","24.5","28.0","78.3","23.9","","189.7","7.06","4.36","-0.04","11.5","18.4","96.6","0.15","0.398","2.7"
"Babolat Attraction 16","62","Slow","Nylon/Polyurethane","1.3","1.32","NA","NA","9.4","50.49","37.2","17.0","13.0","63.5","13.5","","180.6","7.06","4.19","-0.07","11.2","18.1","99.0","0.15","0.398","2.7"
"IsoSpeed Axon Mono 16L","62","Slow","Polyester","1.25","1.28","3.0","3.3","4.5","43.44","37.6","18.0","20.3","63.9","14.3","","257.2","7.54","10.76","-0.13","18.1","29.4","96.8","0.119","0.383","3.2"
"IsoSpeed Axon Mono 16L","62","Medium","Polyester","1.25","1.28","3.0","3.3","4.5","43.73","34.2","24.1","37.5","81.1","24.5","","261.7","7.54","10.47","0.14","18.1","29.4","93.9","0.119","0.383","3.2"
"IsoSpeed Axon Mono 16L","62","Fast","Polyester","1.25","1.28","3.0","3.3","4.5","43.70","32.4","29.5","49.6","93.3","34.4","","230.9","7.54","10.50","0.35","18.3","29.8","91.2","0.119","0.383","3.2"
"IsoSpeed Axon Mono 16L","51","Slow","Polyester","1.25","1.28","3.0","3.3","4.5","33.32","40.6","19.7","21.8","55.1","13.6","","228.6","7.03","10.37","-0.15","17.2","34","96.0","0.119","0.383","3.2"
"IsoSpeed Axon Mono 16L","51","Medium","Polyester","1.25","1.28","3.0","3.3","4.5","33.65","36.7","26.1","38.6","72.3","23.6","","229.7","7.03","10.04","0.18","17.2","34","92.4","0.119","0.383","3.2"
"IsoSpeed Axon Mono 16L","51","Fast","Polyester","1.25","1.28","3.0","3.3","4.5","33.65","34.7","31.7","49.4","83.1","33.0","","199.5","7.03","10.04","0.38","17.4","34.4","88.7","0.119","0.383","3.2"
"IsoSpeed Axon Mono 16L","40","Slow","Polyester","1.25","1.28","3.0","3.3","4.5","24.70","44.1","21.1","23.6","48.3","12.7","","215.5","4.78","10.21","-0.15","14.8","37.4","94.9","0.119","0.383","3.2"
"IsoSpeed Axon Mono 16L","40","Medium","Polyester","1.25","1.28","3.0","3.3","4.5","25.03","39.4","28.0","38.1","63.3","22.2","","197.7","4.78","9.88","0.29","15.0","37.7","90.6","0.119","0.383","3.2"
"IsoSpeed Axon Mono 16L","40","Fast","Polyester","1.25","1.28","3.0","3.3","4.5","25.00","37.1","33.9","49.8","74.7","31.7","","175.5","4.78","9.91","0.37","15.0","37.9","87.2","0.119","0.383","3.2"
"IsoSpeed Axon Multi 16L","62","Slow","Nylon/Polyolefin","1.25","1.29","4.2","5.5","7.0","45.93","38.5","18.0","12.3","58.4","13.1","","156.0","8.09","7.72","0.15","15.9","25.9","99.6","0.146","0.432","3"
"IsoSpeed Axon Multi 16L","62","Medium","Nylon/Polyolefin","1.25","1.29","4.2","5.5","7.0","45.20","36.4","25.9","23.6","68.8","22.3","","142.9","8.09","8.45","0.24","16.8","27.2","93.7","0.146","0.432","3"
"IsoSpeed Axon Multi 16L","62","Fast","Nylon/Polyolefin","1.25","1.29","4.2","5.5","7.0","44.65","34.9","31.2","32.4","77.2","30.0","","136.0","8.09","9.00","0.42","17.4","28.4","92.0","0.146","0.432","3"
"IsoSpeed Axon Multi 16L","51","Slow","Nylon/Polyolefin","1.25","1.29","4.2","5.5","7.0","37.20","41.4","19.8","14.3","51.4","12.7","","148.6","6.81","6.71","0.07","13.7","26.8","96.2","0.146","0.432","3"
"IsoSpeed Axon Multi 16L","51","Medium","Nylon/Polyolefin","1.25","1.29","4.2","5.5","7.0","36.78","38.6","27.5","25.4","62.2","21.4","","135.4","6.81","7.13","0.24","14.1","28","94.5","0.146","0.432","3"
"IsoSpeed Axon Multi 16L","51","Fast","Nylon/Polyolefin","1.25","1.29","4.2","5.5","7.0","36.32","36.7","33.0","34.0","70.1","29.0","","126.3","6.81","7.59","0.36","14.8","29.1","91.4","0.146","0.432","3"
"IsoSpeed Axon Multi 16L","40","Slow","Nylon/Polyolefin","1.25","1.29","4.2","5.5","7.0","26.46","45.8","21.9","16.3","42.8","11.7","","138.3","6.20","7.03","0.07","13.2","33.5","94.3","0.146","0.432","3"
"IsoSpeed Axon Multi 16L","40","Medium","Nylon/Polyolefin","1.25","1.29","4.2","5.5","7.0","26.22","41.9","30.0","28.4","54.7","20.5","","128.0","6.20","7.27","0.20","13.7","34.4","89.9","0.146","0.432","3"
"IsoSpeed Axon Multi 16L","40","Fast","Nylon/Polyolefin","1.25","1.29","4.2","5.5","7.0","25.93","39.5","35.9","36.8","62.6","28.1","","116.0","6.20","7.56","0.29","14.1","35.4","88.9","0.146","0.432","3"
"Babolat Ballistic Polymono 16","40","Fast","Polyester","1.3","1.3","1.8","3.2","3.3","19.36","37.2","33.9","56.9","76.3","32.3","","201.7","5.23","15.10","0.40","20.7","52.2","79.9","0.085","0.402","4.7"
"Babolat Ballistic Polymono 16","40","Medium","Polyester","1.3","1.3","1.8","3.2","3.3","19.43","39.5","28.9","46.3","65.9","23.8","","225.2","5.23","15.03","0.42","20.7","52.1","85.6","0.085","0.402","4.7"
"Babolat Ballistic Polymono 16","40","Slow","Polyester","1.3","1.3","1.8","3.2","3.3","18.63","44.7","21.2","29.8","48.3","12.8","","267.5","5.23","15.83","-0.36","20.7","52.2","91.4","0.085","0.402","4.7"
"Babolat Ballistic Polymono 16","51","Fast","Polyester","1.3","1.3","1.8","3.2","3.3","27.76","35.4","32.2","55.6","83.3","33.5","","217.7","8.07","14.89","0.33","23.4","45.9","83.0","0.085","0.402","4.7"
"Babolat Ballistic Polymono 16","51","Medium","Polyester","1.3","1.3","1.8","3.2","3.3","27.78","37.0","27.1","45.4","73.2","24.8","","250.9","8.07","14.87","0.28","23.2","45.8","88.0","0.085","0.402","4.7"
"Babolat Ballistic Polymono 16","51","Slow","Polyester","1.3","1.3","1.8","3.2","3.3","26.81","41.5","19.9","27.3","54.2","13.5","","280.6","8.07","15.84","-0.64","23.4","45.9","94.5","0.085","0.402","4.7"
"Babolat Ballistic Polymono 16","62","Fast","Polyester","1.3","1.3","1.8","3.2","3.3","37.37","32.6","30.0","56.4","93.7","35.1","","255.5","9.75","14.62","0.55","24.9","40.4","86.1","0.085","0.402","4.7"
"Babolat Ballistic Polymono 16","62","Medium","Polyester","1.3","1.3","1.8","3.2","3.3","37.37","34.4","25.0","44.3","81.8","25.6","","287.5","9.75","14.62","0.19","24.5","39.8","91.6","0.085","0.402","4.7"
"Babolat Ballistic Polymono 16","62","Slow","Polyester","1.3","1.3","1.8","3.2","3.3","36.60","38.5","18.0","25.8","62.4","14.0","","322.9","9.75","15.39","-0.58","24.5","39.8","97.4","0.085","0.402","4.7"
"Solinco Barb Wire 16","62","Slow","Polyester","1.3","1.38","2.1","2.7","3.0","40.09","37.5","18.0","23.4","63.5","14.3","","293.8","8.49","13.16","-0.35","21.4","34.5","96.2","0.123","0.542","4.4"
"Solinco Barb Wire 16","62","Medium","Polyester","1.3","1.38","2.1","2.7","3.0","40.73","34.1","24.1","40.4","80.9","24.4","","282.3","8.49","12.52","0.16","21.2","34.3","92.7","0.123","0.542","4.4"
"Solinco Barb Wire 16","62","Fast","Polyester","1.3","1.38","2.1","2.7","3.0","40.73","32.3","29.1","51.4","92.2","33.5","","246.9","8.49","12.52","0.44","21.4","34.7","89.3","0.123","0.542","4.4"
"Solinco Barb Wire 16","51","Slow","Polyester","1.3","1.38","2.1","2.7","3.0","30.38","40.5","19.6","24.7","55.1","13.5","","261.7","7.41","12.93","-0.29","20.1","39.5","93.3","0.123","0.542","4.4"
"Solinco Barb Wire 16","51","Medium","Polyester","1.3","1.38","2.1","2.7","3.0","30.89","36.5","26.0","40.8","71.7","23.3","","244.6","7.41","12.42","0.11","19.8","39.3","90.8","0.123","0.542","4.4"
"Solinco Barb Wire 16","51","Fast","Polyester","1.3","1.38","2.1","2.7","3.0","30.89","34.6","31.0","50.7","81.6","31.6","","214.3","7.41","12.42","0.55","20.3","40.2","86.9","0.123","0.542","4.4"
"Solinco Barb Wire 16","40","Slow","Polyester","1.3","1.38","2.1","2.7","3.0","21.90","43.5","21.0","27.3","49.4","12.9","","252.6","5.07","12.72","-0.08","17.6","44.6","92.4","0.123","0.542","4.4"
"Solinco Barb Wire 16","40","Medium","Polyester","1.3","1.38","2.1","2.7","3.0","22.20","39.1","28.0","42.1","64.4","22.5","","218.9","5.07","12.42","0.26","17.9","44.7","88.2","0.123","0.542","4.4"
"Solinco Barb Wire 16","40","Fast","Polyester","1.3","1.38","2.1","2.7","3.0","22.18","36.9","33.0","52.7","75.0","30.9","","196.6","5.07","12.44","0.42","17.9","45.2","83.4","0.123","0.542","4.4"
"Solinco Barb Wire 16L (1.25)","51","Fast","Polyester","1.25","1.19","2.1","3.6","2.1","34.00","35.3","32.8","48.3","82.2","33.7","15.4","182.9","4.01","12.71","0.29","17.0","33.5","85.4","0.105","0.59","5.6"
"Solinco Barb Wire 17 (1.20)","62","Slow","Polyester","1.2","1.25","2.1","3.3","4.5","36.12","39.6","18.7","22.1","58.0","13.6","","254.3","7.72","17.90","-0.44","25.1","40.8","96.4","0.113","0.557","4.9"
"Solinco Barb Wire 17 (1.20)","62","Medium","Polyester","1.2","1.25","2.1","3.3","4.5","36.76","36.0","26.0","36.4","73.2","23.8","","218.9","7.72","17.26","0.20","25.1","40.8","93.3","0.113","0.557","4.9"
"Solinco Barb Wire 17 (1.20)","62","Fast","Polyester","1.2","1.25","2.1","3.3","4.5","36.74","34.1","30.9","46.3","83.1","32.1","","197.2","7.72","17.28","0.51","25.6","41.3","89.3","0.113","0.557","4.9"
"Solinco Barb Wire 17 (1.20)","51","Slow","Polyester","1.2","1.25","2.1","3.3","4.5","29.02","42.1","20.0","22.9","52.0","13.0","","233.7","6.35","15.35","-0.26","21.4","42.3","95.3","0.113","0.557","4.9"
"Solinco Barb Wire 17 (1.20)","51","Medium","Polyester","1.2","1.25","2.1","3.3","4.5","29.55","37.9","27.1","37.3","66.8","22.6","","206.3","6.35","14.82","0.27","21.4","42.3","90.4","0.113","0.557","4.9"
"Solinco Barb Wire 17 (1.20)","51","Fast","Polyester","1.2","1.25","2.1","3.3","4.5","29.55","35.9","32.1","47.2","76.7","30.8","","186.3","6.35","14.82","0.44","21.6","42.6","85.7","0.113","0.557","4.9"
"Solinco Barb Wire 17 (1.20)","40","Slow","Polyester","1.2","1.25","2.1","3.3","4.5","21.32","45.2","22.0","24.5","45.6","12.6","","204.6","4.81","13.56","-0.18","18.1","45.8","92.5","0.113","0.557","4.9"
"Solinco Barb Wire 17 (1.20)","40","Medium","Polyester","1.2","1.25","2.1","3.3","4.5","21.81","40.6","29.0","37.7","59.5","21.6","","182.3","4.81","13.07","0.42","18.3","46.1","87.0","0.113","0.557","4.9"
"Solinco Barb Wire 17 (1.20)","40","Fast","Polyester","1.2","1.25","2.1","3.3","4.5","21.81","38.2","34.1","47.6","69.5","29.6","","166.9","4.81","13.07","0.42","18.3","46.1","84.8","0.113","0.557","4.9"
"Prince Beast XP 16","62","Slow","Polyester","1.3","1.32","2.1","3.3","4.5","39.05","38.2","18.0","22.3","61.3","13.8","","278.9","9.39","13.30","-0.42","22.3","36.1","96.0","0.104","0.409","3.9"
"Prince Beast XP 16","62","Medium","Polyester","1.3","1.32","2.1","3.3","4.5","39.69","34.5","25.0","38.8","78.5","24.5","","252.0","9.39","12.66","0.15","22.3","36","94.5","0.104","0.409","3.9"
"Prince Beast XP 16","62","Fast","Polyester","1.3","1.32","2.1","3.3","4.5","39.65","32.7","29.8","49.8","89.5","33.3","","228.6","9.39","12.70","0.47","22.5","36.5","89.5","0.104","0.409","3.9"
"Prince Beast XP 16","51","Slow","Polyester","1.3","1.32","2.1","3.3","4.5","29.50","41.0","19.8","24.3","53.8","13.3","","250.9","7.28","13.94","-0.27","20.9","41.3","96.4","0.104","0.409","3.9"
"Prince Beast XP 16","51","Medium","Polyester","1.3","1.32","2.1","3.3","4.5","30.05","36.9","26.7","39.2","69.5","23.2","","223.5","7.28","13.39","0.22","20.9","41.2","91.2","0.104","0.409","3.9"
"Prince Beast XP 16","51","Fast","Polyester","1.3","1.32","2.1","3.3","4.5","30.05","35.0","31.7","49.2","79.4","31.5","","198.9","7.28","13.39","0.46","21.2","41.7","87.2","0.104","0.409","3.9"
"Prince Beast XP 16","40","Slow","Polyester","1.3","1.32","2.1","3.3","4.5","19.49","45.5","22.0","25.4","44.8","12.3","","212.0","5.67","14.53","-0.31","19.8","50.1","92.7","0.104","0.409","3.9"
"Prince Beast XP 16","40","Medium","Polyester","1.3","1.32","2.1","3.3","4.5","20.15","40.5","29.1","39.0","59.1","21.5","","186.9","5.67","13.87","0.33","19.8","50.1","87.6","0.104","0.409","3.9"
"Prince Beast XP 16","40","Fast","Polyester","1.3","1.32","2.1","3.3","4.5","20.11","38.3","34.2","49.6","69.7","29.8","","172.6","5.67","13.91","0.38","20.1","50.3","82.8","0.104","0.409","3.9"
"Luxilon Big Banger Ace 18 (1.12)","62","Slow","Polyester","1.12","1.16","2.1","3.3","4.5","38.01","38.7","18.1","22.7","60.6","13.7","","282.3","9.00","14.73","-0.22","23.6","38.1","99.0","0.106","0.419","4"
"Luxilon Big Banger Ace 18 (1.12)","62","Medium","Polyester","1.12","1.16","2.1","3.3","4.5","38.37","35.2","25.1","39.2","77.6","24.4","","252.6","9.00","14.37","0.07","23.4","38","92.9","0.106","0.419","4"
"Luxilon Big Banger Ace 18 (1.12)","62","Fast","Polyester","1.12","1.16","2.1","3.3","4.5","38.43","33.3","30.0","50.3","88.6","33.2","","226.9","9.00","14.31","0.46","23.8","38.5","87.4","0.106","0.419","4"
"Luxilon Big Banger Ace 18 (1.12)","51","Slow","Polyester","1.12","1.16","2.1","3.3","4.5","27.30","42.6","20.0","24.5","51.8","12.9","","248.0","8.71","14.71","-0.22","23.2","45.7","94.7","0.106","0.419","4"
"Luxilon Big Banger Ace 18 (1.12)","51","Medium","Polyester","1.12","1.16","2.1","3.3","4.5","27.76","38.0","27.3","40.8","68.4","23.3","","222.9","8.71","14.25","0.20","23.2","45.7","90.1","0.106","0.419","4"
"Luxilon Big Banger Ace 18 (1.12)","51","Fast","Polyester","1.12","1.16","2.1","3.3","4.5","27.74","35.8","32.0","51.4","79.2","31.7","","203.5","8.71","14.27","0.42","23.4","46.1","85.4","0.106","0.419","4"
"Luxilon Big Banger Ace 18 (1.12)","40","Slow","Polyester","1.12","1.16","2.1","3.3","4.5","16.38","47.6","23.0","26.5","42.8","12.3","","202.9","6.66","16.65","-0.16","23.2","58.3","89.9","0.106","0.419","4"
"Luxilon Big Banger Ace 18 (1.12)","40","Medium","Polyester","1.12","1.16","2.1","3.3","4.5","16.91","42.0","30.0","41.5","58.4","21.9","","186.9","6.66","16.12","0.26","22.9","58.1","85.7","0.106","0.419","4"
"Luxilon Big Banger Ace 18 (1.12)","40","Fast","Polyester","1.12","1.16","2.1","3.3","4.5","16.87","39.3","35.2","51.8","68.8","30.3","","170.3","6.66","16.16","0.35","23.2","58.4","80.3","0.106","0.419","4"
"Luxilon Big Banger ALU Power Fluoro 17","62","Slow","Polyester","1.23","1.23","2.1","3.3","4.5","38.98","38.5","18.0","22.3","61.3","13.8","","278.9","9.04","13.72","-0.20","22.5","36.5","97.0","NA","NA","NA"
"Luxilon Big Banger ALU Power Fluoro 17","62","Medium","Polyester","1.23","1.23","2.1","3.3","4.5","39.38","34.9","25.0","39.5","78.9","24.6","","256.6","9.04","13.32","0.13","22.5","36.4","93.1","NA","NA","NA"
"Luxilon Big Banger ALU Power Fluoro 17","62","Fast","Polyester","1.23","1.23","2.1","3.3","4.5","39.36","33.0","30.0","51.6","90.8","34.1","","233.2","9.04","13.34","0.51","22.9","37.1","90.2","NA","NA","NA"
"Luxilon Big Banger ALU Power Fluoro 17","51","Slow","Polyester","1.23","1.23","2.1","3.3","4.5","27.92","42.1","20.0","24.7","52.7","13.2","","250.9","8.38","14.42","-0.26","22.5","44.4","97.4","NA","NA","NA"
"Luxilon Big Banger ALU Power Fluoro 17","51","Medium","Polyester","1.23","1.23","2.1","3.3","4.5","28.44","37.7","27.0","41.2","69.7","23.5","","228.6","8.38","13.90","0.22","22.5","44.3","91.0","NA","NA","NA"
"Luxilon Big Banger ALU Power Fluoro 17","51","Fast","Polyester","1.23","1.23","2.1","3.3","4.5","28.42","35.5","32.0","52.3","80.5","32.2","","206.9","8.38","13.92","0.42","22.7","44.8","87.0","NA","NA","NA"
"Luxilon Big Banger ALU Power Fluoro 17","40","Slow","Polyester","1.23","1.23","2.1","3.3","4.5","17.73","46.5","22.2","26.9","44.5","12.4","","221.2","6.00","15.96","-0.20","21.8","54.8","92.0","NA","NA","NA"
"Luxilon Big Banger ALU Power Fluoro 17","40","Medium","Polyester","1.23","1.23","2.1","3.3","4.5","18.28","41.2","29.8","41.0","59.3","22.0","","188.0","6.00","15.41","0.31","21.8","54.7","84.3","NA","NA","NA"
"Luxilon Big Banger ALU Power Fluoro 17","40","Fast","Polyester","1.23","1.23","2.1","3.3","4.5","18.26","38.6","34.9","52.5","70.8","30.8","","175.5","6.00","15.43","0.40","21.8","55","80.8","NA","NA","NA"
"Luxilon Big Banger ALU Power Spin 127/16","62","Slow","Polyester","1.27","1.26","1.8","2.7","3.6","37.84","39.0","18.1","23.4","61.3","13.9","","289.2","10.74","13.16","-0.31","23.6","38.2","95.6","0.106","0.454","4.3"
"Luxilon Big Banger ALU Power Spin 127/16","62","Medium","Polyester","1.27","1.26","1.8","2.7","3.6","38.32","35.0","25.9","41.7","80.0","25.9","","253.2","10.74","12.68","0.22","23.6","38.3","92.5","0.106","0.454","4.3"
"Luxilon Big Banger ALU Power Spin 127/16","62","Fast","Polyester","1.27","1.26","1.8","2.7","3.6","38.26","33.0","30.1","53.8","91.9","34.5","","241.7","10.74","12.74","0.36","23.8","38.6","88.7","0.106","0.454","4.3"
"Luxilon Big Banger ALU Power Spin 127/16","51","Slow","Polyester","1.27","1.26","1.8","2.7","3.6","27.89","42.4","20.0","25.4","53.1","13.3","","256.6","8.16","14.67","-0.22","22.5","44.6","94.7","0.106","0.454","4.3"
"Luxilon Big Banger ALU Power Spin 127/16","51","Medium","Polyester","1.27","1.26","1.8","2.7","3.6","28.40","37.4","27.8","42.8","71.2","24.7","","225.7","8.16","14.16","0.29","22.5","44.6","90.1","0.106","0.454","4.3"
"Luxilon Big Banger ALU Power Spin 127/16","51","Fast","Polyester","1.27","1.26","1.8","2.7","3.6","28.38","35.2","32.1","54.0","82.5","33.1","","213.7","8.16","14.18","0.46","22.7","45","85.7","0.106","0.454","4.3"
"Luxilon Big Banger ALU Power Spin 127/16","40","Slow","Polyester","1.27","1.26","1.8","2.7","3.6","17.62","46.8","22.3","27.8","45.4","12.6","","226.3","6.00","16.07","-0.17","21.8","55.2","92.4","0.106","0.454","4.3"
"Luxilon Big Banger ALU Power Spin 127/16","40","Medium","Polyester","1.27","1.26","1.8","2.7","3.6","18.08","40.9","30.0","44.5","62.6","23.5","","201.2","6.00","15.61","0.29","21.8","55.2","85.0","0.106","0.454","4.3"
"Luxilon Big Banger ALU Power Spin 127/16","40","Fast","Polyester","1.27","1.26","1.8","2.7","3.6","18.04","38.2","34.9","55.6","73.6","32.1","","185.2","6.00","15.65","0.42","22.1","55.6","80.5","0.106","0.454","4.3"
"Luxilon Big Banger Original 130/16","62","Slow","Polyester","1.3","1.31","1.5","2.7","3.9","36.51","39.3","18.2","24.7","61.3","14.0","","302.9","11.36","13.87","-0.27","24.9","40.4","95.1","0.082","0.396","4.8"
"Luxilon Big Banger Original 130/16","62","Medium","Polyester","1.3","1.31","1.5","2.7","3.9","37.02","35.1","25.9","43.9","80.9","26.2","","265.7","11.36","13.36","0.20","24.9","40.4","92.9","0.082","0.396","4.8"
"Luxilon Big Banger Original 130/16","62","Fast","Polyester","1.3","1.31","1.5","2.7","3.9","37.00","33.0","30.1","55.8","92.8","34.9","","250.3","11.36","13.38","0.44","25.1","40.8","88.9","0.082","0.396","4.8"
"Luxilon Big Banger Original 130/16","51","Slow","Polyester","1.3","1.31","1.5","2.7","3.9","24.50","43.2","20.5","27.3","51.8","13.3","","265.2","9.53","16.69","-0.26","26.0","51.2","95.5","0.082","0.396","4.8"
"Luxilon Big Banger Original 130/16","51","Medium","Polyester","1.3","1.31","1.5","2.7","3.9","25.09","38.1","28.0","45.0","70.1","24.5","","233.7","9.53","16.10","0.22","25.8","51","91.0","0.082","0.396","4.8"
"Luxilon Big Banger Original 130/16","51","Fast","Polyester","1.3","1.31","1.5","2.7","3.9","25.09","35.8","32.9","56.9","82.0","33.8","","213.2","9.53","16.10","0.44","26.0","51.4","85.2","0.082","0.396","4.8"
"Luxilon Big Banger Original 130/16","40","Slow","Polyester","1.3","1.31","1.5","2.7","3.9","16.10","47.0","23.0","28.7","44.8","12.9","","220.6","5.89","17.70","-0.19","23.4","58.9","92.4","0.082","0.396","4.8"
"Luxilon Big Banger Original 130/16","40","Medium","Polyester","1.3","1.31","1.5","2.7","3.9","16.74","41.2","30.1","45.6","62.4","23.4","","205.2","5.89","17.06","0.33","23.4","58.7","83.2","0.082","0.396","4.8"
"Luxilon Big Banger Original 130/16","40","Fast","Polyester","1.3","1.31","1.5","2.7","3.9","16.78","38.6","35.0","56.7","73.4","32.1","","187.5","5.89","17.02","0.46","23.4","58.9","80.3","0.082","0.396","4.8"
"Luxilon Big Banger Rough 130/16","62","Slow","Polyester","1.3","1.33","2.1","3.0","4.2","38.21","38.9","18.7","24.5","62.6","14.6","","282.9","10.34","13.19","-0.40","23.2","37.5","96.6","0.092","0.405","4.4"
"Luxilon Big Banger Rough 130/16","62","Medium","Polyester","1.3","1.33","2.1","3.0","4.2","38.76","34.7","25.3","43.4","82.2","26.0","","276.0","10.34","12.64","0.11","23.2","37.4","93.5","0.092","0.405","4.4"
"Luxilon Big Banger Rough 130/16","62","Fast","Polyester","1.3","1.33","2.1","3.0","4.2","38.74","32.8","30.1","56.2","94.8","35.7","","252.6","10.34","12.66","0.53","23.6","38.1","86.9","0.092","0.405","4.4"
"Luxilon Big Banger Rough 130/16","51","Slow","Polyester","1.3","1.33","2.1","3.0","4.2","24.14","43.5","20.9","27.3","51.6","13.5","","253.7","10.91","15.67","-0.34","26.2","51.7","93.9","0.092","0.405","4.4"
"Luxilon Big Banger Rough 130/16","51","Medium","Polyester","1.3","1.33","2.1","3.0","4.2","24.78","38.1","28.0","45.6","70.3","24.7","","236.0","10.91","15.03","0.00","26.0","51.1","89.5","0.092","0.405","4.4"
"Luxilon Big Banger Rough 130/16","51","Fast","Polyester","1.3","1.33","2.1","3.0","4.2","24.87","35.8","33.0","56.9","81.8","33.7","","212.6","10.91","14.94","0.50","26.2","52","84.1","0.092","0.405","4.4"
"Luxilon Big Banger Rough 130/16","40","Slow","Polyester","1.3","1.33","2.1","3.0","4.2","14.77","47.5","23.0","29.5","44.3","12.7","","226.9","7.39","17.53","-0.18","24.7","62.3","89.7","0.092","0.405","4.4"
"Luxilon Big Banger Rough 130/16","40","Medium","Polyester","1.3","1.33","2.1","3.0","4.2","15.24","41.7","30.8","46.3","61.5","23.7","","197.7","7.39","17.06","0.36","24.7","62.5","83.4","0.092","0.405","4.4"
"Luxilon Big Banger Rough 130/16","40","Fast","Polyester","1.3","1.33","2.1","3.0","4.2","15.21","38.8","35.0","57.1","72.3","31.7","","188.6","7.39","17.09","0.44","24.9","62.8","78.7","0.092","0.405","4.4"
"Luxilon Big Banger Timo 17 (1.22)","62","Slow","Polyester","1.22","1.25","2.1","3.0","4.2","40.42","37.6","18.0","22.5","62.8","14.1","","282.3","8.91","12.41","-0.35","20.9","34","95.8","0.098","0.382","3.9"
"Luxilon Big Banger Timo 17 (1.22)","62","Medium","Polyester","1.22","1.25","2.1","3.0","4.2","40.95","34.1","24.1","39.7","80.7","24.3","","277.7","8.91","11.88","0.14","20.9","33.9","93.5","0.098","0.382","3.9"
"Luxilon Big Banger Timo 17 (1.22)","62","Fast","Polyester","1.22","1.25","2.1","3.0","4.2","40.92","32.3","29.2","51.8","92.8","33.8","","248.0","8.91","11.91","0.50","21.4","34.5","89.9","0.098","0.382","3.9"
"Luxilon Big Banger Timo 17 (1.22)","51","Slow","Polyester","1.22","1.25","2.1","3.0","4.2","28.07","41.7","20.0","24.5","52.7","13.2","","249.7","7.96","14.69","-0.33","22.3","44","97.2","0.098","0.382","3.9"
"Luxilon Big Banger Timo 17 (1.22)","51","Medium","Polyester","1.22","1.25","2.1","3.0","4.2","28.62","37.3","27.0","41.0","69.5","23.5","","228.0","7.96","14.14","0.18","22.3","43.9","91.2","0.098","0.382","3.9"
"Luxilon Big Banger Timo 17 (1.22)","51","Fast","Polyester","1.22","1.25","2.1","3.0","4.2","28.60","35.2","32.0","52.0","80.7","32.3","","206.9","7.96","14.16","0.38","22.5","44.3","85.9","0.098","0.382","3.9"
"Luxilon Big Banger Timo 17 (1.22)","40","Slow","Polyester","1.22","1.25","2.1","3.0","4.2","17.09","46.4","22.1","26.7","43.9","12.1","","223.5","0.95","21.65","-0.20","22.5","56.4","90.6","0.098","0.382","3.9"
"Luxilon Big Banger Timo 17 (1.22)","40","Medium","Polyester","1.22","1.25","2.1","3.0","4.2","17.60","41.1","29.9","41.5","58.9","22.1","","187.5","0.95","21.14","0.31","22.5","56.4","85.0","0.098","0.382","3.9"
"Luxilon Big Banger Timo 17 (1.22)","40","Fast","Polyester","1.22","1.25","2.1","3.0","4.2","17.55","38.6","34.6","52.5","70.1","30.3","","178.9","0.95","21.19","0.40","22.5","56.8","81.2","0.098","0.382","3.9"
"Luxilon Big Banger TiMO 17L (1.17)","62","Slow","Polyester","1.17","1.19","2.1","3.6","4.5","37.77","39.3","18.4","22.3","60.0","13.8","","269.2","10.01","13.96","-0.20","23.8","38.5","95.1","0.094","0.413","4.4"
"Luxilon Big Banger TiMO 17L (1.17)","62","Medium","Polyester","1.17","1.19","2.1","3.6","4.5","38.23","35.5","25.9","39.2","77.4","25.1","","237.2","10.01","13.50","0.24","23.8","38.5","92.0","0.094","0.413","4.4"
"Luxilon Big Banger TiMO 17L (1.17)","62","Fast","Polyester","1.17","1.19","2.1","3.6","4.5","38.17","33.5","30.1","50.9","89.3","33.6","","228.6","10.01","13.56","0.62","24.3","39.2","88.0","0.094","0.413","4.4"
"Luxilon Big Banger TiMO 17L (1.17)","51","Slow","Polyester","1.17","1.19","2.1","3.6","4.5","27.50","42.6","20.1","24.9","52.3","13.2","","249.2","8.56","14.66","-0.22","22.9","45.3","94.7","0.094","0.413","4.4"
"Luxilon Big Banger TiMO 17L (1.17)","51","Medium","Polyester","1.17","1.19","2.1","3.6","4.5","27.96","38.2","27.9","41.5","69.2","24.2","","216.0","8.56","14.20","0.31","23.2","45.5","89.1","0.094","0.413","4.4"
"Luxilon Big Banger TiMO 17L (1.17)","51","Fast","Polyester","1.17","1.19","2.1","3.6","4.5","27.89","36.0","32.2","52.0","80.0","32.2","","204.0","8.56","14.27","0.44","23.4","45.9","86.5","0.094","0.413","4.4"
"Luxilon Big Banger TiMO 17L (1.17)","40","Slow","Polyester","1.17","1.19","2.1","3.6","4.5","16.34","47.8","23.4","26.7","43.0","12.6","","197.7","6.79","16.56","-0.02","23.4","58.8","91.4","0.094","0.413","4.4"
"Luxilon Big Banger TiMO 17L (1.17)","40","Medium","Polyester","1.17","1.19","2.1","3.6","4.5","16.71","42.4","30.2","41.0","57.8","21.8","","182.9","6.79","16.19","0.39","23.4","58.9","85.0","0.094","0.413","4.4"
"Luxilon Big Banger TiMO 17L (1.17)","40","Fast","Polyester","1.17","1.19","2.1","3.6","4.5","16.67","39.6","35.9","52.3","69.0","31.0","","164.6","6.79","16.23","0.57","23.6","59.4","80.5","0.094","0.413","4.4"
"Luxilon Big Banger Timo 18 (1.10)","62","Slow","Polyester","1.1","1.14","2.4","3.3","4.8","36.67","39.6","19.0","21.6","58.4","13.9","","244.6","8.64","16.43","-0.42","24.7","39.9","96.0","0.107","0.382","3.6"
"Luxilon Big Banger Timo 18 (1.10)","62","Medium","Polyester","1.1","1.14","2.4","3.3","4.8","37.29","35.9","26.0","37.5","74.7","24.3","","226.3","8.64","15.81","0.16","24.7","39.9","91.6","0.107","0.382","3.6"
"Luxilon Big Banger Timo 18 (1.10)","62","Fast","Polyester","1.1","1.14","2.4","3.3","4.8","37.26","33.9","30.9","48.5","85.8","33.1","","206.9","8.64","15.84","0.52","24.9","40.5","88.5","0.107","0.382","3.6"
"Luxilon Big Banger Timo 18 (1.10)","51","Slow","Polyester","1.1","1.14","2.4","3.3","4.8","27.56","42.7","20.1","23.8","51.4","12.9","","240.0","8.38","14.78","-0.33","22.9","45","95.5","0.107","0.382","3.6"
"Luxilon Big Banger Timo 18 (1.10)","51","Medium","Polyester","1.1","1.14","2.4","3.3","4.8","28.07","38.3","27.7","39.0","67.0","23.2","","206.3","8.38","14.27","0.20","22.9","45","90.6","0.107","0.382","3.6"
"Luxilon Big Banger Timo 18 (1.10)","51","Fast","Polyester","1.1","1.14","2.4","3.3","4.8","28.05","36.0","32.8","49.8","78.1","31.9","","189.2","8.38","14.29","0.38","22.9","45.4","85.9","0.107","0.382","3.6"
"Luxilon Big Banger Timo 18 (1.10)","40","Slow","Polyester","1.1","1.14","2.4","3.3","4.8","17.86","47.2","23.0","26.0","43.9","12.6","","200.6","6.31","15.52","-0.11","21.8","54.7","94.5","0.107","0.382","3.6"
"Luxilon Big Banger Timo 18 (1.10)","40","Medium","Polyester","1.1","1.14","2.4","3.3","4.8","18.21","41.9","30.0","40.4","58.7","22.0","","182.3","6.31","15.17","0.24","21.8","54.7","85.7","0.107","0.382","3.6"
"Luxilon Big Banger Timo 18 (1.10)","40","Fast","Polyester","1.1","1.14","2.4","3.3","4.8","18.21","39.1","35.1","51.2","69.2","30.4","","168.6","6.31","15.17","0.35","21.8","55","81.7","0.107","0.382","3.6"
"Luxilon Big Banger XP 125/16L","62","Slow","Polyester","1.25","1.23","1.8","88.2","3.6","36.93","39.3","18.5","24.3","61.3","14.2","","289.2","11.20","13.61","-0.22","24.5","39.8","97.4","0.099","0.407","4.1"
"Luxilon Big Banger XP 125/16L","62","Medium","Polyester","1.25","1.23","1.8","88.2","3.6","37.33","35.3","26.0","42.8","80.0","26.0","","257.2","11.20","13.21","0.11","24.5","39.7","93.9","0.099","0.407","4.1"
"Luxilon Big Banger XP 125/16L","62","Fast","Polyester","1.25","1.23","1.8","88.2","3.6","37.31","33.1","30.3","54.9","92.2","34.9","","242.9","11.20","13.23","0.44","24.9","40.3","89.9","0.099","0.407","4.1"
"Luxilon Big Banger XP 125/16L","51","Slow","Polyester","1.25","1.23","1.8","88.2","3.6","25.91","42.4","20.1","26.2","52.0","13.1","","263.5","641.65","-616.84","-0.20","24.7","48.5","93.1","0.099","0.407","4.1"
"Luxilon Big Banger XP 125/16L","51","Medium","Polyester","1.25","1.23","1.8","88.2","3.6","26.35","37.9","27.7","43.2","69.7","24.1","","228.6","641.65","-617.28","0.26","24.7","48.6","88.4","0.099","0.407","4.1"
"Luxilon Big Banger XP 125/16L","51","Fast","Polyester","1.25","1.23","1.8","88.2","3.6","26.33","35.8","32.7","55.1","81.4","33.3","","209.2","641.65","-617.26","0.49","24.9","49","84.6","0.099","0.407","4.1"
"Luxilon Big Banger XP 125/16L","40","Slow","Polyester","1.25","1.23","1.8","88.2","3.6","17.73","46.3","22.1","28.0","45.6","12.6","","232.0","5.49","16.47","-0.28","21.6","54.6","90.8","0.099","0.407","4.1"
"Luxilon Big Banger XP 125/16L","40","Medium","Polyester","1.25","1.23","1.8","88.2","3.6","18.32","41.0","29.8","44.1","62.4","23.2","","201.7","5.49","15.88","0.35","21.8","54.7","84.5","0.099","0.407","4.1"
"Luxilon Big Banger XP 125/16L","40","Fast","Polyester","1.25","1.23","1.8","88.2","3.6","18.32","38.1","34.4","55.3","73.6","31.6","","190.3","5.49","15.88","0.48","21.8","55.1","81.5","0.099","0.407","4.1"
"Luxilon Big Banger XP 15L (1.38)","62","Slow","Polyester","1.38","1.38","1.8","2.4","3.6","37.60","37.5","18.0","25.4","62.8","14.1","","317.8","10.30","13.84","-0.28","23.8","38.6","94.5","0.106","0.378","3.6"
"Luxilon Big Banger XP 15L (1.38)","62","Medium","Polyester","1.38","1.38","1.8","2.4","3.6","38.15","33.8","24.0","43.7","81.8","24.6","","308.0","10.30","13.29","0.18","23.8","38.5","93.1","0.106","0.378","3.6"
"Luxilon Big Banger XP 15L (1.38)","62","Fast","Polyester","1.38","1.38","1.8","2.4","3.6","38.10","31.9","29.0","55.8","93.9","34.1","","269.7","10.30","13.34","0.48","24.0","39.1","90.1","0.106","0.378","3.6"
"Luxilon Big Banger XP 15L (1.38)","51","Slow","Polyester","1.38","1.38","1.8","2.4","3.6","26.15","41.2","20.0","28.0","54.2","13.5","","284.6","9.26","15.31","-0.38","24.3","47.7","96.6","0.106","0.378","3.6"
"Luxilon Big Banger XP 15L (1.38)","51","Medium","Polyester","1.38","1.38","1.8","2.4","3.6","26.83","36.6","26.1","44.8","71.7","23.4","","266.9","9.26","14.63","0.24","24.0","47.6","90.1","0.106","0.378","3.6"
"Luxilon Big Banger XP 15L (1.38)","51","Fast","Polyester","1.38","1.38","1.8","2.4","3.6","26.81","34.5","31.2","56.7","83.3","32.5","","236.6","9.26","14.65","0.44","24.3","48","84.5","0.106","0.378","3.6"
"Luxilon Big Banger XP 15L (1.38)","40","Slow","Polyester","1.38","1.38","1.8","2.4","3.6","17.62","44.3","21.9","30.2","47.8","13.1","","256.0","4.81","17.26","-0.20","21.8","55.1","92.4","0.106","0.378","3.6"
"Luxilon Big Banger XP 15L (1.38)","40","Medium","Polyester","1.38","1.38","1.8","2.4","3.6","18.17","39.2","28.1","46.5","64.6","22.7","","240.0","4.81","16.71","0.31","21.8","55","85.7","0.106","0.378","3.6"
"Luxilon Big Banger XP 15L (1.38)","40","Fast","Polyester","1.38","1.38","1.8","2.4","3.6","18.15","37.0","33.3","57.1","75.2","31.3","","209.7","4.81","16.73","0.40","21.8","55.3","81.4","0.106","0.378","3.6"
"Tourna Big Hitter 16","62","Slow","Polyester","1.3","1.33","1.5","2.4","3.3","40.33","37.3","17.9","24.0","64.4","14.4","","305.2","8.40","13.01","-0.24","21.2","34.3","98.0","NA","NA","NA"
"Tourna Big Hitter 16","62","Medium","Polyester","1.3","1.33","1.5","2.4","3.3","40.73","34.0","24.0","41.0","81.8","24.6","","288.0","8.40","12.61","0.18","21.2","34.3","92.7","NA","NA","NA"
"Tourna Big Hitter 16","62","Fast","Polyester","1.3","1.33","1.5","2.4","3.3","40.68","32.3","29.0","52.9","93.5","33.9","","254.9","8.40","12.66","0.55","21.6","35","88.2","NA","NA","NA"
"Tourna Big Hitter 16","51","Slow","Polyester","1.3","1.33","1.5","2.4","3.3","30.63","39.9","19.1","25.8","56.4","13.5","","286.3","7.63","12.46","-0.17","19.8","39.3","95.3","NA","NA","NA"
"Tourna Big Hitter 16","51","Medium","Polyester","1.3","1.33","1.5","2.4","3.3","31.02","36.2","26.0","42.6","73.6","23.9","","256.0","7.63","12.07","0.19","19.8","39.2","89.7","NA","NA","NA"
"Tourna Big Hitter 16","51","Fast","Polyester","1.3","1.33","1.5","2.4","3.3","30.98","34.3","31.0","53.4","84.2","32.7","","225.7","7.63","12.11","0.44","20.1","39.8","86.3","NA","NA","NA"
"Tourna Big Hitter 16","40","Slow","Polyester","1.3","1.33","1.5","2.4","3.3","21.34","43.4","20.9","28.7","50.1","13.1","","266.9","5.07","13.28","-0.16","18.1","45.8","91.2","NA","NA","NA"
"Tourna Big Hitter 16","40","Medium","Polyester","1.3","1.33","1.5","2.4","3.3","21.74","38.7","28.0","44.3","66.2","23.2","","230.3","5.07","12.88","0.31","18.3","46","86.3","NA","NA","NA"
"Tourna Big Hitter 16","40","Fast","Polyester","1.3","1.33","1.5","2.4","3.3","21.74","36.5","32.8","55.6","77.4","31.8","","209.7","5.07","12.88","0.48","18.5","46.4","82.3","NA","NA","NA"
"Tourna Big HItter Black 7 16 (1.25)","51","Fast","Polyester","1.25","1.31","1.5","9.1","3.3","38.59","33.2","30.6","51.6","90.2","34.5","16.6","222.9","3.06","9.07","0.22","12.3","24.3","88.9","0.109","0.608","5.6"
"Tourna Big Hitter Black 7 17","40","Slow","Polyester","1.23","NA","2.1","3.3","4.8","20.95","45.4","22.0","23.8","44.8","12.3","6.4","200.0","4.63","14.11","-0.33","18.5","46.4","94.1","0.088","0.552","6.3"
"Tourna Big Hitter Black 7 17","40","Medium","Polyester","1.23","NA","2.1","3.3","4.8","21.63","40.5","29.1","36.8","58.4","21.3","10.5","176.0","4.63","13.43","0.26","18.3","46.2","87.8","0.088","0.552","6.3"
"Tourna Big Hitter Black 7 17","40","Fast","Polyester","1.23","NA","2.1","3.3","4.8","21.59","38.4","34.1","45.2","66.8","28.4","14.0","158.3","4.63","13.47","0.42","18.5","46.7","81.5","0.088","0.552","6.3"
"Tourna Big Hitter Black 7 17","51","Slow","Polyester","1.23","NA","2.1","3.3","4.8","29.00","41.9","20.0","22.5","51.6","12.9","7.0","229.7","4.96","16.76","-0.26","21.4","42.3","96.0","0.088","0.552","6.3"
"Tourna Big Hitter Black 7 17","51","Medium","Polyester","1.23","NA","2.1","3.3","4.8","29.48","38.0","27.2","35.7","65.3","22.2","11.3","196.0","4.96","16.28","0.22","21.4","42.3","90.2","0.088","0.552","6.3"
"Tourna Big Hitter Black 7 17","51","Fast","Polyester","1.23","NA","2.1","3.3","4.8","29.50","36.0","32.1","44.3","73.9","29.6","15.1","175.5","4.96","16.26","0.57","21.8","43","86.3","0.088","0.552","6.3"
"Tourna Big Hitter Black 7 17","62","Slow","Polyester","1.23","NA","2.1","3.3","4.8","33.69","40.1","19.1","21.8","55.6","13.3","7.2","244.0","6.88","21.17","-0.33","27.8","44.9","96.6","0.088","0.552","6.3"
"Tourna Big Hitter Black 7 17","62","Medium","Polyester","1.23","NA","2.1","3.3","4.8","34.33","36.4","26.0","35.7","70.1","22.8","11.8","214.9","6.88","20.53","0.20","27.6","44.7","94.9","0.088","0.552","6.3"
"Tourna Big Hitter Black 7 17","62","Fast","Polyester","1.23","NA","2.1","3.3","4.8","34.31","34.6","31.1","45.4","79.8","31.0","15.9","191.5","6.88","20.55","0.51","28.0","45.3","88.5","0.088","0.552","6.3"
"Tourna Big Hitter Blue 16","62","Slow","Polyester","1.3","1.31","1.5","2.4","3.3","40.53","37.2","17.9","24.5","65.0","14.6","","309.8","8.62","12.59","-0.37","20.9","33.8","97.0","NA","NA","NA"
