Repository: aldooasdd/Tirtonic-

# Tirtonic String Finder — bundel implementasi

Letakkan folder ini di proyek website Tirtonic (misalnya `docs/string-finder/`), lalu minta developer membaca `PRD-string-finder.md` terlebih dulu.

```
PRD-string-finder.md        Spesifikasi lengkap (mulai dari sini)
PROMPTS-developer.md      Prompt developer per tahap (0, 1a, 1b, 1c, 1d)
data/
  twu_strings_raw.csv       Export asli TWU (tidak diubah)
  twu_strings_clean.csv     Data bersih untuk impor ke database
  strings.json              Format ringkas untuk engine acuan & tes
  cleaning-log.md           Semua nilai yang diperbaiki/dibuang
  dataset-stats.json        Statistik dataset

File: String Finder/tirtonic-string-finder/data/twu_strings_raw.csv (part 3 of 24)
"String","Ref. Ten. (lbs)","Swing Speed","Material","Gauge Nominal (mm)","Gauge Acutal (mm)","Stretch at 40 lbs (%)","Stretch at 51 lbs (%)","Stretch at 62 lbs (%)","Actual Pre-impact Tension (lbs)","Dwell Time (ms)","Deflection (mm)","Tension Change (lbs)","Peak Tension (lbs)","Peak Perp. Force (lbs)","Ave Perp. Force (lbs)","Stiffness (lb/in)","Static Loss lbs.","Stabilization Loss (lbs)","Impact Loss (lbs).","Total Loss (lbs)","Tension Loss (%)","Energy Return (%)","String/String COF","String/Ball COF","Spin Potential"
"Tourna Big Hitter Blue 16","62","Medium","Polyester","1.3","1.31","1.5","2.4","3.3","41.15","33.9","24.0","41.2","82.2","24.7","","289.8","8.62","11.97","0.20","20.7","33.7","92.2","NA","NA","NA"
"Tourna Big Hitter Blue 16","62","Fast","Polyester","1.3","1.31","1.5","2.4","3.3","41.08","32.3","29.0","52.7","93.7","34.0","","254.9","8.62","12.04","0.55","21.2","34.4","88.7","NA","NA","NA"
"Tourna Big Hitter Blue 16","51","Slow","Polyester","1.3","1.31","1.5","2.4","3.3","31.88","40.0","19.0","25.8","57.8","13.7","","290.9","6.84","12.00","-0.14","18.7","36.9","94.3","NA","NA","NA"
"Tourna Big Hitter Blue 16","51","Medium","Polyester","1.3","1.31","1.5","2.4","3.3","32.19","36.1","26.0","42.1","74.3","24.1","","252.6","6.84","11.69","0.20","18.7","36.9","89.1","NA","NA","NA"
"Tourna Big Hitter Blue 16","51","Fast","Polyester","1.3","1.31","1.5","2.4","3.3","32.15","34.2","30.8","52.7","84.9","32.7","","226.3","6.84","11.73","0.35","19.0","37.3","85.7","NA","NA","NA"
"Tourna Big Hitter Blue 16","40","Slow","Polyester","1.3","1.31","1.5","2.4","3.3","21.65","43.5","21.0","28.7","50.3","13.2","","264.0","5.27","12.77","-0.09","17.9","45.2","92.9","NA","NA","NA"
"Tourna Big Hitter Blue 16","40","Medium","Polyester","1.3","1.31","1.5","2.4","3.3","22.01","38.7","28.0","45.0","67.0","23.4","","233.2","5.27","12.41","0.22","17.9","45.1","88.0","NA","NA","NA"
"Tourna Big Hitter Blue 16","40","Fast","Polyester","1.3","1.31","1.5","2.4","3.3","22.01","36.4","33.0","55.6","77.6","32.0","","208.0","5.27","12.41","0.40","18.1","45.6","83.7","NA","NA","NA"
"Tourna Big Hitter Blue 17","62","Slow","Polyester","1.25","1.26","1.8","2.4","3.3","41.56","37.8","18.0","22.9","64.4","14.5","","286.9","7.45","12.73","-0.27","19.8","32.3","96.8","0.092","0.452","4.9"
"Tourna Big Hitter Blue 17","62","Medium","Polyester","1.25","1.26","1.8","2.4","3.3","42.03","34.4","24.4","39.7","81.8","24.9","","272.0","7.45","12.26","0.13","19.8","32.1","92.7","0.092","0.452","4.9"
"Tourna Big Hitter Blue 17","62","Fast","Polyester","1.25","1.26","1.8","2.4","3.3","42.03","32.7","29.5","50.9","93.1","34.2","","238.3","7.45","12.26","0.69","20.3","33","88.7","0.092","0.452","4.9"
"Tourna Big Hitter Blue 17","51","Slow","Polyester","1.25","1.26","1.8","2.4","3.3","32.48","40.5","19.6","25.1","57.6","14.1","","263.5","6.37","11.87","-0.11","18.1","35.7","95.3","0.092","0.452","4.9"
"Tourna Big Hitter Blue 17","51","Medium","Polyester","1.25","1.26","1.8","2.4","3.3","32.81","36.5","26.1","41.7","74.5","24.3","","249.7","6.37","11.54","0.15","18.1","35.6","90.8","0.092","0.452","4.9"
"Tourna Big Hitter Blue 17","51","Fast","Polyester","1.25","1.26","1.8","2.4","3.3","32.83","34.4","31.0","52.7","85.6","33.1","","222.3","6.37","11.52","0.55","18.5","36.3","87.2","0.092","0.452","4.9"
"Tourna Big Hitter Blue 17","40","Slow","Polyester","1.25","1.26","1.8","2.4","3.3","22.23","43.8","21.0","28.0","50.3","13.2","","257.7","5.40","12.06","-0.08","17.4","43.8","92.4","0.092","0.452","4.9"
"Tourna Big Hitter Blue 17","40","Medium","Polyester","1.25","1.26","1.8","2.4","3.3","22.65","38.9","28.0","44.5","67.3","23.6","","230.9","5.40","11.64","0.36","17.4","43.8","87.6","0.092","0.452","4.9"
"Tourna Big Hitter Blue 17","40","Fast","Polyester","1.25","1.26","1.8","2.4","3.3","22.58","36.6","33.0","55.8","78.3","32.3","","208.0","5.40","11.71","0.35","17.4","44","85.9","0.092","0.452","4.9"
"Tourna Big Hitter Blue Rough 16","62","Slow","Polyester","1.3","1.27","2.4","3.6","4.8","41.70","37.3","18.0","22.7","64.4","14.4","","286.3","7.76","12.28","-0.39","19.6","31.8","96.2","0.117","0.394","3.4"
"Tourna Big Hitter Blue Rough 16","62","Medium","Polyester","1.3","1.27","2.4","3.6","4.8","42.38","33.9","24.1","40.1","82.5","24.8","","281.8","7.76","11.60","0.13","19.4","31.6","93.5","0.117","0.394","3.4"
"Tourna Big Hitter Blue Rough 16","62","Fast","Polyester","1.3","1.27","2.4","3.6","4.8","42.34","32.1","29.0","51.8","94.4","34.2","","250.9","7.76","11.64","0.47","19.8","32.2","91.8","0.117","0.394","3.4"
"Tourna Big Hitter Blue Rough 16","51","Slow","Polyester","1.3","1.27","2.4","3.6","4.8","29.99","40.7","19.9","24.7","54.7","13.6","","255.5","8.03","12.70","-0.33","20.3","40.2","94.1","0.117","0.394","3.4"
"Tourna Big Hitter Blue Rough 16","51","Medium","Polyester","1.3","1.27","2.4","3.6","4.8","30.47","36.5","26.1","41.2","71.7","23.4","","246.3","8.03","12.22","0.20","20.5","40.3","91.4","0.117","0.394","3.4"
"Tourna Big Hitter Blue Rough 16","51","Fast","Polyester","1.3","1.27","2.4","3.6","4.8","30.45","34.5","31.3","53.6","84.0","32.9","","222.3","8.03","12.24","0.29","20.5","40.5","86.7","0.117","0.394","3.4"
"Tourna Big Hitter Blue Rough 16","40","Slow","Polyester","1.3","1.27","2.4","3.6","4.8","17.82","45.8","22.0","27.8","45.6","12.6","","233.7","6.50","15.37","-0.24","21.6","54.5","92.0","0.117","0.394","3.4"
"Tourna Big Hitter Blue Rough 16","40","Medium","Polyester","1.3","1.27","2.4","3.6","4.8","18.39","40.5","29.4","43.7","62.0","22.8","","204.6","6.50","14.80","0.33","21.6","54.5","85.9","0.117","0.394","3.4"
"Tourna Big Hitter Blue Rough 16","40","Fast","Polyester","1.3","1.27","2.4","3.6","4.8","18.37","37.8","34.0","54.7","73.2","31.1","","192.0","6.50","14.82","0.38","21.6","54.7","80.6","0.117","0.394","3.4"
"Tourna Big Hitter Blue Rough 17","62","Slow","Polyester","1.25","1.23","2.4","3.9","4.8","39.93","38.1","18.0","22.7","62.6","14.1","","285.8","9.17","12.64","-0.29","21.6","34.9","94.7","0.128","0.412","3.2"
"Tourna Big Hitter Blue Rough 17","62","Medium","Polyester","1.25","1.23","2.4","3.9","4.8","40.55","34.4","24.7","39.9","80.5","24.9","","265.2","9.17","12.02","0.15","21.4","34.6","93.5","0.128","0.412","3.2"
"Tourna Big Hitter Blue Rough 17","62","Fast","Polyester","1.25","1.23","2.4","3.9","4.8","40.55","32.5","29.9","52.5","93.1","34.7","","239.5","9.17","12.02","0.49","21.6","35.1","89.1","0.128","0.412","3.2"
"Tourna Big Hitter Blue Rough 17","51","Slow","Polyester","1.25","1.23","2.4","3.9","4.8","28.47","41.6","20.0","26.0","54.5","13.6","","263.5","8.25","14.00","-0.28","22.1","43.3","93.5","0.128","0.412","3.2"
"Tourna Big Hitter Blue Rough 17","51","Medium","Polyester","1.25","1.23","2.4","3.9","4.8","29.02","37.3","27.0","41.7","70.8","23.8","","233.2","8.25","13.45","0.24","21.8","43.3","90.4","0.128","0.412","3.2"
"Tourna Big Hitter Blue Rough 17","51","Fast","Polyester","1.25","1.23","2.4","3.9","4.8","29.00","35.0","32.0","52.9","81.8","32.8","","209.7","8.25","13.47","0.49","22.3","43.8","85.0","0.128","0.412","3.2"
"Tourna Big Hitter Blue Rough 17","40","Slow","Polyester","1.25","1.23","2.4","3.9","4.8","15.77","47.2","23.0","27.6","43.2","12.4","","210.9","7.36","16.56","-0.24","23.6","59.7","90.6","0.128","0.412","3.2"
"Tourna Big Hitter Blue Rough 17","40","Medium","Polyester","1.25","1.23","2.4","3.9","4.8","16.32","41.8","30.0","42.1","58.4","21.9","","190.3","7.36","16.01","0.36","23.8","59.8","84.1","0.128","0.412","3.2"
"Tourna Big Hitter Blue Rough 17","40","Fast","Polyester","1.25","1.23","2.4","3.9","4.8","16.29","39.2","35.0","53.4","69.7","30.4","","176.6","7.36","16.04","0.52","23.8","60.3","80.1","0.128","0.412","3.2"
"Tourna Big HItter Silver 16","51","Fast","Polyester","1.25","1.27","2.4","8.5","7.9","37.60","33.7","31.0","49.6","87.1","33.8","16.3","209.2","3.13","9.99","0.23","13.2","26.3","88.0","0.075","0.507","6.8"
"Tourna Big Hitter Silver 17","62","Slow","Polyester","1.25","1.27","2.1","3.3","4.5","33.87","40.7","19.8","23.2","56.9","14.1","","239.5","9.64","18.23","-0.20","27.8","44.8","97.0","0.083","0.446","5.4"
"Tourna Big Hitter Silver 17","62","Medium","Polyester","1.25","1.27","2.1","3.3","4.5","34.31","36.9","26.7","37.7","71.9","24.0","","214.9","9.64","17.79","0.26","27.8","44.9","90.4","0.083","0.446","5.4"
"Tourna Big Hitter Silver 17","62","Fast","Polyester","1.25","1.27","2.1","3.3","4.5","34.29","35.0","31.9","48.1","82.2","32.8","","192.0","9.64","17.81","0.66","28.2","45.5","85.9","0.083","0.446","5.4"
"Tourna Big Hitter Silver 17","51","Slow","Polyester","1.25","1.27","2.1","3.3","4.5","28.27","42.5","20.1","24.0","52.3","13.1","","242.3","7.32","15.13","-0.22","22.3","43.8","95.5","0.083","0.446","5.4"
"Tourna Big Hitter Silver 17","51","Medium","Polyester","1.25","1.27","2.1","3.3","4.5","28.73","38.4","27.9","38.6","67.3","23.5","","201.2","7.32","14.67","0.33","22.3","44","89.9","0.083","0.446","5.4"
"Tourna Big Hitter Silver 17","51","Fast","Polyester","1.25","1.27","2.1","3.3","4.5","28.73","36.3","32.5","48.3","77.2","31.3","","185.7","7.32","14.67","0.33","22.3","44","85.6","0.083","0.446","5.4"
"Tourna Big Hitter Silver 17","40","Slow","Polyester","1.25","1.27","2.1","3.3","4.5","19.43","46.3","22.2","25.6","45.2","12.5","","211.5","5.98","14.28","-0.11","20.1","50.8","91.8","0.083","0.446","5.4"
"Tourna Big Hitter Silver 17","40","Medium","Polyester","1.25","1.27","2.1","3.3","4.5","19.40","41.4","30.0","40.1","59.5","22.3","","181.2","5.98","14.31","0.00","20.3","51.1","86.7","0.083","0.446","5.4"
"Tourna Big Hitter Silver 17","40","Fast","Polyester","1.25","1.27","2.1","3.3","4.5","19.69","38.9","34.9","50.3","69.9","30.5","","167.4","5.98","14.02","0.51","20.5","51.7","82.6","0.083","0.446","5.4"
"Tourna Big Hitter Silver 7 Tour 16 (1.30)","51","Fast","Polyester","1.3","1.28","2.1","8.2","5.2","41.45","32.3","30.0","52.7","94.2","35.3","17.0","238.3","2.87","6.40","0.19","9.5","18.7","90.1","NA","NA","NA"
"Tourna Big Hitter Silver Rough 16","62","Slow","Polyester","1.3","1.29","2.1","3.9","5.2","39.84","37.8","18.0","22.5","62.2","14.0","","281.8","9.48","12.42","-0.40","21.6","34.8","98.2","0.1","0.453","4.5"
"Tourna Big Hitter Silver Rough 16","62","Medium","Polyester","1.3","1.29","2.1","3.9","5.2","40.44","34.3","24.4","39.2","79.8","24.3","","269.2","9.48","11.82","0.18","21.4","34.8","93.1","0.1","0.453","4.5"
"Tourna Big Hitter Silver Rough 16","62","Fast","Polyester","1.3","1.29","2.1","3.9","5.2","40.40","32.6","29.6","50.9","91.3","33.7","","236.6","9.48","11.86","0.38","21.8","35.2","88.9","0.1","0.453","4.5"
"Tourna Big Hitter Silver Rough 16","51","Slow","Polyester","1.3","1.29","2.1","3.9","5.2","27.96","41.6","20.0","24.9","52.9","13.2","","253.7","8.05","14.71","-0.15","22.5","44.6","94.3","0.1","0.453","4.5"
"Tourna Big Hitter Silver Rough 16","51","Medium","Polyester","1.3","1.29","2.1","3.9","5.2","28.42","37.4","27.0","41.0","69.5","23.4","","229.7","8.05","14.25","0.20","22.5","44.3","91.2","0.1","0.453","4.5"
"Tourna Big Hitter Silver Rough 16","51","Fast","Polyester","1.3","1.29","2.1","3.9","5.2","28.44","35.3","32.0","52.0","80.5","32.2","","206.3","8.05","14.23","0.52","22.7","45","86.1","0.1","0.453","4.5"
"Tourna Big Hitter Silver Rough 16","40","Slow","Polyester","1.3","1.29","2.1","3.9","5.2","16.54","46.7","22.3","26.7","43.2","12.1","","218.9","6.06","17.09","-0.24","22.9","57.7","90.6","0.1","0.453","4.5"
"Tourna Big Hitter Silver Rough 16","40","Medium","Polyester","1.3","1.29","2.1","3.9","5.2","17.15","41.5","30.0","41.2","58.4","21.9","","186.3","6.06","16.48","0.28","22.7","57.5","83.9","0.1","0.453","4.5"
"Tourna Big Hitter Silver Rough 16","40","Fast","Polyester","1.3","1.29","2.1","3.9","5.2","17.13","39.0","35.0","51.2","68.4","29.9","","170.3","6.06","16.50","0.46","22.9","58","79.4","0.1","0.453","4.5"
"Tourna Big Hitter Silver Rough 17","62","Slow","Polyester","1.25","1.22","3.0","4.2","5.2","38.17","38.7","18.1","22.1","60.2","13.6","","273.7","8.82","14.75","-0.22","23.4","37.8","98.0","0.102","0.423","4.1"
"Tourna Big Hitter Silver Rough 17","62","Medium","Polyester","1.25","1.22","3.0","4.2","5.2","38.50","35.1","25.1","37.9","76.5","24.0","","244.0","8.82","14.42","0.18","23.4","37.9","94.1","0.102","0.423","4.1"
"Tourna Big Hitter Silver Rough 17","62","Fast","Polyester","1.25","1.22","3.0","4.2","5.2","38.46","33.3","30.0","48.3","86.7","32.5","","217.7","8.82","14.46","0.51","23.8","38.5","89.1","0.102","0.423","4.1"
"Tourna Big Hitter Silver Rough 17","51","Slow","Polyester","1.25","1.22","3.0","4.2","5.2","29.15","41.5","20.0","23.8","52.9","13.2","","241.7","7.72","13.85","-0.35","21.2","41.8","95.1","0.102","0.423","4.1"
"Tourna Big Hitter Silver Rough 17","51","Medium","Polyester","1.25","1.22","3.0","4.2","5.2","29.83","37.4","27.0","39.0","69.0","23.3","","217.7","7.72","13.17","0.19","21.2","41.6","91.0","0.102","0.423","4.1"
"Tourna Big Hitter Silver Rough 17","51","Fast","Polyester","1.25","1.22","3.0","4.2","5.2","29.86","35.2","32.0","49.6","79.4","31.8","","197.2","7.72","13.14","0.49","21.4","42.1","85.7","0.102","0.423","4.1"
"Tourna Big Hitter Silver Rough 17","40","Slow","Polyester","1.25","1.22","3.0","4.2","5.2","18.30","46.4","22.6","25.6","43.9","12.4","","202.9","6.17","15.22","-0.11","21.2","53.6","92.5","0.102","0.423","4.1"
"Tourna Big Hitter Silver Rough 17","40","Medium","Polyester","1.25","1.22","3.0","4.2","5.2","18.70","41.3","29.9","40.4","58.9","22.1","","182.9","6.17","14.82","0.18","21.2","53.3","86.5","0.102","0.423","4.1"
"Tourna Big Hitter Silver Rough 17","40","Fast","Polyester","1.25","1.22","3.0","4.2","5.2","18.72","38.5","34.9","50.7","69.5","30.3","","169.7","6.17","14.80","0.44","21.4","53.9","82.1","0.102","0.423","4.1"
"Weiss Cannon Black 5 Edge 17 (1.24)","40","Slow","Polyester","1.24","NA","2.1","3.3","4.5","17.09","46.2","22.0","27.6","44.5","12.3","6.0","229.7","7.39","15.21","0.00","22.5","56.9","92.4","0.095","0.448","4.7"
"Weiss Cannon Black 5 Edge 17 (1.24)","40","Medium","Polyester","1.24","NA","2.1","3.3","4.5","17.57","40.7","30.0","43.0","60.6","22.7","10.6","194.9","7.39","14.73","0.37","22.5","56.7","85.6","0.095","0.448","4.7"
"Weiss Cannon Black 5 Edge 17 (1.24)","40","Fast","Polyester","1.24","NA","2.1","3.3","4.5","17.53","38.1","34.7","53.8","71.2","30.9","14.1","181.7","7.39","14.77","0.44","22.5","56.9","82.6","0.095","0.448","4.7"
"Weiss Cannon Black 5 Edge 17 (1.24)","51","Slow","Polyester","1.24","NA","2.1","3.3","4.5","34.11","39.6","18.9","23.2","57.3","13.5","7.3","265.2","5.29","11.32","-0.18","16.3","32.4","95.8","0.095","0.448","4.7"
"Weiss Cannon Black 5 Edge 17 (1.24)","51","Medium","Polyester","1.24","NA","2.1","3.3","4.5","34.53","35.5","26.0","39.7","74.3","24.1","12.3","238.9","5.29","10.90","0.13","16.3","32.2","92.2","0.095","0.448","4.7"
"Weiss Cannon Black 5 Edge 17 (1.24)","51","Fast","Polyester","1.24","NA","2.1","3.3","4.5","34.53","33.7","30.9","50.7","85.1","32.9","16.8","215.5","5.29","10.90","0.46","16.8","32.8","89.7","0.095","0.448","4.7"
"Weiss Cannon Black 5 Edge 17 (1.24)","62","Slow","Polyester","1.24","NA","2.1","3.3","4.5","45.09","36.6","17.1","20.9","65.9","14.1","7.9","288.6","5.05","11.60","-0.18","16.5","26.7","99.2","0.095","0.448","4.7"
"Weiss Cannon Black 5 Edge 17 (1.24)","62","Medium","Polyester","1.24","NA","2.1","3.3","4.5","45.40","33.3","24.0","37.5","82.9","24.9","13.1","265.2","5.05","11.29","0.13","16.5","26.7","93.5","0.095","0.448","4.7"
"Weiss Cannon Black 5 Edge 17 (1.24)","62","Fast","Polyester","1.24","NA","2.1","3.3","4.5","45.38","31.7","29.0","48.7","94.2","34.1","17.1","235.5","5.05","11.31","0.44","16.8","27.2","90.2","0.095","0.448","4.7"
"Tecnifibre Black Code 15L (1.32)","51","Fast","Polyester","1.32","NA","2.4","1.8","4.5","35.94","33.9","31.6","51.8","87.8","34.7","16.2","210.3","3.92","10.86","0.20","15.0","29.5","87.6","0.094","0.578","6.1"
"Tecnifibre Black Code 16","62","Slow","Polyester","1.28","1.31","1.5","2.4","2.7","42.53","36.5","17.6","23.8","66.4","14.6","","313.2","8.18","11.03","-0.16","19.0","30.9","96.4","NA","NA","NA"
"Tecnifibre Black Code 16","62","Medium","Polyester","1.28","1.31","1.5","2.4","2.7","42.82","33.3","24.0","41.9","84.9","25.4","","296.0","8.18","10.74","0.22","19.2","31","93.9","NA","NA","NA"
"Tecnifibre Black Code 16","62","Fast","Polyester","1.28","1.31","1.5","2.4","2.7","42.78","31.6","28.2","54.0","96.8","34.1","","276.6","8.18","10.78","0.44","19.4","31.4","89.5","NA","NA","NA"
"Tecnifibre Black Code 16","51","Slow","Polyester","1.28","1.31","1.5","2.4","2.7","31.84","39.5","19.0","25.6","57.3","13.6","","288.0","7.10","11.78","-0.20","18.7","36.8","92.5","NA","NA","NA"
"Tecnifibre Black Code 16","51","Medium","Polyester","1.28","1.31","1.5","2.4","2.7","32.26","35.6","25.9","43.7","75.9","24.6","","264.6","7.10","11.36","0.29","18.7","37","89.5","NA","NA","NA"
"Tecnifibre Black Code 16","51","Fast","Polyester","1.28","1.31","1.5","2.4","2.7","32.19","33.6","30.1","55.8","88.0","33.1","","249.7","7.10","11.43","0.42","19.0","37.3","87.4","NA","NA","NA"
"Tecnifibre Black Code 16","40","Slow","Polyester","1.28","1.31","1.5","2.4","2.7","21.70","43.2","21.0","28.4","50.1","13.2","","261.7","5.25","12.74","-0.09","17.9","45.1","94.7","NA","NA","NA"
"Tecnifibre Black Code 16","40","Medium","Polyester","1.28","1.31","1.5","2.4","2.7","22.01","38.4","28.0","45.4","67.5","23.6","","235.5","5.25","12.43","0.22","17.9","45.1","87.6","NA","NA","NA"
"Tecnifibre Black Code 16","40","Fast","Polyester","1.28","1.31","1.5","2.4","2.7","22.05","36.0","32.6","57.8","79.8","32.5","","221.2","5.25","12.39","0.55","18.1","45.8","85.4","NA","NA","NA"
"Tecnifibre Black Code 17","62","Slow","Polyester","1.24","1.26","1.5","2.4","2.7","42.20","36.6","17.2","24.3","66.4","14.2","","334.9","8.27","11.27","-0.03","19.6","31.6","97.2","0.118","0.5","4.2"
"Tecnifibre Black Code 17","62","Medium","Polyester","1.24","1.26","1.5","2.4","2.7","42.20","33.3","23.0","42.3","84.5","24.3","","324.6","8.27","11.27","0.13","19.6","31.9","93.9","0.118","0.5","4.2"
"Tecnifibre Black Code 17","62","Fast","Polyester","1.24","1.26","1.5","2.4","2.7","42.12","31.7","28.6","54.2","96.4","34.4","","270.9","8.27","11.35","0.47","20.1","32.5","90.2","0.118","0.5","4.2"
"Tecnifibre Black Code 17","51","Slow","Polyester","1.24","1.26","1.5","2.4","2.7","30.41","40.4","19.3","25.6","56.0","13.5","","278.9","7.36","12.95","-0.17","20.1","39.7","95.8","0.118","0.5","4.2"
"Tecnifibre Black Code 17","51","Medium","Polyester","1.24","1.26","1.5","2.4","2.7","30.85","36.2","26.0","42.8","73.6","23.9","","256.6","7.36","12.51","0.29","20.1","39.7","89.5","0.118","0.5","4.2"
"Tecnifibre Black Code 17","51","Fast","Polyester","1.24","1.26","1.5","2.4","2.7","30.83","34.1","31.0","55.8","86.7","33.6","","236.0","7.36","12.53","0.51","20.3","40.2","87.0","0.118","0.5","4.2"
"Tecnifibre Black Code 17","40","Slow","Polyester","1.24","1.26","1.5","2.4","2.7","20.04","44.3","21.6","28.9","49.0","13.2","","250.9","5.80","13.85","-0.05","19.6","49.4","93.1","0.118","0.5","4.2"
"Tecnifibre Black Code 17","40","Medium","Polyester","1.24","1.26","1.5","2.4","2.7","20.31","39.4","28.2","44.5","65.0","22.9","","228.6","5.80","13.58","0.35","19.6","49.7","85.9","0.118","0.5","4.2"
"Tecnifibre Black Code 17","40","Fast","Polyester","1.24","1.26","1.5","2.4","2.7","20.26","36.9","33.4","57.1","77.4","32.2","","208.6","5.80","13.63","0.42","19.8","50","82.6","0.118","0.5","4.2"
"Tecnifibre Black Code 18","62","Slow","Polyester","1.18","1.19","2.4","3.0","3.9","39.23","38.4","18.0","22.3","61.5","13.9","","280.0","8.14","14.37","-0.22","22.3","36.1","94.5","0.104","0.474","4.6"
"Tecnifibre Black Code 18","62","Medium","Polyester","1.18","1.19","2.4","3.0","3.9","39.65","34.9","25.0","37.9","77.6","24.3","","247.5","8.14","13.95","0.18","22.3","36.1","92.2","0.104","0.474","4.6"
"Tecnifibre Black Code 18","62","Fast","Polyester","1.18","1.19","2.4","3.0","3.9","39.65","33.0","30.0","50.1","89.7","33.6","","225.7","8.14","13.95","0.51","22.5","36.6","88.5","0.104","0.474","4.6"
"Tecnifibre Black Code 18","51","Slow","Polyester","1.18","1.19","2.4","3.0","3.9","30.10","41.2","20.0","23.6","53.8","13.4","","240.6","7.50","13.12","-0.13","20.5","40.4","93.5","0.104","0.474","4.6"
"Tecnifibre Black Code 18","51","Medium","Polyester","1.18","1.19","2.4","3.0","3.9","30.50","37.1","26.5","39.2","69.9","23.1","","228.0","7.50","12.72","0.29","20.5","40.4","90.4","0.104","0.474","4.6"
"Tecnifibre Black Code 18","51","Fast","Polyester","1.18","1.19","2.4","3.0","3.9","30.47","35.0","32.0","50.9","81.4","32.5","","202.9","7.50","12.75","0.37","20.7","40.7","87.4","0.104","0.474","4.6"
"Tecnifibre Black Code 18","40","Slow","Polyester","1.18","1.19","2.4","3.0","3.9","19.38","45.6","22.0","26.0","45.4","12.5","","219.5","6.24","14.07","-0.02","20.3","51.1","92.7","0.104","0.474","4.6"
"Tecnifibre Black Code 18","40","Medium","Polyester","1.18","1.19","2.4","3.0","3.9","19.76","40.6","29.3","41.5","61.3","22.4","","196.6","6.24","13.69","0.40","20.3","51.2","87.0","0.104","0.474","4.6"
"Tecnifibre Black Code 18","40","Fast","Polyester","1.18","1.19","2.4","3.0","3.9","19.76","37.9","34.1","51.8","71.7","30.5","","181.7","6.24","13.69","0.40","20.3","51.2","81.2","0.104","0.474","4.6"
"Tecnifibre Black Code 4S 16 (1.30)","51","Fast","Polyester","1.3","1.26","2.4","7.6","2.7","38.04","32.9","30.2","54.7","92.6","35.0","16.7","242.9","3.75","8.93","0.27","13.0","25.5","89.5","0.073","0.674","9.2"
"Tecnifibre Black Code 4S 17 (1.25)","40","Slow","Polyester","1.25","NA","2.1","3.3","3.9","20.48","46.6","23.0","27.8","48.3","13.9","6.3","214.3","5.91","13.30","-0.27","19.0","47.7","91.4","0.067","0.658","9.8"
"Tecnifibre Black Code 4S 17 (1.25)","40","Medium","Polyester","1.25","NA","2.1","3.3","3.9","21.17","40.2","30.0","44.8","65.9","24.8","11.2","201.7","5.91","12.61","0.38","19.0","47.6","90.2","0.067","0.658","9.8"
"Tecnifibre Black Code 4S 17 (1.25)","40","Fast","Polyester","1.25","NA","2.1","3.3","3.9","21.06","37.5","35.0","56.4","77.6","34.0","14.9","186.9","5.91","12.72","0.44","19.0","48.1","84.3","0.067","0.658","9.8"
"Tecnifibre Black Code 4S 17 (1.25)","51","Slow","Polyester","1.25","NA","2.1","3.3","3.9","36.18","41.2","20.0","23.6","59.8","14.9","7.2","239.5","4.85","9.69","-0.38","14.1","27.9","98.0","0.067","0.658","9.8"
"Tecnifibre Black Code 4S 17 (1.25)","51","Medium","Polyester","1.25","NA","2.1","3.3","3.9","36.87","36.3","27.0","41.5","78.3","26.4","13.1","230.9","4.85","9.00","0.16","14.1","27.6","93.1","0.067","0.658","9.8"
"Tecnifibre Black Code 4S 17 (1.25)","51","Fast","Polyester","1.25","NA","2.1","3.3","3.9","36.82","34.0","31.9","52.5","89.3","35.7","17.0","209.2","4.85","9.05","0.48","14.3","28.3","88.9","0.067","0.658","9.8"
"Tecnifibre Black Code 4S 17 (1.25)","62","Slow","Polyester","1.25","NA","2.1","3.3","3.9","47.72","38.2","18.4","21.2","68.8","15.8","7.9","254.3","4.19","9.83","-0.22","13.9","22.4","95.8","0.067","0.658","9.8"
"Tecnifibre Black Code 4S 17 (1.25)","62","Medium","Polyester","1.25","NA","2.1","3.3","3.9","47.91","34.2","26.6","38.4","86.4","28.7","13.7","220.0","4.19","9.64","0.08","13.9","22.5","95.3","0.067","0.658","9.8"
"Tecnifibre Black Code 4S 17 (1.25)","62","Fast","Polyester","1.25","NA","2.1","3.3","3.9","47.85","32.3","30.0","50.3","98.1","36.8","19.5","227.5","4.19","9.70","0.38","14.3","23.1","92.2","0.067","0.658","9.8"
"Tecnifibre Black Code 4S 18 (1.20)","51","Fast","Polyester","1.2","NA","2.7","2.4","3.9","38.04","33.5","31.0","49.6","87.8","34.0","16.4","210.3","3.64","9.04","0.22","13.0","25.4","88.4","0.087","0.532","6.1"
"Alien Black Diamond 16","62","Slow","Polyester","1.3","1.31","3.0","5.2","5.8","33.08","39.7","19.0","24.5","57.6","13.7","","274.3","10.61","18.05","-0.50","28.2","45.6","95.6","0.1","0.453","4.5"
"Alien Black Diamond 16","62","Medium","Polyester","1.3","1.31","3.0","5.2","5.8","34.00","35.8","26.0","39.7","73.9","23.9","","239.5","10.61","17.13","0.24","28.0","45.3","91.4","0.1","0.453","4.5"
"Alien Black Diamond 16","62","Fast","Polyester","1.3","1.31","3.0","5.2","5.8","34.00","34.0","30.3","50.5","84.7","32.1","","223.5","10.61","17.13","0.55","28.2","45.8","87.8","0.1","0.453","4.5"
"Alien Black Diamond 16","51","Slow","Polyester","1.3","1.31","3.0","5.2","5.8","24.81","43.0","20.2","25.8","50.5","12.7","","256.6","8.40","17.51","-0.17","25.8","50.7","94.5","0.1","0.453","4.5"
"Alien Black Diamond 16","51","Medium","Polyester","1.3","1.31","3.0","5.2","5.8","25.42","38.6","27.9","39.9","65.3","22.8","","207.5","8.40","16.90","0.33","25.6","50.5","88.5","0.1","0.453","4.5"
"Alien Black Diamond 16","51","Fast","Polyester","1.3","1.31","3.0","5.2","5.8","25.45","36.6","32.6","49.8","75.2","30.7","","190.3","8.40","16.87","0.47","25.8","50.7","83.0","0.1","0.453","4.5"
"Alien Black Diamond 16","40","Slow","Polyester","1.3","1.31","3.0","5.2","5.8","15.15","47.7","23.1","26.9","42.1","12.2","","205.2","7.36","17.18","-0.09","24.5","61.6","88.9","0.1","0.453","4.5"
"Alien Black Diamond 16","40","Medium","Polyester","1.3","1.31","3.0","5.2","5.8","15.63","42.8","30.1","38.8","54.5","20.5","","174.3","7.36","16.70","0.19","24.3","61.1","82.4","0.1","0.453","4.5"
"Alien Black Diamond 16","40","Fast","Polyester","1.3","1.31","3.0","5.2","5.8","15.77","40.5","35.8","48.1","63.7","28.5","","152.6","7.36","16.56","0.40","24.3","61.3","76.4","0.1","0.453","4.5"
"IsoSpeed Black Fire 17","40","Slow","Polyester","1.25","NA","2.1","3.0","4.5","19.54","45.0","21.8","26.9","46.5","12.7","6.3","230.9","5.38","14.77","-0.30","19.8","50","92.9","0.069","0.386","5.6"
"IsoSpeed Black Fire 17","40","Medium","Polyester","1.25","NA","2.1","3.0","4.5","20.35","40.0","29.0","41.0","61.3","22.3","10.6","197.2","5.38","13.96","0.42","19.8","49.8","85.4","0.069","0.386","5.6"
"IsoSpeed Black Fire 17","40","Fast","Polyester","1.25","NA","2.1","3.0","4.5","20.26","37.8","34.0","50.3","70.6","30.0","14.0","176.6","5.38","14.05","0.64","20.1","50.6","83.7","0.069","0.386","5.6"
"IsoSpeed Black Fire 17","51","Slow","Polyester","1.25","NA","2.1","3.0","4.5","30.76","40.5","19.2","24.5","55.1","13.2","7.1","268.6","5.31","14.65","-0.33","19.6","38.7","97.0","0.069","0.386","5.6"
"IsoSpeed Black Fire 17","51","Medium","Polyester","1.25","NA","2.1","3.0","4.5","31.38","36.4","26.1","39.9","71.2","23.2","11.9","238.3","5.31","14.03","0.29","19.6","38.7","90.6","0.069","0.386","5.6"
"IsoSpeed Black Fire 17","51","Fast","Polyester","1.25","NA","2.1","3.0","4.5","31.38","34.5","31.6","50.1","81.6","32.2","15.6","204.6","5.31","14.03","0.60","19.8","39.3","86.5","0.069","0.386","5.6"
"IsoSpeed Black Fire 17","62","Slow","Polyester","1.25","NA","2.1","3.0","4.5","40.40","37.4","17.9","22.5","62.8","14.1","7.6","286.3","5.82","15.52","-0.28","20.9","34.1","97.6","0.069","0.386","5.6"
"IsoSpeed Black Fire 17","62","Medium","Polyester","1.25","NA","2.1","3.0","4.5","41.01","33.9","24.5","39.2","80.3","24.6","12.8","265.7","5.82","14.91","0.17","20.9","33.9","93.3","0.069","0.386","5.6"
"IsoSpeed Black Fire 17","62","Fast","Polyester","1.25","NA","2.1","3.0","4.5","41.01","32.2","29.6","50.1","91.1","33.7","16.4","232.6","5.82","14.91","0.50","21.2","34.4","88.4","0.069","0.386","5.6"
"Genesis Black Magic 16 (1.29)","51","Fast","Polyester","1.29","NA","2.4","4.5","4.5","32.63","34.5","32.0","52.3","84.9","34.0","15.8","207.5","5.38","12.71","0.22","18.3","36.1","86.1","0.08","0.494","6.2"
"Kirschbaum Black Shark 16 (1.30)","40","Slow","Polyester","1.3","NA","1.5","3.0","4.2","17.11","45.2","22.0","28.9","46.1","12.6","6.4","242.3","6.39","16.19","-0.24","22.3","56.3","92.7","0.08","0.429","5.4"
"Kirschbaum Black Shark 16 (1.30)","40","Medium","Polyester","1.3","NA","1.5","3.0","4.2","17.86","40.3","29.0","43.0","60.9","22.1","10.6","207.5","6.39","15.44","0.35","22.3","55.9","83.7","0.08","0.429","5.4"
"Kirschbaum Black Shark 16 (1.30)","40","Fast","Polyester","1.3","NA","1.5","3.0","4.2","17.82","37.9","34.0","52.5","70.3","29.9","13.8","184.0","6.39","15.48","0.71","22.5","56.9","78.7","0.08","0.429","5.4"
"Kirschbaum Black Shark 16 (1.30)","51","Slow","Polyester","1.3","NA","1.5","3.0","4.2","29.90","40.1","19.2","26.0","56.0","13.5","7.3","285.8","6.15","14.67","-0.13","20.7","40.8","95.1","0.08","0.429","5.4"
"Kirschbaum Black Shark 16 (1.30)","51","Medium","Polyester","1.3","NA","1.5","3.0","4.2","30.34","36.1","26.0","42.6","72.8","23.7","11.6","255.5","6.15","14.23","0.24","20.7","40.7","95.3","0.08","0.429","5.4"
"Kirschbaum Black Shark 16 (1.30)","51","Fast","Polyester","1.3","NA","1.5","3.0","4.2","30.32","34.1","31.0","52.7","83.1","32.2","15.3","223.5","6.15","14.25","0.49","20.9","41.2","86.1","0.08","0.429","5.4"
"Kirschbaum Black Shark 16 (1.30)","62","Slow","Polyester","1.3","NA","1.5","3.0","4.2","42.67","36.4","17.2","23.4","66.2","14.2","8.1","322.3","6.39","12.68","-0.33","18.7","30.4","99.2","0.08","0.429","5.4"
"Kirschbaum Black Shark 16 (1.30)","62","Medium","Polyester","1.3","NA","1.5","3.0","4.2","43.17","33.2","24.0","40.1","83.3","25.0","13.3","283.5","6.39","12.18","0.11","18.7","30.2","96.6","0.08","0.429","5.4"
"Kirschbaum Black Shark 16 (1.30)","62","Fast","Polyester","1.3","NA","1.5","3.0","4.2","43.15","31.4","28.1","51.8","95.0","33.4","16.6","266.9","6.39","12.20","0.53","19.2","31","90.6","0.08","0.429","5.4"
"Kirschbaum Black Shark 17 (1.25)","40","Slow","Polyester","1.25","NA","2.4","3.9","NA","17.57","46.0","22.1","27.8","45.4","12.5","6.3","232.6","6.06","16.06","-0.11","22.1","55.4","92.7","0.072","0.421","5.8"
"Kirschbaum Black Shark 17 (1.25)","40","Medium","Polyester","1.25","NA","2.4","3.9","NA","18.28","40.8","29.7","40.6","58.9","21.9","10.5","186.9","6.06","15.35","0.35","21.8","54.8","85.9","0.072","0.421","5.8"
"Kirschbaum Black Shark 17 (1.25)","40","Fast","Polyester","1.25","NA","2.4","3.9","NA","18.24","38.4","34.1","50.5","68.8","29.3","13.5","177.2","6.06","15.39","0.58","22.1","55.5","82.1","0.072","0.421","5.8"
"Kirschbaum Black Shark 17 (1.25)","51","Slow","Polyester","1.25","NA","2.4","3.9","NA","31.09","40.3","19.3","24.0","55.1","13.3","7.4","261.2","6.11","13.52","-0.33","19.4","38","96.4","0.072","0.421","5.8"
"Kirschbaum Black Shark 17 (1.25)","51","Medium","Polyester","1.25","NA","2.4","3.9","NA","31.69","36.2","26.0","39.7","71.4","23.2","12.0","238.3","6.11","12.92","0.20","19.2","37.9","91.6","0.072","0.421","5.8"
"Kirschbaum Black Shark 17 (1.25)","51","Fast","Polyester","1.25","NA","2.4","3.9","NA","31.66","34.3","31.0","51.4","82.9","32.2","15.9","216.6","6.11","12.95","0.42","19.4","38.4","88.2","0.072","0.421","5.8"
"Kirschbaum Black Shark 17 (1.25)","62","Slow","Polyester","1.25","NA","2.4","3.9","NA","43.24","36.7","17.6","22.3","65.5","14.4","7.9","290.9","5.89","12.61","-0.26","18.3","29.5","98.2","0.072","0.421","5.8"
"Kirschbaum Black Shark 17 (1.25)","62","Medium","Polyester","1.25","NA","2.4","3.9","NA","43.70","33.5","24.0","37.9","81.8","24.5","13.7","268.0","5.89","12.15","0.09","18.1","29.4","94.3","0.072","0.421","5.8"
"Kirschbaum Black Shark 17 (1.25)","62","Fast","Polyester","1.25","NA","2.4","3.9","NA","43.70","31.8","28.6","49.4","93.1","33.3","16.9","245.7","5.89","12.15","0.53","18.5","30.1","90.8","0.072","0.421","5.8"
"Polyfibre Black Venom 16 (1.30)","62","Slow","Polyester","1.3","1.32","2.4","3.9","5.8","29.46","40.7","19.8","25.8","55.3","13.7","","268.0","13.41","18.87","-0.48","31.8","51.5","93.3","0.097","0.42","4.3"
"Polyfibre Black Venom 16 (1.30)","62","Medium","Polyester","1.3","1.32","2.4","3.9","5.8","30.38","36.6","26.0","41.2","71.7","23.3","","247.5","13.41","17.95","0.28","31.8","51.3","90.4","0.097","0.42","4.3"
"Polyfibre Black Venom 16 (1.30)","62","Fast","Polyester","1.3","1.32","2.4","3.9","5.8","30.34","34.6","31.1","51.8","82.2","32.0","","217.7","13.41","17.99","0.59","32.0","51.8","85.4","0.097","0.42","4.3"
"Polyfibre Black Venom 16 (1.30)","51","Slow","Polyester","1.3","1.32","2.4","3.9","5.8","21.68","43.9","21.5","27.1","48.7","13.1","","237.7","9.90","19.14","-0.41","28.7","56.4","91.4","0.097","0.42","4.3"
"Polyfibre Black Venom 16 (1.30)","51","Medium","Polyester","1.3","1.32","2.4","3.9","5.8","22.54","39.4","28.0","40.6","63.3","22.1","","210.9","9.90","18.28","0.42","28.7","56.4","86.7","0.097","0.42","4.3"
"Polyfibre Black Venom 16 (1.30)","51","Fast","Polyester","1.3","1.32","2.4","3.9","5.8","22.47","37.5","33.4","49.4","71.9","30.0","","180.0","9.90","18.35","0.60","28.9","56.9","80.6","0.097","0.42","4.3"
"Polyfibre Black Venom 16 (1.30)","40","Slow","Polyester","1.3","1.32","2.4","3.9","5.8","15.50","47.1","22.6","27.6","43.0","12.2","","218.3","6.77","17.42","-0.24","24.0","60.3","90.6","0.097","0.42","4.3"
"Polyfibre Black Venom 16 (1.30)","40","Medium","Polyester","1.3","1.32","2.4","3.9","5.8","16.12","42.1","30.0","39.9","56.0","21.0","","180.0","6.77","16.80","0.42","24.0","60.4","81.9","0.097","0.42","4.3"
"Polyfibre Black Venom 16 (1.30)","40","Fast","Polyester","1.3","1.32","2.4","3.9","5.8","16.14","40.1","35.2","48.5","64.6","28.5","","159.4","6.77","16.78","0.57","24.0","60.8","76.2","0.097","0.42","4.3"
"Polyfibre Black Venom 16L (1.25)","62","Slow","Polyester","1.25","1.25","2.7","4.8","6.7","29.88","40.9","19.8","24.9","54.7","13.6","","256.6","13.12","18.74","-0.50","31.3","50.8","95.6","NA","NA","NA"
"Polyfibre Black Venom 16L (1.25)","62","Medium","Polyester","1.25","1.25","2.7","4.8","6.7","30.74","36.8","26.1","39.9","70.8","23.0","","239.5","13.12","17.88","0.31","31.3","50.7","89.9","NA","NA","NA"
"Polyfibre Black Venom 16L (1.25)","62","Fast","Polyester","1.25","1.25","2.7","4.8","6.7","30.72","34.8","31.6","51.4","82.2","32.5","","209.2","13.12","17.90","0.62","31.8","51.3","85.2","NA","NA","NA"
"Polyfibre Black Venom 16L (1.25)","51","Slow","Polyester","1.25","1.25","2.7","4.8","6.7","19.84","45.4","22.0","25.8","45.6","12.6","","217.2","10.52","20.36","-0.40","30.4","60.1","91.2","NA","NA","NA"
"Polyfibre Black Venom 16L (1.25)","51","Medium","Polyester","1.25","1.25","2.7","4.8","6.7","20.73","40.6","29.0","39.2","59.8","21.7","","189.2","10.52","19.47","0.38","30.4","59.9","85.6","NA","NA","NA"
"Polyfibre Black Venom 16L (1.25)","51","Fast","Polyester","1.25","1.25","2.7","4.8","6.7","20.75","38.5","34.0","48.5","69.2","29.4","","170.3","10.52","19.45","0.68","30.6","60.4","79.9","NA","NA","NA"
"Polyfibre Black Venom 16L (1.25)","40","Slow","Polyester","1.25","1.25","2.7","4.8","6.7","14.29","48.8","23.9","26.2","40.6","12.1","","186.9","7.14","18.26","-0.06","25.4","63.8","88.4","NA","NA","NA"
"Polyfibre Black Venom 16L (1.25)","40","Medium","Polyester","1.25","1.25","2.7","4.8","6.7","14.82","43.6","31.0","38.4","53.1","20.6","","162.3","7.14","17.73","0.51","25.4","63.9","81.0","NA","NA","NA"
"Polyfibre Black Venom 16L (1.25)","40","Fast","Polyester","1.25","1.25","2.7","4.8","6.7","14.75","41.6","36.1","46.7","61.3","27.7","","145.7","7.14","17.80","0.59","25.6","64.3","74.8","NA","NA","NA"
"Polyfibre Black Venom Rough 16L (1.25)","51","Fast","Polyester","1.25","1.18","2.7","3.9","6.7","20.13","38.5","35.4","49.8","69.9","30.9","13.7","162.3","8.38","22.21","0.26","30.9","60.8","80.8","0.085","0.531","6.2"
"Dunlop Black Widow 16","40","Slow","Polyester","1.31","NA","2.1","3.6","4.5","21.83","44.2","21.3","24.7","46.5","12.4","6.6","221.2","4.74","13.12","-0.15","17.6","44.6","93.5","0.107","0.557","5.2"
"Dunlop Black Widow 16","40","Medium","Polyester","1.31","NA","2.1","3.6","4.5","22.29","39.6","28.1","38.8","61.1","21.5","10.7","199.5","4.74","12.66","0.26","17.6","44.5","88.9","0.107","0.557","5.2"
"Dunlop Black Widow 16","40","Fast","Polyester","1.31","NA","2.1","3.6","4.5","22.27","37.4","33.9","48.1","70.3","29.8","14.1","169.7","4.74","12.68","0.51","17.9","45.2","84.3","0.107","0.557","5.2"
"Dunlop Black Widow 16","51","Slow","Polyester","1.31","NA","2.1","3.6","4.5","31.22","40.5","19.5","22.7","54.0","13.2","7.3","242.9","5.56","13.94","-0.33","19.2","37.8","95.3","0.107","0.557","5.2"
"Dunlop Black Widow 16","51","Medium","Polyester","1.31","NA","2.1","3.6","4.5","31.82","36.7","26.1","36.8","68.6","22.3","11.9","220.0","5.56","13.34","0.20","19.2","37.7","91.2","0.107","0.557","5.2"
"Dunlop Black Widow 16","51","Fast","Polyester","1.31","NA","2.1","3.6","4.5","31.82","35.0","31.0","45.9","77.6","30.1","15.0","193.2","5.56","13.34","0.46","19.4","38.2","87.2","0.107","0.557","5.2"
"Dunlop Black Widow 16","62","Slow","Polyester","1.31","NA","2.1","3.6","4.5","37.97","38.3","18.0","21.4","59.3","13.3","7.7","267.5","6.11","17.66","-0.29","23.4","38","99.2","0.107","0.557","5.2"
"Dunlop Black Widow 16","62","Medium","Polyester","1.31","NA","2.1","3.6","4.5","38.50","35.0","25.0","35.9","74.5","23.3","12.5","234.3","6.11","17.13","0.16","23.4","37.9","92.9","0.107","0.557","5.2"
"Dunlop Black Widow 16","62","Fast","Polyester","1.31","NA","2.1","3.6","4.5","38.50","33.3","30.0","46.1","84.7","31.7","16.9","208.6","6.11","17.13","0.55","23.8","38.5","89.7","0.107","0.557","5.2"
"Dunlop Black Widow 17","40","Slow","Polyester","1.26","NA","1.2","1.5","3.0","23.81","42.9","20.9","26.9","50.7","13.3","6.8","250.3","4.81","11.07","-0.25","15.7","39.4","94.5","0.107","0.573","5.4"
"Dunlop Black Widow 17","40","Medium","Polyester","1.26","NA","1.2","1.5","3.0","24.37","38.2","28.0","42.1","66.4","23.2","11.2","217.7","4.81","10.51","0.34","15.7","39.4","87.2","0.107","0.573","5.4"
"Dunlop Black Widow 17","40","Fast","Polyester","1.26","NA","1.2","1.5","3.0","24.17","36.1","32.7","52.7","76.7","31.5","15.4","199.5","4.81","10.71","0.36","15.9","40","85.7","0.107","0.573","5.4"
"Dunlop Black Widow 17","51","Slow","Polyester","1.26","NA","1.2","1.5","3.0","34.73","39.4","18.9","23.4","58.2","13.7","7.6","266.9","3.92","12.07","-0.26","15.7","31","96.4","0.107","0.573","5.4"
"Dunlop Black Widow 17","51","Medium","Polyester","1.26","NA","1.2","1.5","3.0","35.19","35.6","26.0","38.1","73.4","23.8","12.3","230.3","3.92","11.61","0.15","15.7","30.9","89.7","0.107","0.573","5.4"
"Dunlop Black Widow 17","51","Fast","Polyester","1.26","NA","1.2","1.5","3.0","35.15","33.8","30.2","48.5","83.8","31.6","15.9","216.6","3.92","11.65","0.47","16.1","31.6","87.6","0.107","0.573","5.4"
"Dunlop Black Widow 17","62","Slow","Polyester","1.26","NA","1.2","1.5","3.0","39.67","37.9","18.0","22.5","62.2","14.0","8.0","281.2","4.81","17.26","-0.42","21.6","35.1","97.8","0.107","0.573","5.4"
"Dunlop Black Widow 17","62","Medium","Polyester","1.26","NA","1.2","1.5","3.0","40.26","34.3","24.7","38.1","78.3","24.2","12.6","253.2","4.81","16.67","0.17","21.6","35.1","92.9","0.107","0.573","5.4"
"Dunlop Black Widow 17","62","Fast","Polyester","1.26","NA","1.2","1.5","3.0","40.22","32.7","29.8","48.1","88.4","32.9","16.4","219.5","4.81","16.71","0.64","22.1","35.9","87.2","0.107","0.573","5.4"
"Dunlop Black Widow 18 (1.21)","51","Fast","Polyester","1.21","NA","2.1","2.4","3.0","35.24","34.6","32.0","49.2","84.5","33.8","16.3","194.9","2.98","12.50","0.18","15.7","30.9","89.7","0.099","0.571","5.8"
"Tourna Black Zone 16","40","Slow","Polyester","1.3","NA","1.5","2.4","3.3","24.30","44.5","21.8","25.8","50.3","13.7","6.5","220.6","4.78","10.61","-0.13","15.2","38.4","94.9","0.075","0.417","5.6"
"Tourna Black Zone 16","40","Medium","Polyester","1.3","NA","1.5","2.4","3.3","24.85","39.0","29.0","41.9","66.6","24.2","10.8","202.3","4.78","10.06","0.29","15.2","38.1","89.3","0.075","0.417","5.6"
"Tourna Black Zone 16","40","Fast","Polyester","1.3","NA","1.5","2.4","3.3","24.83","36.6","34.0","52.3","77.2","32.7","14.6","184.6","4.78","10.08","0.53","15.4","38.8","84.8","0.075","0.417","5.6"
"Tourna Black Zone 16","51","Slow","Polyester","1.3","NA","1.5","2.4","3.3","35.83","40.7","19.8","22.9","58.9","14.6","7.1","237.2","4.15","10.74","-0.20","14.8","29","95.8","0.075","0.417","5.6"
"Tourna Black Zone 16","51","Medium","Polyester","1.3","NA","1.5","2.4","3.3","36.25","36.2","26.4","38.8","75.2","24.8","12.2","226.3","4.15","10.32","0.13","14.6","28.8","92.5","0.075","0.417","5.6"
"Tourna Black Zone 16","51","Fast","Polyester","1.3","NA","1.5","2.4","3.3","36.29","34.2","31.9","49.4","85.6","34.1","15.7","197.2","4.15","10.28","0.52","15.0","29.5","88.2","0.075","0.417","5.6"
"Tourna Black Zone 16","62","Slow","Polyester","1.3","NA","1.5","2.4","3.3","44.08","38.5","18.1","21.2","65.3","14.7","7.6","262.9","5.01","12.65","-0.26","17.4","28.2","96.0","0.075","0.417","5.6"
