Repository: aldooasdd/Tirtonic-

# Tirtonic String Finder — bundel implementasi

Letakkan folder ini di proyek website Tirtonic (misalnya `docs/string-finder/`), lalu minta developer membaca `PRD-string-finder.md` terlebih dulu.

```
PRD-string-finder.md        Spesifikasi lengkap (mulai dari sini)
PROMPTS-developer.md      Prompt developer per tahap (0, 1a, 1b, 1c, 1d)
data/
  twu_strings_raw.csv       Export asli TWU (tidak diubah)
  twu_strings_clean.csv     Data bersih untuk impor ke database
  strings.json              Format ringkas untuk engine acuan & tes
  cleaning-log.md           Semua nilai yang diperbaiki/dibuang
  dataset-stats.json        Statistik dataset

File: String Finder/tirtonic-string-finder/data/twu_strings_raw.csv (part 4 of 24)
"String","Ref. Ten. (lbs)","Swing Speed","Material","Gauge Nominal (mm)","Gauge Acutal (mm)","Stretch at 40 lbs (%)","Stretch at 51 lbs (%)","Stretch at 62 lbs (%)","Actual Pre-impact Tension (lbs)","Dwell Time (ms)","Deflection (mm)","Tension Change (lbs)","Peak Tension (lbs)","Peak Perp. Force (lbs)","Ave Perp. Force (lbs)","Stiffness (lb/in)","Static Loss lbs.","Stabilization Loss (lbs)","Impact Loss (lbs).","Total Loss (lbs)","Tension Loss (%)","Energy Return (%)","String/String COF","String/Ball COF","Spin Potential"
"Tourna Black Zone 16","62","Medium","Polyester","1.3","NA","1.5","2.4","3.3","44.56","34.5","25.6","37.5","82.0","26.2","12.8","232.0","5.01","12.17","0.13","17.4","28","94.9","0.075","0.417","5.6"
"Tourna Black Zone 16","62","Fast","Polyester","1.3","NA","1.5","2.4","3.3","44.56","32.6","30.0","48.1","92.6","34.8","16.9","217.7","5.01","12.17","0.57","17.6","28.7","91.4","0.075","0.417","5.6"
"Tourna Black Zone 17","51","Fast","Polyester","1.2","NA","1.2","6.7","3.3","35.02","34.8","32.0","47.0","82.0","32.8","15.8","186.9","3.40","12.30","0.29","15.9","31.5","88.0","0.08","0.477","6"
"Weiss Cannon Blue Rock N Power","51","Fast","Polyester","1.2","1.35","6.4","7.3","8.2","37.26","33.0","30.2","50.3","87.5","33.1","16.4","224.0","3.97","9.49","0.22","13.7","27","88.7","0.059","0.654","11.1"
"Boris Becker Bomber 16","62","Slow","Polyester","1.28","NA","2.1","3.3","4.5","36.65","38.6","18.0","24.3","60.9","13.7","","305.2","9.90","15.19","-0.28","24.7","40.2","96.0","0.09","0.461","5.1"
"Boris Becker Bomber 16","62","Medium","Polyester","1.28","NA","2.1","3.3","4.5","37.18","35.1","25.2","40.6","77.6","24.5","","258.3","9.90","14.66","0.25","24.7","40.2","92.9","0.09","0.461","5.1"
"Boris Becker Bomber 16","62","Fast","Polyester","1.28","NA","2.1","3.3","4.5","37.15","33.3","30.0","51.8","88.9","33.3","","233.7","9.90","14.69","0.68","25.4","40.9","88.0","0.09","0.461","5.1"
"Boris Becker Bomber 16","51","Slow","Polyester","1.28","NA","2.1","3.3","4.5","26.97","42.0","20.0","26.2","53.1","13.3","","266.3","8.31","15.44","-0.15","23.6","46.5","94.7","0.09","0.461","5.1"
"Boris Becker Bomber 16","51","Medium","Polyester","1.28","NA","2.1","3.3","4.5","27.34","37.8","27.3","41.0","68.4","23.3","","225.2","8.31","15.07","0.39","23.8","46.9","90.1","0.09","0.461","5.1"
"Boris Becker Bomber 16","51","Fast","Polyester","1.28","NA","2.1","3.3","4.5","27.30","35.9","32.0","51.6","78.9","31.5","","204.6","8.31","15.11","0.38","23.8","46.9","85.0","0.09","0.461","5.1"
"Boris Becker Bomber 16","40","Slow","Polyester","1.28","NA","2.1","3.3","4.5","16.38","46.9","23.0","27.6","43.9","12.6","","212.0","6.17","17.14","-0.03","23.4","58.7","92.0","0.09","0.461","5.1"
"Boris Becker Bomber 16","40","Medium","Polyester","1.28","NA","2.1","3.3","4.5","16.52","41.7","30.0","41.7","58.0","21.8","","187.5","6.17","17.00","0.14","23.4","58.7","84.5","0.09","0.461","5.1"
"Boris Becker Bomber 16","40","Fast","Polyester","1.28","NA","2.1","3.3","4.5","16.76","39.4","35.2","51.4","68.1","30.0","","169.2","6.17","16.76","0.55","23.6","59.2","78.3","0.09","0.461","5.1"
"Boris Becker Bomber 17","62","Slow","Polyester","1.23","1.23","2.4","3.9","5.2","33.96","40.6","19.7","22.9","56.9","14.0","","239.5","10.17","17.61","-0.24","27.6","44.6","96.0","NA","NA","NA"
"Boris Becker Bomber 17","62","Medium","Polyester","1.23","1.23","2.4","3.9","5.2","34.53","36.7","26.1","38.6","73.0","23.9","","229.7","10.17","17.04","0.35","27.6","44.6","91.8","NA","NA","NA"
"Boris Becker Bomber 17","62","Fast","Polyester","1.23","1.23","2.4","3.9","5.2","34.55","34.7","31.6","49.8","84.2","33.4","","201.7","10.17","17.02","0.59","27.8","45","86.7","NA","NA","NA"
"Boris Becker Bomber 17","51","Slow","Polyester","1.23","1.23","2.4","3.9","5.2","26.31","43.3","20.7","24.9","51.2","13.2","","236.6","8.16","16.25","-0.17","24.3","47.8","93.9","NA","NA","NA"
"Boris Becker Bomber 17","51","Medium","Polyester","1.23","1.23","2.4","3.9","5.2","26.92","38.9","28.0","39.2","66.2","23.2","","203.5","8.16","15.64","0.44","24.3","47.8","87.6","NA","NA","NA"
"Boris Becker Bomber 17","51","Fast","Polyester","1.23","1.23","2.4","3.9","5.2","26.86","36.9","33.0","48.7","75.6","31.2","","182.3","8.16","15.70","0.71","24.5","48.4","83.5","NA","NA","NA"
"Boris Becker Bomber 17","40","Slow","Polyester","1.23","1.23","2.4","3.9","5.2","16.82","47.9","23.3","26.2","43.0","12.5","","197.2","6.15","16.72","-0.05","22.7","57.5","90.6","NA","NA","NA"
"Boris Becker Bomber 17","40","Medium","Polyester","1.23","1.23","2.4","3.9","5.2","16.89","42.9","30.8","39.5","56.4","21.7","","169.2","6.15","16.65","0.13","22.9","57.8","84.8","NA","NA","NA"
"Boris Becker Bomber 17","40","Fast","Polyester","1.23","1.23","2.4","3.9","5.2","17.13","40.3","36.0","48.7","65.9","29.6","","152.6","6.15","16.41","0.59","23.2","58.3","79.9","NA","NA","NA"
"Boris Becker Bomber NYC 16 (1.28)","51","Fast","Polyester","1.28","1.31","2.4","10.3","3.9","36.65","33.7","32.0","52.3","88.9","35.5","16.3","208.0","4.08","9.99","0.25","14.3","28.2","89.3","0.078","0.417","5.3"
"Boris Becker Bomber NYC 17 (1.23)","51","Fast","Polyester","1.23","1.35","NA","NA","7.3","37.04","33.9","31.8","51.2","88.2","35.1","16.7","205.7","3.31","10.37","0.22","13.9","27.4","89.3","0.076","0.42","5.5"
"One Strings Carbon NRG 16","40","Slow","Polyester","1.3","NA","1.8","3.3","4.5","19.54","47.2","23.0","26.2","45.6","13.1","6.2","201.2","6.02","14.13","-0.04","20.1","50.7","93.5","0.082","0.419","5.1"
"One Strings Carbon NRG 16","40","Medium","Polyester","1.3","NA","1.8","3.3","4.5","19.96","41.6","30.2","39.9","60.0","22.6","10.1","178.3","6.02","13.71","0.38","20.1","50.7","85.2","0.082","0.419","5.1"
"One Strings Carbon NRG 16","40","Fast","Polyester","1.3","NA","1.8","3.3","4.5","19.91","39.3","35.9","48.5","68.4","30.6","13.3","153.2","6.02","13.76","0.62","20.3","51.4","79.9","0.082","0.419","5.1"
"One Strings Carbon NRG 16","51","Slow","Polyester","1.3","NA","1.8","3.3","4.5","29.33","43.2","20.7","23.8","53.1","13.7","6.8","225.2","6.00","15.39","-0.17","21.2","41.8","96.4","0.082","0.419","5.1"
"One Strings Carbon NRG 16","51","Medium","Polyester","1.3","NA","1.8","3.3","4.5","29.83","38.2","28.0","39.2","69.2","24.2","11.2","204.0","6.00","14.89","0.26","21.2","41.7","91.8","0.082","0.419","5.1"
"One Strings Carbon NRG 16","51","Fast","Polyester","1.3","NA","1.8","3.3","4.5","29.86","36.0","33.0","48.3","78.3","32.2","15.0","180.0","6.00","14.86","0.58","21.4","42.3","83.4","0.082","0.419","5.1"
"One Strings Carbon NRG 16","62","Slow","Polyester","1.3","NA","1.8","3.3","4.5","37.31","40.4","19.5","22.7","60.0","14.6","7.2","241.7","7.47","16.96","-0.20","24.3","39.2","95.3","0.082","0.419","5.1"
"One Strings Carbon NRG 16","62","Medium","Polyester","1.3","NA","1.8","3.3","4.5","37.75","35.9","26.2","39.5","77.2","25.3","12.1","232.6","7.47","16.52","0.07","24.0","39","93.3","0.082","0.419","5.1"
"One Strings Carbon NRG 16","62","Fast","Polyester","1.3","NA","1.8","3.3","4.5","37.77","34.0","31.2","49.4","87.3","34.1","16.5","206.3","7.47","16.50","0.62","24.5","39.8","88.4","0.082","0.419","5.1"
"One Strings Carbon Tour 17 (1.25)","40","Slow","Polyester","1.25","NA","1.5","2.4","3.0","23.88","43.8","21.3","28.7","52.7","14.0","6.6","258.3","4.65","11.16","-0.04","15.7","39.7","96.0","NA","NA","NA"
"One Strings Carbon Tour 17 (1.25)","40","Medium","Polyester","1.25","NA","1.5","2.4","3.0","24.12","38.3","28.2","45.9","70.1","24.7","11.4","234.3","4.65","10.92","0.26","15.9","39.9","90.4","NA","NA","NA"
"One Strings Carbon Tour 17 (1.25)","40","Fast","Polyester","1.25","NA","1.5","2.4","3.0","24.08","35.7","33.0","57.3","81.4","33.6","14.8","213.7","4.65","10.96","0.44","16.1","40.4","86.1","NA","NA","NA"
"One Strings Carbon Tour 17 (1.25)","51","Slow","Polyester","1.25","NA","1.5","2.4","3.0","37.99","39.5","19.0","24.5","62.4","14.8","7.3","276.0","4.26","8.47","-0.18","12.6","24.7","98.8","NA","NA","NA"
"One Strings Carbon Tour 17 (1.25)","51","Medium","Polyester","1.25","NA","1.5","2.4","3.0","38.30","35.1","26.0","41.5","79.8","25.9","12.7","249.7","4.26","8.16","0.13","12.6","24.7","92.2","NA","NA","NA"
"One Strings Carbon Tour 17 (1.25)","51","Fast","Polyester","1.25","NA","1.5","2.4","3.0","38.30","33.1","30.6","52.7","91.1","34.8","17.1","229.2","4.26","8.16","0.48","13.0","25.4","89.1","NA","NA","NA"
"One Strings Carbon Tour 17 (1.25)","62","Slow","Polyester","1.25","NA","1.5","2.4","3.0","48.40","37.0","17.9","21.6","70.1","15.7","7.9","274.9","3.62","9.72","-0.15","13.2","21.4","95.6","NA","NA","NA"
"One Strings Carbon Tour 17 (1.25)","62","Medium","Polyester","1.25","NA","1.5","2.4","3.0","48.66","33.3","24.1","39.2","88.0","26.5","13.5","273.2","3.62","9.46","0.08","13.2","21.3","93.9","NA","NA","NA"
"One Strings Carbon Tour 17 (1.25)","62","Fast","Polyester","1.25","NA","1.5","2.4","3.0","48.64","31.4","29.0","50.9","99.7","36.1","17.8","246.3","3.62","9.48","0.48","13.7","22","91.2","NA","NA","NA"
"Toroline Cash 16L (1.25)","51","Fast","Polyester","1.25","NA","2.4","1.8","3.0","33.30","35.5","32.8","48.3","81.6","33.4","15.2","182.9","4.30","13.12","0.22","17.6","34.8","85.0","0.068","0.518","7.6"
"Poly Star Classic 16 (1.30)","62","Slow","Polyester","1.3","1.32","2.1","3.0","4.8","28.16","41.1","20.0","26.7","54.7","13.7","","271.5","14.42","19.16","-0.46","33.1","53.6","95.6","0.111","0.466","4.2"
"Poly Star Classic 16 (1.30)","62","Medium","Polyester","1.3","1.32","2.1","3.0","4.8","28.95","37.0","26.2","42.1","71.0","23.3","","249.2","14.42","18.37","0.24","33.1","53.5","88.5","0.111","0.466","4.2"
"Poly Star Classic 16 (1.30)","62","Fast","Polyester","1.3","1.32","2.1","3.0","4.8","28.95","35.2","31.8","52.3","81.4","32.4","","209.7","14.42","18.37","0.62","33.3","54.1","83.0","0.111","0.466","4.2"
"Poly Star Classic 16 (1.30)","51","Slow","Polyester","1.3","1.32","2.1","3.0","4.8","22.34","43.5","21.0","26.9","49.4","12.9","","248.6","9.50","18.88","-0.35","28.0","55.3","93.7","0.111","0.466","4.2"
"Poly Star Classic 16 (1.30)","51","Medium","Polyester","1.3","1.32","2.1","3.0","4.8","23.09","39.2","28.0","40.8","63.7","22.3","","210.9","9.50","18.13","0.20","27.8","54.9","85.9","0.111","0.466","4.2"
"Poly Star Classic 16 (1.30)","51","Fast","Polyester","1.3","1.32","2.1","3.0","4.8","23.11","37.3","33.0","49.8","72.8","30.1","","185.7","9.50","18.11","0.71","28.2","55.8","81.5","0.111","0.466","4.2"
"Poly Star Classic 16 (1.30)","40","Slow","Polyester","1.3","1.32","2.1","3.0","4.8","16.47","46.2","22.1","28.7","45.2","12.4","","238.3","5.89","17.33","-0.20","22.9","58","90.4","0.111","0.466","4.2"
"Poly Star Classic 16 (1.30)","40","Medium","Polyester","1.3","1.32","2.1","3.0","4.8","16.76","41.5","29.7","41.7","58.4","21.7","","191.5","5.89","17.04","0.11","22.9","58.1","85.7","0.111","0.466","4.2"
"Poly Star Classic 16 (1.30)","40","Fast","Polyester","1.3","1.32","2.1","3.0","4.8","16.96","39.4","34.9","50.5","67.5","29.4","","168.6","5.89","16.84","0.38","23.2","58.2","77.8","0.111","0.466","4.2"
"Poly Star Classic 16L (1.25)","62","Slow","Polyester","1.25","1.25","2.4","3.9","5.8","30.87","40.1","19.0","25.1","56.0","13.3","","282.3","12.22","18.65","-0.35","30.4","49.4","95.1","0.083","0.368","4.4"
"Poly Star Classic 16L (1.25)","62","Medium","Polyester","1.25","1.25","2.4","3.9","5.8","31.53","36.3","26.0","40.8","72.3","23.5","","244.6","12.22","17.99","0.22","30.4","49.3","92.0","0.083","0.368","4.4"
"Poly Star Classic 16L (1.25)","62","Fast","Polyester","1.25","1.25","2.4","3.9","5.8","31.53","34.4","31.0","51.6","83.1","32.2","","218.3","12.22","17.99","0.31","30.4","49.4","86.1","0.083","0.368","4.4"
"Poly Star Classic 16L (1.25)","51","Slow","Polyester","1.25","1.25","2.4","3.9","5.8","22.71","43.9","21.1","25.4","48.1","12.7","","232.6","9.15","18.86","-0.35","27.6","54.5","92.9","0.083","0.368","4.4"
"Poly Star Classic 16L (1.25)","51","Medium","Polyester","1.25","1.25","2.4","3.9","5.8","23.42","39.5","28.0","39.7","63.3","22.1","","205.7","9.15","18.15","0.36","27.6","54.5","86.7","0.083","0.368","4.4"
"Poly Star Classic 16L (1.25)","51","Fast","Polyester","1.25","1.25","2.4","3.9","5.8","23.44","37.5","33.6","48.5","71.9","30.2","","174.9","9.15","18.13","0.35","27.6","54.5","81.7","0.083","0.368","4.4"
"Poly Star Classic 16L (1.25)","40","Slow","Polyester","1.25","1.25","2.4","3.9","5.8","15.96","47.4","23.0","26.9","43.0","12.4","","207.5","6.28","17.45","-0.36","23.4","58.9","90.6","0.083","0.368","4.4"
"Poly Star Classic 16L (1.25)","40","Medium","Polyester","1.25","1.25","2.4","3.9","5.8","16.65","42.5","30.1","38.1","54.7","20.6","","171.5","6.28","16.76","0.40","23.4","59.1","84.1","0.083","0.368","4.4"
"Poly Star Classic 16L (1.25)","40","Fast","Polyester","1.25","1.25","2.4","3.9","5.8","16.65","40.3","35.8","47.2","63.7","28.6","","149.7","6.28","16.76","0.47","23.6","59.2","77.4","0.083","0.368","4.4"
"Poly Star Classic 17 (1.20)","62","Slow","Polyester","1.2","1.22","2.4","4.5","7.6","29.06","41.4","20.0","25.6","54.7","13.7","","261.2","13.76","18.92","-0.53","32.2","52.1","94.3","0.09","0.362","4"
"Poly Star Classic 17 (1.20)","62","Medium","Polyester","1.2","1.22","2.4","4.5","7.6","29.97","37.1","26.8","41.0","71.0","23.8","","232.0","13.76","18.01","0.29","32.0","51.9","90.1","0.09","0.362","4"
"Poly Star Classic 17 (1.20)","62","Fast","Polyester","1.2","1.22","2.4","4.5","7.6","29.99","35.1","31.8","52.3","82.2","32.6","","210.3","13.76","17.99","0.62","32.4","52.4","84.8","0.09","0.362","4"
"Poly Star Classic 17 (1.20)","51","Slow","Polyester","1.2","1.22","2.4","4.5","7.6","19.45","45.7","22.0","26.2","45.6","12.6","","220.0","10.30","20.97","-0.11","31.1","61.4","90.2","0.09","0.362","4"
"Poly Star Classic 17 (1.20)","51","Medium","Polyester","1.2","1.22","2.4","4.5","7.6","19.89","41.0","29.2","39.7","59.5","21.7","","189.2","10.30","20.53","0.40","31.3","61.6","83.9","0.09","0.362","4"
"Poly Star Classic 17 (1.20)","51","Fast","Polyester","1.2","1.22","2.4","4.5","7.6","19.89","38.9","34.5","48.7","68.6","29.6","","166.9","10.30","20.53","0.42","31.3","61.6","78.7","0.09","0.362","4"
"Poly Star Classic 17 (1.20)","40","Slow","Polyester","1.2","1.22","2.4","4.5","7.6","13.85","49.1","24.0","26.7","40.6","12.2","","188.6","6.84","19.00","-0.04","25.8","65","86.5","0.09","0.362","4"
"Poly Star Classic 17 (1.20)","40","Medium","Polyester","1.2","1.22","2.4","4.5","7.6","14.31","44.2","31.2","37.9","52.3","20.4","","158.9","6.84","18.54","0.42","25.8","65","79.9","0.09","0.362","4"
"Poly Star Classic 17 (1.20)","40","Fast","Polyester","1.2","1.22","2.4","4.5","7.6","14.38","42.0","36.8","46.1","60.4","27.8","","138.3","6.84","18.47","0.62","26.0","65.3","74.0","0.09","0.362","4"
"Pacific Classic Natural Gut 16","62","Slow","Gut","1.34","1.30","5.5","7.3","9.1","54.09","37.5","17.2","6.6","60.6","13.0","","90.9","5.47","2.18","-0.40","7.3","11.8","95.8","0.149","0.422","2.8"
"Pacific Classic Natural Gut 16","62","Medium","Gut","1.34","1.30","5.5","7.3","9.1","54.22","36.0","25.0","13.9","68.1","21.3","","90.9","5.47","2.05","0.24","7.7","12.6","98.4","0.149","0.422","2.8"
"Pacific Classic Natural Gut 16","62","Fast","Gut","1.34","1.30","5.5","7.3","9.1","53.85","34.7","31.0","21.2","75.0","29.0","","89.2","5.47","2.42","0.69","8.6","13.9","96.0","0.149","0.422","2.8"
"Pacific Classic Natural Gut 16","51","Slow","Gut","1.34","1.30","5.5","7.3","9.1","43.66","40.5","19.0","9.0","52.7","12.5","","101.2","4.92","2.14","-0.26","6.8","13.4","99.2","0.149","0.422","2.8"
"Pacific Classic Natural Gut 16","51","Medium","Gut","1.34","1.30","5.5","7.3","9.1","43.66","38.2","26.9","17.9","61.5","20.7","","100.0","4.92","2.14","0.09","7.1","14.1","98.6","0.149","0.422","2.8"
"Pacific Classic Natural Gut 16","51","Fast","Gut","1.34","1.30","5.5","7.3","9.1","43.39","36.2","32.1","25.4","68.8","27.6","","100.0","4.92","2.41","0.48","7.7","15.4","96.8","0.149","0.422","2.8"
"Pacific Classic Natural Gut 16","40","Slow","Gut","1.34","1.30","5.5","7.3","9.1","32.13","44.5","20.9","10.6","42.8","11.2","","98.9","5.07","2.49","-0.13","7.5","18.7","98.4","0.149","0.422","2.8"
"Pacific Classic Natural Gut 16","40","Medium","Gut","1.34","1.30","5.5","7.3","9.1","32.06","41.3","29.3","20.3","52.3","19.2","","95.4","5.07","2.56","0.04","7.7","19.3","96.2","0.149","0.422","2.8"
"Pacific Classic Natural Gut 16","40","Fast","Gut","1.34","1.30","5.5","7.3","9.1","31.88","39.3","35.3","27.6","59.3","26.2","","89.7","5.07","2.74","0.11","7.9","19.9","93.7","0.149","0.422","2.8"
"MSV Co-Focus 17L (1.18)","51","Fast","Polyester","1.18","1.32","5.5","6.7","NA","35.24","34.8","32.3","47.6","82.9","33.4","16.4","185.7","3.46","12.02","0.25","15.7","31","88.5","0.068","0.493","7.2"
"MSV Co.-Focus 16L","62","Slow","Polyester","1.27","1.28","2.1","3.3","5.2","35.83","39.7","19.0","23.4","59.3","14.1","","263.5","9.26","16.65","-0.22","25.6","41.6","95.1","0.089","0.377","4.2"
"MSV Co.-Focus 16L","62","Medium","Polyester","1.27","1.28","2.1","3.3","5.2","36.34","36.0","26.0","39.2","75.6","24.6","","236.6","9.26","16.14","0.16","25.6","41.4","94.3","0.089","0.377","4.2"
"MSV Co.-Focus 16L","62","Fast","Polyester","1.27","1.28","2.1","3.3","5.2","36.34","34.1","30.9","50.1","86.4","33.3","","213.2","9.26","16.14","0.73","26.2","42.3","86.7","0.089","0.377","4.2"
"MSV Co.-Focus 16L","51","Slow","Polyester","1.27","1.28","2.1","3.3","5.2","25.80","43.0","20.6","25.6","51.4","13.3","","244.6","8.78","16.14","-0.15","24.7","48.8","94.7","0.089","0.377","4.2"
"MSV Co.-Focus 16L","51","Medium","Polyester","1.27","1.28","2.1","3.3","5.2","26.20","38.9","28.0","39.9","66.2","23.2","","206.9","8.78","15.74","0.45","24.9","49.2","89.5","0.089","0.377","4.2"
"MSV Co.-Focus 16L","51","Fast","Polyester","1.27","1.28","2.1","3.3","5.2","26.15","36.8","33.0","49.6","75.6","31.2","","184.6","8.78","15.79","0.64","25.1","49.7","85.2","0.089","0.377","4.2"
"MSV Co.-Focus 16L","40","Slow","Polyester","1.27","1.28","2.1","3.3","5.2","15.88","47.8","23.1","27.1","43.0","12.4","","206.9","5.93","17.88","-0.06","23.8","59.8","91.4","0.089","0.377","4.2"
"MSV Co.-Focus 16L","40","Medium","Polyester","1.27","1.28","2.1","3.3","5.2","16.32","42.8","30.6","40.6","56.9","21.8","","176.6","5.93","17.44","0.49","23.8","60.1","84.1","0.089","0.377","4.2"
"MSV Co.-Focus 16L","40","Fast","Polyester","1.27","1.28","2.1","3.3","5.2","16.32","40.3","36.0","50.1","66.4","29.9","","157.2","5.93","17.44","0.71","24.0","60.7","78.7","0.089","0.377","4.2"
"Polyfibre Cobra 17/1.20","62","Slow","Polyester","1.2","1.24","2.7","4.8","8.2","31.29","41.2","20.0","23.8","55.1","13.8","","242.3","12.28","18.17","-0.24","30.2","48.9","95.1","0.107","0.385","3.6"
"Polyfibre Cobra 17/1.20","62","Medium","Polyester","1.2","1.24","2.7","4.8","8.2","31.75","37.1","26.8","39.2","71.0","23.7","","222.3","12.28","17.71","0.26","30.2","49","90.2","0.107","0.385","3.6"
"Polyfibre Cobra 17/1.20","62","Fast","Polyester","1.2","1.24","2.7","4.8","8.2","31.71","35.1","32.0","50.5","82.0","32.9","","200.0","12.28","17.75","0.73","30.6","49.8","86.1","0.107","0.385","3.6"
"Polyfibre Cobra 17/1.20","51","Slow","Polyester","1.2","1.24","2.7","4.8","8.2","18.54","47.1","23.0","25.1","43.7","12.5","","192.0","10.47","21.71","-0.16","32.0","63.1","91.6","0.107","0.385","3.6"
"Polyfibre Cobra 17/1.20","51","Medium","Polyester","1.2","1.24","2.7","4.8","8.2","19.12","42.2","30.1","38.4","57.3","21.6","","172.0","10.47","21.13","0.49","32.2","63.3","84.5","0.107","0.385","3.6"
"Polyfibre Cobra 17/1.20","51","Fast","Polyester","1.2","1.24","2.7","4.8","8.2","19.10","39.9","35.4","47.6","66.6","29.5","","154.3","10.47","21.15","0.67","32.2","63.7","79.6","0.107","0.385","3.6"
"Polyfibre Cobra 17/1.20","40","Slow","Polyester","1.2","1.24","2.7","4.8","8.2","13.87","50.5","24.2","25.4","39.2","11.9","","176.6","6.73","19.09","-0.04","25.8","64.9","87.2","0.107","0.385","3.6"
"Polyfibre Cobra 17/1.20","40","Medium","Polyester","1.2","1.24","2.7","4.8","8.2","14.33","45.3","32.0","36.6","50.9","20.4","","145.2","6.73","18.63","0.48","25.8","65.1","79.2","0.107","0.385","3.6"
"Polyfibre Cobra 17/1.20","40","Fast","Polyester","1.2","1.24","2.7","4.8","8.2","14.33","43.0","37.9","44.3","58.7","27.8","","125.2","6.73","18.63","0.61","26.0","65.4","74.0","0.107","0.385","3.6"
"Mantis Comfort Poly 16","62","Slow","Polyester","1.3","1.32","1.5","2.4","3.6","38.37","37.9","18.0","24.7","63.1","14.2","","309.2","9.15","14.22","-0.33","23.2","37.3","98.2","0.092","0.438","4.8"
"Mantis Comfort Poly 16","62","Medium","Polyester","1.3","1.32","1.5","2.4","3.6","38.94","34.2","24.3","41.9","80.7","24.5","","288.0","9.15","13.65","0.15","22.9","37.2","93.1","0.092","0.438","4.8"
"Mantis Comfort Poly 16","62","Fast","Polyester","1.3","1.32","1.5","2.4","3.6","38.94","32.5","29.7","53.4","92.2","34.2","","246.3","9.15","13.65","0.53","23.4","37.8","88.4","0.092","0.438","4.8"
"Mantis Comfort Poly 16","51","Slow","Polyester","1.3","1.32","1.5","2.4","3.6","30.25","40.3","19.7","27.3","57.6","14.2","","284.6","7.30","13.17","-0.29","20.1","39.8","95.6","0.092","0.438","4.8"
"Mantis Comfort Poly 16","51","Medium","Polyester","1.3","1.32","1.5","2.4","3.6","30.76","36.4","26.0","43.4","74.1","24.1","","261.2","7.30","12.66","0.18","20.1","39.7","91.2","0.092","0.438","4.8"
"Mantis Comfort Poly 16","51","Fast","Polyester","1.3","1.32","1.5","2.4","3.6","30.74","34.5","31.0","53.1","83.8","32.5","","224.6","7.30","12.68","0.40","20.3","40.2","86.3","0.092","0.438","4.8"
"Mantis Comfort Poly 16","40","Slow","Polyester","1.3","1.32","1.5","2.4","3.6","22.05","43.0","21.0","28.4","50.5","13.2","","261.2","4.45","13.19","-0.13","17.4","44.1","93.7","0.092","0.438","4.8"
"Mantis Comfort Poly 16","40","Medium","Polyester","1.3","1.32","1.5","2.4","3.6","22.45","38.5","28.0","44.3","66.8","23.4","","229.7","4.45","12.79","0.36","17.6","44.3","87.6","0.092","0.438","4.8"
"Mantis Comfort Poly 16","40","Fast","Polyester","1.3","1.32","1.5","2.4","3.6","22.40","36.4","32.6","54.5","76.7","31.3","","208.0","4.45","12.84","0.50","17.9","44.8","83.0","0.092","0.438","4.8"
"Dunlop Comfort Poly 17","62","Slow","Polyester","1.25","1.23","2.1","3.0","3.9","41.72","37.0","17.9","24.3","65.9","14.7","","309.2","9.11","10.91","-2.16","17.9","28.9","92.7","0.089","0.398","4.5"
"Dunlop Comfort Poly 17","62","Medium","Polyester","1.25","1.23","2.1","3.0","3.9","42.38","33.6","24.0","43.0","85.3","25.6","","303.5","9.11","10.25","0.13","19.4","31.6","94.5","0.089","0.398","4.5"
"Dunlop Comfort Poly 17","62","Fast","Polyester","1.25","1.23","2.1","3.0","3.9","42.31","31.8","29.0","55.3","97.7","35.4","","267.5","9.11","10.32","0.53","19.8","32.3","89.5","0.089","0.398","4.5"
"Dunlop Comfort Poly 17","51","Slow","Polyester","1.25","1.23","2.1","3.0","3.9","29.50","40.7","19.6","26.7","56.2","13.7","","282.3","8.18","13.04","-0.07","21.2","41.7","91.8","0.089","0.398","4.5"
"Dunlop Comfort Poly 17","51","Medium","Polyester","1.25","1.23","2.1","3.0","3.9","29.88","36.4","26.2","44.3","74.3","24.3","","262.9","8.18","12.66","0.22","21.2","41.5","89.1","0.089","0.398","4.5"
"Dunlop Comfort Poly 17","51","Fast","Polyester","1.25","1.23","2.1","3.0","3.9","29.90","34.2","31.1","56.2","86.2","33.5","","236.6","8.18","12.64","0.53","21.4","42.1","87.0","0.089","0.398","4.5"
"Dunlop Comfort Poly 17","40","Slow","Polyester","1.25","1.23","2.1","3.0","3.9","16.65","46.0","22.3","29.5","46.3","12.9","","241.2","6.09","16.95","-0.06","22.9","57.9","89.9","0.089","0.398","4.5"
"Dunlop Comfort Poly 17","40","Medium","Polyester","1.25","1.23","2.1","3.0","3.9","17.07","40.5","29.4","45.9","62.8","23.1","","214.9","6.09","16.53","0.47","23.2","58.2","85.2","0.089","0.398","4.5"
"Dunlop Comfort Poly 17","40","Fast","Polyester","1.25","1.23","2.1","3.0","3.9","17.07","37.8","34.0","56.9","73.9","31.4","","200.0","6.09","16.53","0.47","23.2","58.2","81.0","0.089","0.398","4.5"
"Dunlop Comfort Synthetic 16","62","Slow","Nylon","1.3","1.32","7.9","9.4","10.0","51.09","36.7","17.0","15.0","65.9","14.0","","209.7","7.52","3.13","0.00","10.6","17.2","96.2","0.11","0.452","4.1"
"Dunlop Comfort Synthetic 16","62","Medium","Nylon","1.3","1.32","7.9","9.4","10.0","50.83","34.0","24.0","29.3","80.3","24.1","","207.5","7.52","3.39","0.09","11.0","17.8","96.2","0.11","0.452","4.1"
"Dunlop Comfort Synthetic 16","62","Fast","Nylon","1.3","1.32","7.9","9.4","10.0","50.58","32.1","29.1","43.0","93.7","34.0","","207.5","7.52","3.64","0.20","11.2","18.4","93.7","0.11","0.452","4.1"
"Dunlop Comfort Synthetic 16","51","Slow","Nylon","1.3","1.32","7.9","9.4","10.0","41.34","39.6","18.2","15.2","56.4","12.8","","186.9","6.42","2.96","0.02","9.5","18.5","97.4","0.11","0.452","4.1"
"Dunlop Comfort Synthetic 16","51","Medium","Nylon","1.3","1.32","7.9","9.4","10.0","41.01","36.3","26.0","30.2","71.2","23.1","","181.2","6.42","3.29","0.02","9.7","19.2","94.9","0.11","0.452","4.1"
"Dunlop Comfort Synthetic 16","51","Fast","Nylon","1.3","1.32","7.9","9.4","10.0","40.86","34.1","31.1","42.1","82.9","32.3","","177.2","6.42","3.44","0.13","9.9","19.7","92.7","0.11","0.452","4.1"
"Dunlop Comfort Synthetic 16","40","Slow","Nylon","1.3","1.32","7.9","9.4","10.0","29.64","44.6","21.0","15.9","45.4","11.9","","145.7","6.37","3.68","0.05","10.1","25.4","97.0","0.11","0.452","4.1"
"Dunlop Comfort Synthetic 16","40","Medium","Nylon","1.3","1.32","7.9","9.4","10.0","29.50","40.1","29.0","29.8","59.3","21.5","","144.0","6.37","3.82","0.06","10.1","25.8","94.1","0.11","0.452","4.1"
"Dunlop Comfort Synthetic 16","40","Fast","Nylon","1.3","1.32","7.9","9.4","10.0","29.37","37.6","34.1","41.5","70.8","30.2","","144.0","6.37","3.95","0.13","10.4","26.3","90.1","0.11","0.452","4.1"
"Mantis Comfort Synthetic 16","62","Slow","Nylon","1.3","1.32","8.8","10.0","11.5","49.92","37.2","17.7","11.9","61.7","13.7","","154.9","6.50","5.32","0.04","11.9","19.2","96.2","0.115","0.438","3.8"
"Mantis Comfort Synthetic 16","62","Medium","Nylon","1.3","1.32","8.8","10.0","11.5","49.52","34.6","24.2","26.0","75.6","22.9","","180.6","6.50","5.72","0.00","12.1","19.8","96.4","0.115","0.438","3.8"
"Mantis Comfort Synthetic 16","62","Fast","Nylon","1.3","1.32","8.8","10.0","11.5","49.33","32.9","29.9","37.9","87.3","32.7","","172.6","6.50","5.91","0.22","12.6","20.5","93.7","0.115","0.438","3.8"
"Mantis Comfort Synthetic 16","51","Slow","Nylon","1.3","1.32","8.8","10.0","11.5","38.85","41.1","19.3","12.8","51.6","12.4","","138.3","6.04","5.83","0.00","11.9","23.4","96.6","0.115","0.438","3.8"
"Mantis Comfort Synthetic 16","51","Medium","Nylon","1.3","1.32","8.8","10.0","11.5","38.65","37.8","26.9","26.7","65.3","21.9","","150.3","6.04","6.03","0.02","12.1","23.8","95.5","0.115","0.438","3.8"
"Mantis Comfort Synthetic 16","51","Fast","Nylon","1.3","1.32","8.8","10.0","11.5","38.50","35.5","32.0","37.7","76.1","30.5","","149.2","6.04","6.18","0.16","12.3","24.4","89.3","0.115","0.438","3.8"
"Mantis Comfort Synthetic 16","40","Slow","Nylon","1.3","1.32","8.8","10.0","11.5","29.06","45.5","21.7","13.7","42.8","11.6","","117.2","4.34","6.29","-0.02","10.6","26.7","95.5","0.115","0.438","3.8"
"Mantis Comfort Synthetic 16","40","Medium","Nylon","1.3","1.32","8.8","10.0","11.5","29.02","41.3","29.9","26.0","54.9","20.6","","117.7","4.34","6.33","0.05","10.8","27","93.7","0.115","0.438","3.8"
"Mantis Comfort Synthetic 16","40","Fast","Nylon","1.3","1.32","8.8","10.0","11.5","28.93","38.7","35.0","37.0","65.9","28.8","","122.3","4.34","6.42","0.13","10.8","27.4","90.4","0.115","0.438","3.8"
"Dunlop Comfort Synthetic 17","62","Slow","Nylon","1.25","1.26","7.6","8.8","9.7","52.06","35.6","16.2","15.0","67.0","13.6","","233.7","6.37","3.31","-0.13","9.5","15.5","99.0","NA","NA","NA"
"Dunlop Comfort Synthetic 17","62","Medium","Nylon","1.25","1.26","7.6","8.8","9.7","51.84","33.3","23.9","30.0","81.8","24.5","","212.6","6.37","3.53","0.15","10.1","16.3","95.8","NA","NA","NA"
"Dunlop Comfort Synthetic 17","62","Fast","Nylon","1.25","1.26","7.6","8.8","9.7","51.49","31.5","28.1","43.0","94.6","33.3","","221.2","6.37","3.88","0.38","10.6","17.2","95.3","NA","NA","NA"
"Dunlop Comfort Synthetic 17","51","Slow","Nylon","1.25","1.26","7.6","8.8","9.7","41.59","39.1","18.0","15.9","57.6","13.0","","198.3","5.53","3.60","-0.02","9.0","18","98.4","NA","NA","NA"
"Dunlop Comfort Synthetic 17","51","Medium","Nylon","1.25","1.26","7.6","8.8","9.7","41.41","35.7","25.9","31.1","72.5","23.5","","188.6","5.53","3.78","0.07","9.3","18.5","94.7","NA","NA","NA"
"Dunlop Comfort Synthetic 17","51","Fast","Nylon","1.25","1.26","7.6","8.8","9.7","41.21","33.7","30.9","43.2","84.2","32.5","","184.0","5.53","3.98","0.33","9.9","19.4","93.5","NA","NA","NA"
"Dunlop Comfort Synthetic 17","40","Slow","Nylon","1.25","1.26","7.6","8.8","9.7","28.58","44.5","21.0","16.5","45.2","11.9","","152.0","7.28","3.83","0.00","11.0","28","96.8","NA","NA","NA"
"Dunlop Comfort Synthetic 17","40","Medium","Nylon","1.25","1.26","7.6","8.8","9.7","28.51","39.8","28.9","30.6","59.3","21.4","","149.7","7.28","3.90","0.04","11.2","28.3","94.1","NA","NA","NA"
"Dunlop Comfort Synthetic 17","40","Fast","Nylon","1.25","1.26","7.6","8.8","9.7","28.40","37.4","34.0","41.7","70.1","29.8","","146.9","7.28","4.01","0.13","11.5","28.8","89.5","NA","NA","NA"
"Kirschbaum Competition 16/1.30","62","Slow","Polyester","1.3","1.30","1.5","2.7","4.2","39.51","38.0","18.0","23.4","62.8","14.2","","293.2","8.82","13.41","-0.29","22.1","35.5","97.4","0.082","0.403","4.9"
"Kirschbaum Competition 16/1.30","62","Medium","Polyester","1.3","1.30","1.5","2.7","4.2","40.02","34.3","25.0","41.7","81.8","25.5","","270.9","8.82","12.90","0.22","22.1","35.5","93.7","0.082","0.403","4.9"
"Kirschbaum Competition 16/1.30","62","Fast","Polyester","1.3","1.30","1.5","2.7","4.2","39.98","32.4","29.9","53.8","93.7","35.1","","245.2","8.82","12.94","0.51","22.3","36.1","89.1","0.082","0.403","4.9"
"Kirschbaum Competition 16/1.30","51","Slow","Polyester","1.3","1.30","1.5","2.7","4.2","26.55","42.2","20.0","25.8","52.5","13.1","","262.3","8.71","15.46","-0.35","23.8","47","96.0","0.082","0.403","4.9"
"Kirschbaum Competition 16/1.30","51","Medium","Polyester","1.3","1.30","1.5","2.7","4.2","27.21","38.1","27.6","42.6","69.9","24.1","","227.5","8.71","14.80","0.26","23.8","46.9","94.3","0.082","0.403","4.9"
"Kirschbaum Competition 16/1.30","51","Fast","Polyester","1.3","1.30","1.5","2.7","4.2","27.21","35.6","32.1","53.1","80.5","32.2","","210.3","8.71","14.80","0.57","24.0","47.5","84.6","0.082","0.403","4.9"
"Kirschbaum Competition 16/1.30","40","Slow","Polyester","1.3","1.30","1.5","2.7","4.2","18.19","45.9","22.0","28.0","46.1","12.7","","234.9","5.78","15.72","-0.18","21.4","53.7","91.6","0.082","0.403","4.9"
"Kirschbaum Competition 16/1.30","40","Medium","Polyester","1.3","1.30","1.5","2.7","4.2","18.74","40.6","29.8","43.7","62.4","23.2","","199.5","5.78","15.17","0.33","21.2","53.6","84.6","0.082","0.403","4.9"
"Kirschbaum Competition 16/1.30","40","Fast","Polyester","1.3","1.30","1.5","2.7","4.2","18.74","38.3","34.1","53.4","72.1","30.8","","186.3","5.78","15.17","0.44","21.4","53.9","79.7","0.082","0.403","4.9"
"Kirschbaum Competition 17 (1.25)","62","Slow","Polyester","1.25","1.26","2.4","3.6","4.8","39.16","37.3","17.9","23.8","62.8","14.1","","299.5","9.92","12.66","-0.42","22.1","35.9","95.1","0.103","0.463","4.5"
"Kirschbaum Competition 17 (1.25)","62","Medium","Polyester","1.25","1.26","2.4","3.6","4.8","39.82","34.1","24.1","40.8","80.7","24.3","","286.9","9.92","12.00","0.13","22.1","35.7","92.9","0.103","0.463","4.5"
"Kirschbaum Competition 17 (1.25)","62","Fast","Polyester","1.25","1.26","2.4","3.6","4.8","39.80","32.3","29.1","52.7","92.4","33.6","","253.2","9.92","12.02","0.42","22.3","36.2","88.7","0.103","0.463","4.5"
"Kirschbaum Competition 17 (1.25)","51","Slow","Polyester","1.25","1.26","2.4","3.6","4.8","26.59","41.8","20.0","25.8","52.3","13.1","","261.2","9.13","15.00","-0.29","23.8","47","94.1","0.103","0.463","4.5"
"Kirschbaum Competition 17 (1.25)","51","Medium","Polyester","1.25","1.26","2.4","3.6","4.8","27.14","37.5","27.0","41.7","69.0","23.3","","233.2","9.13","14.45","0.28","23.8","47","90.2","0.103","0.463","4.5"
"Kirschbaum Competition 17 (1.25)","51","Fast","Polyester","1.25","1.26","2.4","3.6","4.8","27.12","35.3","32.0","52.9","80.0","32.0","","210.3","9.13","14.47","0.48","24.0","47.5","84.5","0.103","0.463","4.5"
"Kirschbaum Competition 17 (1.25)","40","Slow","Polyester","1.25","1.26","2.4","3.6","4.8","15.44","47.1","23.0","27.6","43.0","12.4","","211.5","6.31","17.94","-0.17","24.0","60.7","90.6","0.103","0.463","4.5"
"Kirschbaum Competition 17 (1.25)","40","Medium","Polyester","1.25","1.26","2.4","3.6","4.8","16.07","41.8","30.0","41.7","57.8","21.7","","188.0","6.31","17.31","0.37","24.0","60.4","83.7","0.103","0.463","4.5"
"Kirschbaum Competition 17 (1.25)","40","Fast","Polyester","1.25","1.26","2.4","3.6","4.8","16.07","39.2","35.0","51.6","67.7","29.6","","171.5","6.31","17.31","0.39","24.0","60.5","77.8","0.103","0.463","4.5"
"Kirschbaum Competition 17L (1.20)","62","Slow","Polyester","1.2","1.19","2.7","4.2","5.2","36.14","39.3","18.4","21.8","58.0","13.3","","264.6","10.17","15.43","-0.29","25.4","41","94.3","0.103","0.422","4.1"
"Kirschbaum Competition 17L (1.20)","62","Medium","Polyester","1.2","1.19","2.7","4.2","5.2","36.67","35.6","25.9","37.5","74.1","24.0","","226.3","10.17","14.90","0.22","25.4","41","92.7","0.103","0.422","4.1"
"Kirschbaum Competition 17L (1.20)","62","Fast","Polyester","1.2","1.19","2.7","4.2","5.2","36.63","33.8","30.1","48.3","84.9","32.0","","216.0","10.17","14.94","0.51","25.6","41.5","89.5","0.103","0.422","4.1"
"Kirschbaum Competition 17L (1.20)","51","Slow","Polyester","1.2","1.19","2.7","4.2","5.2","27.89","42.1","20.0","23.6","51.4","12.8","","238.9","7.96","14.87","-0.27","22.5","44.5","95.5","0.103","0.422","4.1"
"Kirschbaum Competition 17L (1.20)","51","Medium","Polyester","1.2","1.19","2.7","4.2","5.2","28.36","38.1","27.2","37.9","66.2","22.5","","207.5","7.96","14.40","0.31","22.7","44.7","91.0","0.103","0.422","4.1"
"Kirschbaum Competition 17L (1.20)","51","Fast","Polyester","1.2","1.19","2.7","4.2","5.2","28.36","35.9","32.1","48.1","76.5","30.6","","190.3","7.96","14.40","0.44","22.7","45","86.1","0.103","0.422","4.1"
"Kirschbaum Competition 17L (1.20)","40","Slow","Polyester","1.2","1.19","2.7","4.2","5.2","16.87","47.2","23.0","25.8","42.8","12.3","","198.3","6.75","16.07","-0.13","22.7","57.2","92.9","0.103","0.422","4.1"
"Kirschbaum Competition 17L (1.20)","40","Medium","Polyester","1.2","1.19","2.7","4.2","5.2","17.24","42.3","30.0","38.1","55.3","20.8","","171.5","6.75","15.70","0.39","22.9","57.6","84.6","0.103","0.422","4.1"
"Kirschbaum Competition 17L (1.20)","40","Fast","Polyester","1.2","1.19","2.7","4.2","5.2","17.20","39.8","35.7","48.1","65.3","29.2","","153.2","6.75","15.74","0.42","22.9","57.7","79.6","0.103","0.422","4.1"
"Gosen Compositemaster I 16","62","Slow","Nylon","1.28","1.2 x","7.9","9.1","10.3","50.21","37.4","17.3","13.5","63.7","13.8","","181.7","6.68","4.85","0.00","11.5","18.7","98.0","0.083","0.345","4.2"
"Gosen Compositemaster I 16","62","Medium","Nylon","1.28","1.2 x","7.9","9.1","10.3","49.88","34.7","24.5","28.4","78.3","23.9","","192.6","6.68","5.18","0.05","11.9","19.3","96.6","0.083","0.345","4.2"
"Gosen Compositemaster I 16","62","Fast","Nylon","1.28","1.2 x","7.9","9.1","10.3","49.68","32.8","30.0","41.0","90.6","34.0","","184.6","6.68","5.38","0.20","12.3","19.9","93.9","0.083","0.345","4.2"
"Gosen Compositemaster I 16","51","Slow","Nylon","1.28","1.2 x","7.9","9.1","10.3","40.46","40.6","19.0","14.6","55.1","13.1","","165.2","5.80","4.46","0.02","10.4","20.3","95.8","0.083","0.345","4.2"
"Gosen Compositemaster I 16","51","Medium","Nylon","1.28","1.2 x","7.9","9.1","10.3","40.26","37.1","26.7","30.0","70.1","23.4","","170.9","5.80","4.66","0.04","10.6","20.7","94.1","0.083","0.345","4.2"
"Gosen Compositemaster I 16","51","Fast","Nylon","1.28","1.2 x","7.9","9.1","10.3","40.09","34.9","32.0","41.7","81.8","32.7","","165.2","5.80","4.83","0.18","10.8","21.3","91.8","0.083","0.345","4.2"
"Gosen Compositemaster I 16","40","Slow","Nylon","1.28","1.2 x","7.9","9.1","10.3","30.08","44.9","21.1","15.4","45.4","12.0","","140.0","5.27","4.34","0.07","9.7","24.4","94.7","0.083","0.345","4.2"
"Gosen Compositemaster I 16","40","Medium","Nylon","1.28","1.2 x","7.9","9.1","10.3","29.92","40.5","29.1","29.8","59.8","21.8","","142.9","5.27","4.50","0.06","9.9","24.8","92.5","0.083","0.345","4.2"
"Gosen Compositemaster I 16","40","Fast","Nylon","1.28","1.2 x","7.9","9.1","10.3","29.79","38.0","34.6","40.8","70.6","30.5","","138.3","5.27","4.63","0.15","10.1","25.3","90.8","0.083","0.345","4.2"
"Gosen Compositemaster II 16","62","Slow","Nylon","1.28","1.0 x","9.1","10.6","12.1","48.09","38.4","18.0","13.7","61.7","13.9","","170.3","7.47","6.18","0.00","13.7","22.1","96.4","0.079","0.352","4.5"
"Gosen Compositemaster II 16","62","Medium","Nylon","1.28","1.0 x","9.1","10.6","12.1","47.78","35.6","25.3","27.3","75.2","23.8","","173.2","7.47","6.49","0.00","13.9","22.6","96.2","0.079","0.352","4.5"
"Gosen Compositemaster II 16","62","Fast","Nylon","1.28","1.0 x","9.1","10.6","12.1","47.61","33.7","30.3","38.8","86.4","32.7","","171.5","7.47","6.66","0.25","14.3","23.3","94.1","0.079","0.352","4.5"
"Gosen Compositemaster II 16","51","Slow","Nylon","1.28","1.0 x","9.1","10.6","12.1","39.49","41.4","19.7","14.1","53.6","13.2","","148.0","5.84","5.39","0.00","11.2","22.1","96.6","0.079","0.352","4.5"
"Gosen Compositemaster II 16","51","Medium","Nylon","1.28","1.0 x","9.1","10.6","12.1","39.20","37.9","27.0","27.6","66.6","22.5","","152.6","5.84","5.68","0.06","11.5","22.8","94.3","0.079","0.352","4.5"
"Gosen Compositemaster II 16","51","Fast","Nylon","1.28","1.0 x","9.1","10.6","12.1","39.03","35.7","32.2","38.4","77.4","31.1","","150.9","5.84","5.85","0.22","11.9","23.5","93.1","0.079","0.352","4.5"
"Gosen Compositemaster II 16","40","Slow","Nylon","1.28","1.0 x","9.1","10.6","12.1","29.15","45.9","21.9","14.3","43.7","11.9","","121.7","5.89","4.65","0.02","10.6","26.6","92.7","0.079","0.352","4.5"
"Gosen Compositemaster II 16","40","Medium","Nylon","1.28","1.0 x","9.1","10.6","12.1","29.02","41.4","30.0","28.4","57.3","21.5","","128.6","5.89","4.78","0.07","10.8","27.1","92.7","0.079","0.352","4.5"
"Gosen Compositemaster II 16","40","Fast","Nylon","1.28","1.0 x","9.1","10.6","12.1","28.89","38.8","35.3","38.6","67.5","29.7","","126.3","5.89","4.91","0.14","11.0","27.6","89.3","0.079","0.352","4.5"
"Solinco Confidential 16 (1.30)","51","Fast","Polyester","1.3","1.2 x","9.1","9.4","10.3","39.67","32.9","30.4","50.5","90.2","34.3","16.7","222.3","2.80","8.25","0.22","11.2","22.2","89.5","0.1","0.637","6.4"
"Solinco Confidential Soft 16L (1.25)","51","Fast","Polyester","1.25","1.00","7.9","10.6","11.5","36.82","34.2","31.9","48.5","85.3","34.0","16.0","194.3","3.79","10.11","0.13","14.1","27.7","86.9","0.081","0.525","6.5"
"Babolat Conquest 16","40","Slow","Nylon","1.3","1.32","7.0","8.5","9.7","26.86","45.9","21.8","16.5","43.4","11.9","","141.7","7.23","5.60","0.03","12.8","32.4","95.1","0.097","0.413","4.3"
"Babolat Conquest 16","40","Medium","Nylon","1.3","1.32","7.0","8.5","9.7","26.72","40.9","30.0","31.8","58.7","21.9","","144.0","7.23","5.74","0.08","13.0","32.9","91.2","0.097","0.413","4.3"
"Babolat Conquest 16","40","Fast","Nylon","1.3","1.32","7.0","8.5","9.7","26.59","38.3","35.1","42.6","69.0","30.4","","139.4","7.23","5.87","0.15","13.2","33.4","88.4","0.097","0.413","4.3"
"Babolat Conquest 16","62","Slow","Nylon","1.3","1.32","7.0","8.5","9.7","46.37","38.0","17.8","15.4","61.7","13.7","","198.3","9.35","6.02","0.07","15.4","25","95.6","0.097","0.413","4.3"
"Babolat Conquest 16","62","Medium","Nylon","1.3","1.32","7.0","8.5","9.7","45.89","34.7","25.1","32.0","77.8","24.4","","206.9","9.35","6.50","0.07","15.9","25.8","94.7","0.097","0.413","4.3"
"Babolat Conquest 16","62","Fast","Nylon","1.3","1.32","7.0","8.5","9.7","45.58","32.8","30.0","44.8","90.4","33.9","","201.7","9.35","6.81","0.25","16.3","26.6","91.2","0.097","0.413","4.3"
"Babolat Conquest 16","51","Fast","Nylon","1.3","1.32","7.0","8.5","9.7","35.63","35.3","32.1","44.5","80.0","32.2","","174.9","8.38","6.71","0.24","15.4","30.2","90.8","0.097","0.413","4.3"
"Babolat Conquest 16","51","Medium","Nylon","1.3","1.32","7.0","8.5","9.7","35.85","37.5","27.3","32.4","68.4","23.3","","176.0","8.38","6.49","0.08","15.0","29.5","93.7","0.097","0.413","4.3"
