Repository: aldooasdd/Tirtonic-

# Tirtonic String Finder — bundel implementasi

Letakkan folder ini di proyek website Tirtonic (misalnya `docs/string-finder/`), lalu minta developer membaca `PRD-string-finder.md` terlebih dulu.

```
PRD-string-finder.md        Spesifikasi lengkap (mulai dari sini)
PROMPTS-developer.md      Prompt developer per tahap (0, 1a, 1b, 1c, 1d)
data/
  twu_strings_raw.csv       Export asli TWU (tidak diubah)
  twu_strings_clean.csv     Data bersih untuk impor ke database
  strings.json              Format ringkas untuk engine acuan & tes
  cleaning-log.md           Semua nilai yang diperbaiki/dibuang
  dataset-stats.json        Statistik dataset

File: String Finder/tirtonic-string-finder/data/twu_strings_raw.csv (part 5 of 24)
"String","Ref. Ten. (lbs)","Swing Speed","Material","Gauge Nominal (mm)","Gauge Acutal (mm)","Stretch at 40 lbs (%)","Stretch at 51 lbs (%)","Stretch at 62 lbs (%)","Actual Pre-impact Tension (lbs)","Dwell Time (ms)","Deflection (mm)","Tension Change (lbs)","Peak Tension (lbs)","Peak Perp. Force (lbs)","Ave Perp. Force (lbs)","Stiffness (lb/in)","Static Loss lbs.","Stabilization Loss (lbs)","Impact Loss (lbs).","Total Loss (lbs)","Tension Loss (%)","Energy Return (%)","String/String COF","String/Ball COF","Spin Potential"
"Babolat Conquest 16","51","Slow","Nylon","1.3","1.32","7.0","8.5","9.7","36.07","41.6","19.5","15.7","51.8","12.7","","167.4","8.38","6.27","0.02","14.6","28.9","96.8","0.097","0.413","4.3"
"IsoSpeed Control 16","62","Slow","Nylon/Polyolefin","1.3","1.33","3.9","5.2","6.1","49.02","37.6","17.8","13.5","62.4","13.9","","171.5","6.50","6.22","0.20","13.0","20.9","96.8","NA","NA","NA"
"IsoSpeed Control 16","62","Medium","Nylon/Polyolefin","1.3","1.33","3.9","5.2","6.1","48.47","35.3","25.0","25.8","74.3","23.2","","167.4","6.50","6.77","0.16","13.5","21.8","96.2","NA","NA","NA"
"IsoSpeed Control 16","62","Fast","Nylon/Polyolefin","1.3","1.33","3.9","5.2","6.1","48.05","33.6","30.0","35.3","83.3","31.3","","159.4","6.50","7.19","0.33","14.1","22.7","93.3","NA","NA","NA"
"IsoSpeed Control 16","51","Slow","Nylon/Polyolefin","1.3","1.33","3.9","5.2","6.1","38.85","40.8","19.0","15.0","53.8","12.8","","167.4","5.73","6.14","0.06","11.9","23.5","96.2","NA","NA","NA"
"IsoSpeed Control 16","51","Medium","Nylon/Polyolefin","1.3","1.33","3.9","5.2","6.1","38.50","37.7","26.7","27.6","66.2","22.1","","157.2","5.73","6.49","0.16","12.3","24.4","94.3","NA","NA","NA"
"IsoSpeed Control 16","51","Fast","Nylon/Polyolefin","1.3","1.33","3.9","5.2","6.1","38.17","35.7","32.0","37.7","75.9","30.4","","149.7","5.73","6.82","0.31","12.8","25.3","91.2","NA","NA","NA"
"IsoSpeed Control 16","40","Slow","Nylon/Polyolefin","1.3","1.33","3.9","5.2","6.1","28.05","45.1","21.6","17.0","45.2","12.2","","148.0","4.85","6.79","0.07","11.7","29.5","95.1","NA","NA","NA"
"IsoSpeed Control 16","40","Medium","Nylon/Polyolefin","1.3","1.33","3.9","5.2","6.1","27.85","41.0","29.7","30.0","57.8","21.4","","138.3","4.85","6.99","0.13","11.9","30.2","92.7","NA","NA","NA"
"IsoSpeed Control 16","40","Fast","Nylon/Polyolefin","1.3","1.33","3.9","5.2","6.1","27.61","38.5","34.8","39.7","67.3","29.3","","133.2","4.85","7.23","0.31","12.3","31.2","90.8","NA","NA","NA"
"IsoSpeed Control Classic 16","62","Slow","Polyolefin","1.3","1.33","2.7","4.2","4.5","47.91","38.2","18.0","12.6","60.4","13.6","","156.6","7.94","5.89","0.17","14.1","22.7","98.0","0.17","0.386","2.3"
"IsoSpeed Control Classic 16","62","Medium","Polyolefin","1.3","1.33","2.7","4.2","4.5","47.03","36.2","25.6","23.4","70.6","22.6","","144.6","7.94","6.77","0.26","15.0","24.3","93.7","0.17","0.386","2.3"
"IsoSpeed Control Classic 16","62","Fast","Polyolefin","1.3","1.33","2.7","4.2","4.5","46.35","34.7","31.0","31.5","78.1","30.2","","133.7","7.94","7.45","0.35","15.7","25.5","92.0","0.17","0.386","2.3"
"IsoSpeed Control Classic 16","51","Slow","Polyolefin","1.3","1.33","2.7","4.2","4.5","36.05","41.7","19.9","15.4","51.4","12.8","","158.3","7.41","7.26","0.11","14.8","29.1","95.3","0.17","0.386","2.3"
"IsoSpeed Control Classic 16","51","Medium","Polyolefin","1.3","1.33","2.7","4.2","4.5","35.46","38.7","27.7","26.9","62.4","21.6","","142.3","7.41","7.85","0.27","15.4","30.6","93.7","0.17","0.386","2.3"
"IsoSpeed Control Classic 16","51","Fast","Polyolefin","1.3","1.33","2.7","4.2","4.5","34.91","36.7","33.0","36.4","71.2","29.4","","136.0","7.41","8.40","0.49","16.3","32.1","91.4","0.17","0.386","2.3"
"IsoSpeed Control Classic 16","40","Slow","Polyolefin","1.3","1.33","2.7","4.2","4.5","26.11","45.6","21.9","17.9","43.9","12.0","","152.0","5.82","7.76","0.05","13.7","34.3","91.0","0.17","0.386","2.3"
"IsoSpeed Control Classic 16","40","Medium","Polyolefin","1.3","1.33","2.7","4.2","4.5","25.82","41.5","30.0","30.2","56.0","21.0","","137.2","5.82","8.05","0.22","14.1","35.5","91.0","0.17","0.386","2.3"
"IsoSpeed Control Classic 16","40","Fast","Polyolefin","1.3","1.33","2.7","4.2","4.5","25.49","38.9","35.2","40.6","66.2","29.1","","133.7","5.82","8.38","0.40","14.6","36.8","89.1","0.17","0.386","2.3"
"IsoSpeed Cream 17 (1.28)","51","Fast","Polyester","1.28","1.33","2.7","3.9","6.1","36.78","34.9","32.3","45.6","82.2","33.2","15.9","177.7","6.84","7.10","0.33","14.3","28.1","89.7","NA","NA","NA"
"Topspin Cyber Blue 16","62","Slow","Polyester","1.3","1.29","2.1","3.0","4.2","34.13","40.0","19.0","22.5","56.7","13.5","","253.7","9.77","17.84","-0.44","27.1","44","95.6","0.079","0.456","5.8"
"Topspin Cyber Blue 16","62","Medium","Polyester","1.3","1.29","2.1","3.0","4.2","34.93","36.1","26.0","37.5","72.5","23.6","","225.7","9.77","17.04","0.20","26.9","43.8","93.7","0.079","0.456","5.8"
"Topspin Cyber Blue 16","62","Fast","Polyester","1.3","1.29","2.1","3.0","4.2","34.97","34.2","31.0","48.1","83.1","32.2","","203.5","9.77","17.00","0.53","27.3","44.2","87.6","0.079","0.456","5.8"
"Topspin Cyber Blue 16","51","Slow","Polyester","1.3","1.29","2.1","3.0","4.2","28.55","41.7","20.0","23.6","52.0","13.0","","239.5","7.39","14.78","-0.38","21.8","43","96.0","0.079","0.456","5.8"
"Topspin Cyber Blue 16","51","Medium","Polyester","1.3","1.29","2.1","3.0","4.2","29.19","37.6","27.0","38.4","67.5","22.8","","213.7","7.39","14.14","0.19","21.8","42.8","90.2","0.079","0.456","5.8"
"Topspin Cyber Blue 16","51","Fast","Polyester","1.3","1.29","2.1","3.0","4.2","29.19","35.7","32.0","47.8","77.0","30.8","","189.7","7.39","14.14","0.46","22.1","43.3","84.1","0.079","0.456","5.8"
"Topspin Cyber Blue 16","40","Slow","Polyester","1.3","1.29","2.1","3.0","4.2","19.69","45.5","22.0","25.8","45.4","12.5","","217.2","5.76","14.24","-0.15","19.8","50","92.5","0.079","0.456","5.8"
"Topspin Cyber Blue 16","40","Medium","Polyester","1.3","1.29","2.1","3.0","4.2","20.18","40.6","29.2","39.0","59.3","21.6","","185.7","5.76","13.75","0.27","19.8","49.8","86.7","0.079","0.456","5.8"
"Topspin Cyber Blue 16","40","Fast","Polyester","1.3","1.29","2.1","3.0","4.2","20.15","38.2","34.0","49.4","69.7","29.6","","173.7","5.76","13.78","0.39","19.8","50.2","82.1","0.079","0.456","5.8"
"Topspin Cyber Blue 17","62","Slow","Polyester","1.25","NA","2.1","3.3","4.5","33.67","40.1","19.0","22.7","56.4","13.4","","256.0","9.39","18.68","-0.46","27.6","44.7","96.6","0.09","0.457","5.1"
"Topspin Cyber Blue 17","62","Medium","Polyester","1.25","NA","2.1","3.3","4.5","34.35","36.4","26.0","37.3","71.7","23.3","","224.0","9.39","18.00","0.22","27.6","44.7","92.2","0.09","0.457","5.1"
"Topspin Cyber Blue 17","62","Fast","Polyester","1.25","NA","2.1","3.3","4.5","34.33","34.6","31.0","47.2","81.6","31.7","","199.5","9.39","18.02","0.59","28.0","45.4","87.6","0.09","0.457","5.1"
"Topspin Cyber Blue 17","51","Slow","Polyester","1.25","NA","2.1","3.3","4.5","27.01","42.4","20.1","24.0","50.9","12.8","","241.7","7.76","15.95","-0.57","23.2","45.6","94.5","0.09","0.457","5.1"
"Topspin Cyber Blue 17","51","Medium","Polyester","1.25","NA","2.1","3.3","4.5","27.85","38.3","27.9","37.9","65.9","23.0","","198.3","7.76","15.11","0.24","23.2","45.6","90.1","0.09","0.457","5.1"
"Topspin Cyber Blue 17","51","Fast","Polyester","1.25","NA","2.1","3.3","4.5","27.83","36.3","32.3","47.0","74.7","30.1","","183.5","7.76","15.13","0.51","23.4","46.1","83.9","0.09","0.457","5.1"
"Topspin Cyber Blue 17","40","Slow","Polyester","1.25","NA","2.1","3.3","4.5","19.51","45.7","22.0","25.4","45.0","12.4","","213.7","5.95","14.23","-0.25","19.8","50.2","92.5","0.09","0.457","5.1"
"Topspin Cyber Blue 17","40","Medium","Polyester","1.25","NA","2.1","3.3","4.5","20.09","40.9","29.8","39.2","59.3","22.1","","179.5","5.95","13.65","0.31","19.8","50.2","85.9","0.09","0.457","5.1"
"Topspin Cyber Blue 17","40","Fast","Polyester","1.25","NA","2.1","3.3","4.5","20.09","38.5","34.2","48.7","68.8","29.3","","169.7","5.95","13.65","8.80","28.4","71.6","82.4","0.09","0.457","5.1"
"Topspin Cyber Blue 17L (1.20)","51","Fast","Polyester","1.2","1.26","2.1","8.5","4.8","34.05","35.3","32.2","47.0","81.1","32.6","15.5","184.6","3.73","12.94","0.40","17.0","33.7","87.4","0.083","0.425","5.1"
"Topspin Cyber Delta 17 (1.26)","51","Fast","Polyester","1.25","1.27","3.6","3.6","9.1","33.41","34.9","32.1","51.2","84.5","34.0","15.8","200.6","5.07","12.24","0.29","17.6","34.7","87.8","0.09","0.504","5.6"
"Topspin Cyber Flash 16","62","Medium","Polyester","1.3","1.30","1.8","3.3","4.5","33.30","36.6","26.0","37.7","71.0","23.1","","226.3","9.90","18.54","0.22","28.7","46.4","89.9","0.093","0.445","4.8"
"Topspin Cyber Flash 16","62","Fast","Polyester","1.3","1.30","1.8","3.3","4.5","33.27","34.8","31.7","47.8","81.1","32.1","","193.7","9.90","18.57","0.53","28.9","47","87.6","0.093","0.445","4.8"
"Topspin Cyber Flash 16","51","Slow","Polyester","1.3","1.30","1.8","3.3","4.5","27.08","42.4","20.0","24.3","51.2","12.8","","245.2","7.92","15.72","-0.24","23.4","46.1","93.1","0.093","0.445","4.8"
"Topspin Cyber Flash 16","51","Medium","Polyester","1.3","1.30","1.8","3.3","4.5","27.63","38.2","27.8","37.9","65.5","22.8","","199.5","7.92","15.17","0.29","23.4","46.1","89.5","0.093","0.445","4.8"
"Topspin Cyber Flash 16","51","Fast","Polyester","1.3","1.30","1.8","3.3","4.5","27.61","36.2","32.2","47.2","74.7","30.0","","185.2","7.92","15.19","0.47","23.6","46.5","85.0","0.093","0.445","4.8"
"Topspin Cyber Flash 16","40","Slow","Polyester","1.3","1.30","1.8","3.3","4.5","18.52","46.1","22.0","25.6","44.1","12.2","","214.3","5.73","15.44","-0.24","20.9","52.7","92.5","0.093","0.445","4.8"
"Topspin Cyber Flash 16","40","Medium","Polyester","1.3","1.30","1.8","3.3","4.5","19.14","41.1","29.9","39.2","58.4","21.8","","178.9","5.73","14.82","0.27","20.7","52.4","86.1","0.093","0.445","4.8"
"Topspin Cyber Flash 16","40","Fast","Polyester","1.3","1.30","1.8","3.3","4.5","19.12","38.7","34.3","48.5","67.5","28.9","","168.0","5.73","14.84","0.44","20.9","52.9","82.1","0.093","0.445","4.8"
"Topspin Cyber Flash 16","62","Slow","Polyester","1.3","1.30","1.8","3.3","4.5","32.63","40.5","19.7","22.7","55.3","13.6","","237.2","9.90","19.21","-0.36","28.7","46.6","95.6","0.093","0.445","4.8"
"Topspin Cyber Flash 17","62","Slow","Polyester","1.25","1.25","2.4","3.9","6.4","27.61","42.8","20.2","23.2","50.7","12.8","","229.2","11.62","22.51","-0.42","33.7","54.6","94.3","0.103","0.43","4.2"
"Topspin Cyber Flash 17","62","Medium","Polyester","1.25","1.25","2.4","3.9","6.4","28.42","38.6","28.0","36.8","65.3","22.8","","191.5","11.62","21.70","0.24","33.5","54.4","90.1","0.103","0.43","4.2"
"Topspin Cyber Flash 17","62","Fast","Polyester","1.25","1.25","2.4","3.9","6.4","28.42","36.5","33.0","46.1","74.5","30.7","","172.0","11.62","21.70","0.61","34.0","55","86.5","0.103","0.43","4.2"
"Topspin Cyber Flash 17","51","Slow","Polyester","1.25","1.25","2.4","3.9","6.4","23.62","44.3","21.9","23.8","47.6","13.0","","203.5","7.85","19.25","-0.06","27.1","53.3","95.3","0.103","0.43","4.2"
"Topspin Cyber Flash 17","51","Medium","Polyester","1.25","1.25","2.4","3.9","6.4","23.73","40.1","29.0","37.3","61.1","22.1","","180.0","7.85","19.14","0.31","27.3","53.8","89.5","0.103","0.43","4.2"
"Topspin Cyber Flash 17","51","Fast","Polyester","1.25","1.25","2.4","3.9","6.4","23.51","38.3","34.0","45.2","68.8","29.2","","158.9","7.85","19.36","0.64","27.8","54.9","83.4","0.103","0.43","4.2"
"Topspin Cyber Flash 17","40","Slow","Polyester","1.25","1.25","2.4","3.9","6.4","17.38","47.9","23.5","24.5","41.9","12.3","","180.0","5.67","16.64","-0.19","22.1","55.7","91.0","0.103","0.43","4.2"
"Topspin Cyber Flash 17","40","Medium","Polyester","1.25","1.25","2.4","3.9","6.4","17.62","42.6","31.0","37.5","54.9","21.3","","158.3","5.67","16.40","-0.22","21.8","55.1","86.1","0.103","0.43","4.2"
"Topspin Cyber Flash 17","40","Fast","Polyester","1.25","1.25","2.4","3.9","6.4","18.08","40.3","36.0","45.4","63.5","28.6","","142.9","5.67","15.94","0.44","22.1","55.6","82.1","0.103","0.43","4.2"
"Topspin Cyber Flash 17L","62","Slow","Polyester","1.2","1.19","2.7","4.2","7.6","26.79","43.4","20.8","22.3","49.0","12.7","","208.6","13.08","21.87","-0.40","34.6","56","93.7","0.098","0.446","4.6"
"Topspin Cyber Flash 17L","62","Medium","Polyester","1.2","1.19","2.7","4.2","7.6","27.54","39.0","28.0","35.7","63.3","22.1","","185.2","13.08","21.12","0.26","34.4","55.8","90.2","0.098","0.446","4.6"
"Topspin Cyber Flash 17L","62","Fast","Polyester","1.2","1.19","2.7","4.2","7.6","27.52","36.9","33.4","45.4","73.0","30.5","","166.3","13.08","21.14","0.51","34.8","56.2","86.3","0.098","0.446","4.6"
"Topspin Cyber Flash 17L","51","Slow","Polyester","1.2","1.19","2.7","4.2","7.6","20.70","46.3","22.1","22.7","43.4","12.0","","190.9","8.11","21.91","-0.29","29.8","58.6","93.3","0.098","0.446","4.6"
"Topspin Cyber Flash 17L","51","Medium","Polyester","1.2","1.19","2.7","4.2","7.6","21.34","41.6","30.0","35.1","56.4","21.2","","158.3","8.11","21.27","0.33","29.8","58.6","87.2","0.098","0.446","4.6"
"Topspin Cyber Flash 17L","51","Fast","Polyester","1.2","1.19","2.7","4.2","7.6","21.30","39.3","35.1","43.7","65.0","28.5","","144.0","8.11","21.31","0.55","30.0","59.1","83.2","0.098","0.446","4.6"
"Topspin Cyber Flash 17L","40","Slow","Polyester","1.2","1.19","2.7","4.2","7.6","16.25","48.8","24.0","23.4","39.5","11.8","","164.6","5.76","17.68","-0.02","23.4","59","91.0","0.098","0.446","4.6"
"Topspin Cyber Flash 17L","40","Medium","Polyester","1.2","1.19","2.7","4.2","7.6","16.56","43.8","31.8","35.1","51.6","20.5","","140.6","5.76","17.37","0.40","23.6","59.3","84.5","0.098","0.446","4.6"
"Topspin Cyber Flash 17L","40","Fast","Polyester","1.2","1.19","2.7","4.2","7.6","16.52","41.4","37.0","43.9","60.4","27.9","","130.3","5.76","17.41","0.51","23.6","59.7","80.5","0.098","0.446","4.6"
"Topspin Cyber Whirl 17 (1.24)","51","Fast","Polyester","1.24","1.29","2.7","9.1","4.2","37.26","33.8","31.9","50.9","88.2","35.1","16.1","204.0","3.77","9.69","0.26","13.7","27","87.8","0.092","0.534","5.8"
"Volkl Cyclone 16","62","Slow","Polyester","1.3","1.30","2.1","3.0","4.5","35.59","39.2","18.5","24.0","59.8","13.8","","285.8","11.03","15.12","-0.26","25.8","41.9","97.4","0.085","0.528","6.2"
"Volkl Cyclone 16","62","Medium","Polyester","1.3","1.30","2.1","3.0","4.5","36.12","35.5","25.8","40.1","76.3","24.6","","245.2","11.03","14.59","0.18","25.8","41.8","91.4","0.085","0.528","6.2"
"Volkl Cyclone 16","62","Fast","Polyester","1.3","1.30","2.1","3.0","4.5","36.12","33.7","30.1","51.6","87.8","33.0","","232.0","11.03","14.59","0.71","26.2","42.6","87.4","0.085","0.528","6.2"
"Volkl Cyclone 16","51","Slow","Polyester","1.3","1.30","2.1","3.0","4.5","26.44","42.4","20.0","25.8","52.3","13.1","","261.2","9.22","15.06","-0.26","24.0","47.3","95.8","0.085","0.528","6.2"
"Volkl Cyclone 16","51","Medium","Polyester","1.3","1.30","2.1","3.0","4.5","27.06","38.0","27.7","40.6","67.5","23.4","","214.3","9.22","14.44","0.36","24.0","47.3","89.1","0.085","0.528","6.2"
"Volkl Cyclone 16","51","Fast","Polyester","1.3","1.30","2.1","3.0","4.5","27.03","36.1","32.1","50.1","77.2","30.9","","197.2","9.22","14.47","0.61","24.3","47.9","83.5","0.085","0.528","6.2"
"Volkl Cyclone 16","40","Slow","Polyester","1.3","1.30","2.1","3.0","4.5","16.65","46.8","22.5","27.1","43.9","12.3","","219.5","6.88","16.16","0.00","22.9","58.1","92.0","0.085","0.528","6.2"
"Volkl Cyclone 16","40","Medium","Polyester","1.3","1.30","2.1","3.0","4.5","17.09","41.6","30.0","41.9","58.9","22.1","","188.6","6.88","15.72","0.44","22.9","58.1","83.0","0.085","0.528","6.2"
"Volkl Cyclone 16","40","Fast","Polyester","1.3","1.30","2.1","3.0","4.5","17.07","39.3","35.0","51.4","68.4","29.9","","170.3","6.88","15.74","0.58","23.2","58.4","80.6","0.085","0.528","6.2"
"Volkl Cyclone 17","62","Slow","Polyester","1.25","1.24","2.4","4.2","5.5","34.57","39.3","19.0","23.4","58.0","13.7","","264.0","10.23","16.94","-0.05","27.1","43.9","94.3","0.084","0.488","5.8"
"Volkl Cyclone 17","62","Medium","Polyester","1.25","1.24","2.4","4.2","5.5","34.86","35.8","25.8","39.0","73.9","23.9","","237.7","10.23","16.65","0.31","27.1","44","90.8","0.084","0.488","5.8"
"Volkl Cyclone 17","62","Fast","Polyester","1.25","1.24","2.4","4.2","5.5","34.82","34.0","30.6","49.8","84.7","32.5","","216.0","10.23","16.69","0.64","27.6","44.6","88.0","0.084","0.488","5.8"
"Volkl Cyclone 17","51","Slow","Polyester","1.25","1.24","2.4","4.2","5.5","26.09","42.3","20.0","25.4","51.4","12.8","","257.2","8.36","16.27","-0.59","24.0","47.4","93.7","0.084","0.488","5.8"
"Volkl Cyclone 17","51","Medium","Polyester","1.25","1.24","2.4","4.2","5.5","26.90","38.1","27.6","39.2","66.2","22.8","","208.6","8.36","15.46","0.31","24.0","47.6","89.7","0.084","0.488","5.8"
"Volkl Cyclone 17","51","Fast","Polyester","1.25","1.24","2.4","4.2","5.5","26.83","36.2","32.1","48.5","75.4","30.3","","191.5","8.36","15.53","0.52","24.5","48.1","84.5","0.084","0.488","5.8"
"Volkl Cyclone 17","40","Slow","Polyester","1.25","1.24","2.4","4.2","5.5","17.18","46.7","22.2","26.0","43.2","12.0","","214.3","6.13","16.38","-0.17","22.3","56.3","91.4","0.084","0.488","5.8"
"Volkl Cyclone 17","40","Medium","Polyester","1.25","1.24","2.4","4.2","5.5","17.75","41.8","30.0","39.7","57.3","21.5","","178.9","6.13","15.81","0.51","22.5","56.6","85.6","0.084","0.488","5.8"
"Volkl Cyclone 17","40","Fast","Polyester","1.25","1.24","2.4","4.2","5.5","17.66","39.5","35.0","48.7","66.4","29.1","","161.2","6.13","15.90","0.55","22.5","56.9","79.0","0.084","0.488","5.8"
"Volkl Cyclone 18","62","Slow","Polyester","1.2","1.21","3.3","4.2","5.8","35.10","39.2","18.6","22.9","58.0","13.5","","268.0","9.11","17.53","-0.64","26.0","42.1","95.3","0.082","0.58","7.1"
"Volkl Cyclone 18","62","Medium","Polyester","1.2","1.21","3.3","4.2","5.8","35.99","35.6","25.8","37.9","73.9","23.8","","231.5","9.11","16.64","0.27","26.0","42.1","91.2","0.082","0.58","7.1"
"Volkl Cyclone 18","62","Fast","Polyester","1.2","1.21","3.3","4.2","5.8","35.43","33.9","30.7","49.0","84.5","32.4","","210.9","9.11","17.20","0.30","26.7","43.1","88.7","0.082","0.58","7.1"
"Volkl Cyclone 18","51","Slow","Polyester","1.2","1.21","3.3","4.2","5.8","26.22","42.7","20.1","23.6","49.8","12.6","","237.2","8.31","16.19","-0.31","24.3","47.7","95.6","0.082","0.58","7.1"
"Volkl Cyclone 18","51","Medium","Polyester","1.2","1.21","3.3","4.2","5.8","26.77","38.4","27.8","38.4","65.3","22.7","","201.2","8.31","15.64","0.31","24.3","47.8","88.7","0.082","0.58","7.1"
"Volkl Cyclone 18","51","Fast","Polyester","1.2","1.21","3.3","4.2","5.8","26.75","36.4","32.8","48.1","74.7","30.7","","181.2","8.31","15.66","0.44","24.5","48.1","84.6","0.082","0.58","7.1"
"Volkl Cyclone 18","40","Slow","Polyester","1.2","1.21","3.3","4.2","5.8","16.82","47.2","23.0","25.6","42.3","12.2","","196.0","6.59","16.28","-0.31","22.5","56.8","91.4","0.082","0.58","7.1"
"Volkl Cyclone 18","40","Medium","Polyester","1.2","1.21","3.3","4.2","5.8","17.44","42.2","30.0","37.9","55.3","20.7","","170.9","6.59","15.66","0.24","22.5","56.7","84.1","0.082","0.58","7.1"
"Volkl Cyclone 18","40","Fast","Polyester","1.2","1.21","3.3","4.2","5.8","17.46","39.8","35.3","47.6","65.3","28.8","","155.4","6.59","15.64","0.04","22.3","56.1","79.6","0.082","0.58","7.1"
"Volkl Cyclone 18L (1.15)","51","Fast","Polyester","1.15","1.18","3.3","9.4","3.9","35.99","34.6","32.0","47.4","83.3","33.3","15.9","188.0","3.15","11.58","0.20","15.0","29.4","88.2","0.071","0.641","9"
"Volkl Cyclone 19 (1.10)","40","Slow","Polyester","1.1","NA","2.4","3.3","4.5","21.56","46.4","22.1","24.0","45.6","12.6","6.1","199.5","5.49","12.64","-0.07","18.1","45.5","93.5","0.071","0.582","8.2"
"Volkl Cyclone 19 (1.10)","40","Medium","Polyester","1.1","NA","2.4","3.3","4.5","20.51","40.8","30.0","40.6","61.1","22.9","10.6","182.9","5.49","13.69","-1.14","18.1","45.4","89.3","0.071","0.582","8.2"
"Volkl Cyclone 19 (1.10)","40","Fast","Polyester","1.1","NA","2.4","3.3","4.5","22.01","37.5","35.5","48.5","70.3","31.2","9.6","156.6","5.49","12.19","0.42","18.1","45.6","77.3","0.071","0.582","8.2"
"Volkl Cyclone 19 (1.10)","51","Slow","Polyester","1.1","NA","2.4","3.3","4.5","33.93","41.6","20.0","21.2","55.1","13.8","7.0","215.5","4.61","12.18","-0.36","16.3","32.4","96.6","0.071","0.582","8.2"
"Volkl Cyclone 19 (1.10)","51","Medium","Polyester","1.1","NA","2.4","3.3","4.5","34.46","37.1","27.7","36.4","70.8","24.5","11.8","192.0","4.61","11.65","0.22","16.5","32.5","92.2","0.071","0.582","8.2"
"Volkl Cyclone 19 (1.10)","51","Fast","Polyester","1.1","NA","2.4","3.3","4.5","34.46","35.0","32.0","46.3","80.7","32.3","15.7","182.9","4.61","11.65","0.57","16.8","33.2","88.5","0.071","0.582","8.2"
"Volkl Cyclone 19 (1.10)","62","Slow","Polyester","1.1","NA","2.4","3.3","4.5","41.94","39.2","18.3","19.6","61.7","14.2","7.4","238.3","4.32","15.48","-0.29","19.6","31.6","96.8","0.071","0.582","8.2"
"Volkl Cyclone 19 (1.10)","62","Medium","Polyester","1.1","NA","2.4","3.3","4.5","42.45","35.2","26.0","35.5","77.8","25.3","12.6","213.2","4.32","14.97","0.14","19.4","31.5","94.9","0.071","0.582","8.2"
"Volkl Cyclone 19 (1.10)","62","Fast","Polyester","1.1","NA","2.4","3.3","4.5","42.42","33.3","31.0","45.4","87.8","34.0","16.4","191.5","4.32","15.00","0.57","19.8","32.2","90.8","0.071","0.582","8.2"
"Volkl Cyclone Tour 16 (1.30)","51","Fast","Polyester","1.3","NA","7.3","2.7","4.5","24.70","37.6","34.2","48.1","72.8","31.1","14.4","167.4","6.39","19.63","0.40","26.5","52.1","83.2","0.068","0.592","8.7"
"Volkl Cyclone Tour 17 (1.25)","40","Slow","Polyester","1.25","NA","2.4","4.8","7.0","14.44","48.8","23.9","25.8","40.4","12.1","5.8","184.0","6.64","18.61","0.15","25.4","64","91.0","0.078","0.472","6.1"
"Volkl Cyclone Tour 17 (1.25)","40","Medium","Polyester","1.25","NA","2.4","4.8","7.0","14.66","43.7","31.8","37.7","52.5","20.9","9.6","152.0","6.64","18.39","0.33","25.4","63.9","82.8","0.078","0.472","6.1"
"Volkl Cyclone Tour 17 (1.25)","40","Fast","Polyester","1.25","NA","2.4","4.8","7.0","14.71","41.5","36.9","45.6","60.4","27.9","12.2","136.6","6.64","18.34","0.60","25.6","64.4","76.4","0.078","0.472","6.1"
"Volkl Cyclone Tour 17 (1.25)","51","Slow","Polyester","1.25","NA","2.4","4.8","7.0","24.23","43.7","20.7","24.0","48.3","12.5","6.6","228.6","7.12","19.37","-0.03","26.5","52.2","94.9","0.078","0.472","6.1"
"Volkl Cyclone Tour 17 (1.25)","51","Medium","Polyester","1.25","NA","2.4","4.8","7.0","24.63","39.1","28.1","38.6","63.3","22.2","11.1","199.5","7.12","18.97","0.46","26.5","52.3","88.7","0.078","0.472","6.1"
"Volkl Cyclone Tour 17 (1.25)","51","Fast","Polyester","1.25","NA","2.4","4.8","7.0","24.56","36.9","33.8","48.1","72.5","30.6","14.6","170.9","7.12","19.04","0.50","26.7","52.6","82.6","0.078","0.472","6.1"
"Volkl Cyclone Tour 17 (1.25)","62","Slow","Polyester","1.25","NA","2.4","4.8","7.0","35.72","39.4","18.2","22.1","57.8","13.1","7.5","270.9","7.41","18.61","-0.29","25.8","41.7","97.4","0.078","0.472","6.1"
"Volkl Cyclone Tour 17 (1.25)","62","Medium","Polyester","1.25","NA","2.4","4.8","7.0","36.29","35.4","26.0","37.9","74.3","24.1","12.2","228.6","7.41","18.04","0.26","25.8","41.6","93.7","0.078","0.472","6.1"
"Volkl Cyclone Tour 17 (1.25)","62","Fast","Polyester","1.25","NA","2.4","4.8","7.0","36.23","33.6","30.3","48.3","84.5","32.0","16.3","213.2","7.41","18.10","0.55","26.0","42.2","89.9","0.078","0.472","6.1"
"Volkl Cyclone Tour 18 (1.20)","51","Fast","Polyester","1.2","NA","7.6","3.0","7.0","25.25","37.8","34.5","46.5","71.9","31.0","14.3","159.4","6.33","19.14","0.55","26.0","51.3","84.6","0.073","0.572","7.8"
"Double AR Diablo (1.24)","40","Slow","Polyester","1.24","NA","2.4","4.2","6.7","14.99","49.8","24.0","26.2","41.2","12.4","5.7","185.2","7.06","17.64","-0.14","24.5","61.9","89.3","0.084","0.619","7.4"
"Double AR Diablo (1.24)","40","Medium","Polyester","1.24","NA","2.4","4.2","6.7","15.77","43.9","32.0","38.6","54.2","21.7","9.4","152.6","7.06","16.86","0.60","24.5","61.8","81.7","0.084","0.619","7.4"
"Double AR Diablo (1.24)","40","Fast","Polyester","1.24","NA","2.4","4.2","6.7","15.70","41.8","37.4","46.3","62.0","28.9","12.4","134.9","7.06","16.93","0.71","24.7","62.2","75.2","0.084","0.619","7.4"
"Double AR Diablo (1.24)","51","Slow","Polyester","1.24","NA","2.4","4.2","6.7","22.38","45.7","22.0","25.6","47.8","13.2","6.3","213.7","8.45","19.89","-0.60","27.8","54.7","92.4","0.084","0.619","7.4"
"Double AR Diablo (1.24)","51","Medium","Polyester","1.24","NA","2.4","4.2","6.7","23.35","40.3","29.8","39.7","63.1","23.5","10.9","181.2","8.45","18.92","0.22","27.6","54.4","87.0","0.084","0.619","7.4"
"Double AR Diablo (1.24)","51","Fast","Polyester","1.24","NA","2.4","4.2","6.7","23.31","38.3","34.2","48.1","71.4","30.6","14.2","166.9","8.45","18.96","0.71","28.2","55.4","79.4","0.084","0.619","7.4"
"Double AR Diablo (1.24)","62","Slow","Polyester","1.24","NA","2.4","4.2","6.7","32.15","41.6","20.0","24.0","56.2","14.1","7.0","244.6","9.55","20.04","-0.24","29.3","47.5","97.4","0.084","0.619","7.4"
"Double AR Diablo (1.24)","62","Medium","Polyester","1.24","NA","2.4","4.2","6.7","32.72","37.0","27.4","40.4","73.0","25.0","11.9","217.2","9.55","19.47","0.28","29.3","47.5","90.8","0.084","0.619","7.4"
"Double AR Diablo (1.24)","62","Fast","Polyester","1.24","NA","2.4","4.2","6.7","32.72","34.9","32.0","50.3","82.9","33.2","15.6","198.9","9.55","19.47","0.68","29.8","48.1","85.9","0.084","0.619","7.4"
"Double AR Diablo (1.31)","40","Slow","Polyester","1.31","NA","2.4","4.8","7.0","13.56","50.5","24.3","26.7","40.1","12.2","5.5","182.3","7.36","18.77","0.07","26.2","66","89.9","0.08","0.615","7.7"
"Double AR Diablo (1.31)","40","Medium","Polyester","1.31","NA","2.4","4.8","7.0","14.00","44.7","32.1","39.2","53.1","21.3","9.4","154.9","7.36","18.33","0.51","26.2","66","80.6","0.08","0.615","7.7"
"Double AR Diablo (1.31)","40","Fast","Polyester","1.31","NA","2.4","4.8","7.0","14.05","42.2","37.9","46.5","60.6","28.7","12.0","132.0","7.36","18.28","0.67","26.2","66.3","73.4","0.08","0.615","7.7"
"Double AR Diablo (1.31)","51","Slow","Polyester","1.31","NA","2.4","4.8","7.0","22.54","45.6","22.0","25.6","48.1","13.2","6.4","214.3","7.81","20.37","-0.24","28.0","55.1","93.7","0.08","0.615","7.7"
"Double AR Diablo (1.31)","51","Medium","Polyester","1.31","NA","2.4","4.8","7.0","23.35","40.1","29.7","39.7","63.1","23.4","10.7","182.9","7.81","19.56","0.42","27.8","54.8","86.1","0.08","0.615","7.7"
"Double AR Diablo (1.31)","51","Fast","Polyester","1.31","NA","2.4","4.8","7.0","23.28","38.0","34.1","48.5","71.9","30.7","13.8","169.7","7.81","19.63","0.79","28.2","55.7","81.0","0.08","0.615","7.7"
"Double AR Diablo (1.31)","62","Slow","Polyester","1.31","NA","2.4","4.8","7.0","31.64","41.7","20.0","24.3","56.0","14.0","6.9","247.5","9.59","20.51","-0.33","29.8","48.2","95.8","0.08","0.615","7.7"
"Double AR Diablo (1.31)","62","Medium","Polyester","1.31","NA","2.4","4.8","7.0","32.30","37.0","27.6","40.6","72.8","25.1","11.7","216.0","9.59","19.85","0.33","29.8","48.2","90.1","0.08","0.615","7.7"
"Double AR Diablo (1.31)","62","Fast","Polyester","1.31","NA","2.4","4.8","7.0","32.28","34.9","32.0","50.5","82.7","33.1","15.2","199.5","9.59","19.87","0.79","30.2","49","84.8","0.08","0.615","7.7"
"Prince Diablo Prism 17","51","Fast","Polyester","1.25","NA","NA","6.4","7.0","32.74","34.5","32.0","57.8","90.4","36.2","15.8","229.2","6.39","11.59","0.24","18.3","35.9","87.8","NA","NA","NA"
"Dunlop DNA 16 (1.30)","62","Slow","Nylon","1.3","1.31","8.2","10.0","11.5","48.09","37.3","17.6","13.9","62.0","13.6","","182.9","6.84","6.81","-0.05","13.7","22","98.0","0.116","0.415","3.6"
"Dunlop DNA 16 (1.30)","62","Medium","Nylon","1.3","1.31","8.2","10.0","11.5","47.96","34.8","24.2","27.3","75.2","22.8","","189.2","6.84","6.94","0.02","13.9","22.4","97.2","0.116","0.415","3.6"
"Dunlop DNA 16 (1.30)","62","Fast","Nylon","1.3","1.31","8.2","10.0","11.5","47.85","33.0","30.0","38.4","86.2","32.2","","173.2","6.84","7.05","0.35","14.3","23.1","94.3","0.116","0.415","3.6"
"Dunlop DNA 16 (1.30)","51","Slow","Nylon","1.3","1.31","8.2","10.0","11.5","38.32","40.8","19.1","14.1","52.3","12.5","","156.0","5.91","6.49","-0.07","12.3","24.3","98.2","0.116","0.415","3.6"
"Dunlop DNA 16 (1.30)","51","Medium","Nylon","1.3","1.31","8.2","10.0","11.5","38.30","37.4","26.4","27.6","65.9","21.7","","161.2","5.91","6.51","0.04","12.3","24.6","95.1","0.116","0.415","3.6"
"Dunlop DNA 16 (1.30)","51","Fast","Nylon","1.3","1.31","8.2","10.0","11.5","38.19","35.4","32.0","37.0","75.2","30.1","","146.9","5.91","6.62","0.20","12.8","25.1","93.9","0.116","0.415","3.6"
"Dunlop DNA 16 (1.30)","40","Slow","Nylon","1.3","1.31","8.2","10.0","11.5","28.05","45.5","21.8","14.3","42.3","11.5","","122.9","5.53","6.11","-0.02","11.7","29.3","96.0","0.116","0.415","3.6"
"Dunlop DNA 16 (1.30)","40","Medium","Nylon","1.3","1.31","8.2","10.0","11.5","28.07","41.1","29.8","27.3","55.3","20.6","","124.6","5.53","6.09","0.04","11.7","29.4","92.4","0.116","0.415","3.6"
"Dunlop DNA 16 (1.30)","40","Fast","Nylon","1.3","1.31","8.2","10.0","11.5","28.03","38.8","35.0","37.0","65.0","28.4","","122.9","5.53","6.13","0.16","11.9","29.8","91.0","0.116","0.415","3.6"
"Dunlop DNA 17 (1.22)","62","Slow","Nylon","1.22","1.22","9.1","10.9","12.4","46.48","38.2","18.0","13.0","59.5","13.4","","164.0","6.73","8.53","-0.09","15.2","24.6","98.4","0.115","0.476","4.1"
"Dunlop DNA 17 (1.22)","62","Medium","Nylon","1.22","1.22","9.1","10.9","12.4","46.48","35.4","25.1","25.8","72.3","22.7","","165.7","6.73","8.53","0.04","15.2","24.8","95.8","0.115","0.476","4.1"
"Dunlop DNA 17 (1.22)","62","Fast","Nylon","1.22","1.22","9.1","10.9","12.4","46.37","33.6","30.1","36.8","83.1","31.3","","165.2","6.73","8.64","0.42","15.9","25.6","93.7","0.115","0.476","4.1"
"Dunlop DNA 17 (1.22)","51","Slow","Nylon","1.22","1.22","9.1","10.9","12.4","36.67","41.6","19.8","13.9","50.5","12.5","","143.4","5.78","8.27","-0.07","13.9","27.6","95.8","0.115","0.476","4.1"
"Dunlop DNA 17 (1.22)","51","Medium","Nylon","1.22","1.22","9.1","10.9","12.4","36.69","38.1","27.2","27.1","63.7","21.7","","148.6","5.78","8.25","0.04","14.1","27.7","95.6","0.115","0.476","4.1"
"Dunlop DNA 17 (1.22)","51","Fast","Nylon","1.22","1.22","9.1","10.9","12.4","36.63","36.0","32.2","37.0","73.9","29.7","","145.2","5.78","8.31","0.20","14.3","28.2","92.0","0.115","0.476","4.1"
"Dunlop DNA 17 (1.22)","40","Slow","Nylon","1.22","1.22","9.1","10.9","12.4","26.39","46.6","22.0","14.6","40.8","11.2","","121.7","5.23","8.07","-0.03","13.2","33.4","97.0","0.115","0.476","4.1"
"Dunlop DNA 17 (1.22)","40","Medium","Nylon","1.22","1.22","9.1","10.9","12.4","26.46","42.1","30.0","26.7","53.1","20.0","","120.6","5.23","8.00","0.09","13.2","33.6","92.9","0.115","0.476","4.1"
"Dunlop DNA 17 (1.22)","40","Fast","Nylon","1.22","1.22","9.1","10.9","12.4","26.39","39.7","36.0","35.5","62.0","27.9","","111.4","5.23","8.07","0.15","13.5","33.9","90.1","0.115","0.476","4.1"
"Babolat Duralast 16","62","Slow","Polyester","1.3","1.31","1.5","2.7","3.9","34.44","39.0","18.3","25.4","59.8","13.7","","306.3","10.96","16.34","-0.29","26.9","43.8","96.2","NA","NA","NA"
"Babolat Duralast 16","62","Medium","Polyester","1.3","1.31","1.5","2.7","3.9","35.04","35.4","25.8","42.6","77.6","25.0","","261.2","10.96","15.74","0.29","26.9","43.7","91.0","NA","NA","NA"
"Babolat Duralast 16","62","Fast","Polyester","1.3","1.31","1.5","2.7","3.9","35.08","33.5","30.0","54.0","89.3","33.5","","244.0","10.96","15.70","0.73","27.3","44.4","87.4","NA","NA","NA"
"Babolat Duralast 16","51","Slow","Polyester","1.3","1.31","1.5","2.7","3.9","26.28","42.2","20.1","27.1","53.4","13.4","","274.9","8.14","16.30","-0.25","24.3","47.7","94.5","NA","NA","NA"
"Babolat Duralast 16","51","Medium","Polyester","1.3","1.31","1.5","2.7","3.9","26.81","38.0","27.6","43.0","69.9","24.1","","230.3","8.14","15.77","0.39","24.3","47.9","89.3","NA","NA","NA"
"Babolat Duralast 16","51","Fast","Polyester","1.3","1.31","1.5","2.7","3.9","26.72","36.1","32.1","52.5","79.2","31.7","","207.5","8.14","15.86","0.59","24.5","48.5","83.5","NA","NA","NA"
"Babolat Duralast 16","40","Slow","Polyester","1.3","1.31","1.5","2.7","3.9","18.24","45.7","22.0","28.2","46.5","12.8","","237.2","5.29","16.16","-0.08","21.4","53.8","93.3","NA","NA","NA"
"Babolat Duralast 16","40","Medium","Polyester","1.3","1.31","1.5","2.7","3.9","18.72","40.9","29.5","42.8","61.5","22.7","","200.6","5.29","15.68","0.37","21.4","53.8","84.6","NA","NA","NA"
"Babolat Duralast 16","40","Fast","Polyester","1.3","1.31","1.5","2.7","3.9","18.70","38.7","34.1","52.7","71.2","30.4","","184.0","5.29","15.70","0.53","21.6","54.2","78.7","NA","NA","NA"
"Babolat Duralast 17","62","Slow","Polyester","1.25","1.25","1.5","2.4","3.6","38.19","37.7","18.0","24.3","62.4","14.0","","303.5","9.39","14.16","-0.42","23.2","37.5","95.8","NA","NA","NA"
"Babolat Duralast 17","62","Medium","Polyester","1.25","1.25","1.5","2.4","3.6","38.81","34.2","24.1","42.3","81.1","24.5","","296.0","9.39","13.54","0.27","23.2","37.6","92.7","NA","NA","NA"
"Babolat Duralast 17","62","Fast","Polyester","1.25","1.25","1.5","2.4","3.6","38.74","32.5","29.3","53.4","92.2","33.7","","252.6","9.39","13.61","0.59","23.6","38.2","89.7","NA","NA","NA"
"Babolat Duralast 17","51","Slow","Polyester","1.25","1.25","1.5","2.4","3.6","28.89","40.6","19.7","26.0","54.9","13.5","","272.6","7.50","14.33","-0.15","21.6","42.7","94.3","NA","NA","NA"
"Babolat Duralast 17","51","Medium","Polyester","1.25","1.25","1.5","2.4","3.6","29.37","36.6","26.0","43.2","72.5","23.6","","258.9","7.50","13.85","0.26","21.6","42.6","88.9","NA","NA","NA"
"Babolat Duralast 17","51","Fast","Polyester","1.25","1.25","1.5","2.4","3.6","29.35","34.8","31.6","53.8","83.1","32.8","","219.5","7.50","13.87","0.42","21.8","43","84.8","NA","NA","NA"
"Babolat Duralast 17","40","Slow","Polyester","1.25","1.25","1.5","2.4","3.6","19.98","44.2","21.6","29.1","49.2","13.3","","253.7","5.20","14.51","-0.13","19.6","49.3","92.4","NA","NA","NA"
"Babolat Duralast 17","40","Medium","Polyester","1.25","1.25","1.5","2.4","3.6","20.40","39.5","28.1","44.1","64.4","22.6","","227.5","5.20","14.09","0.36","19.6","49.5","86.7","NA","NA","NA"
"Babolat Duralast 17","40","Fast","Polyester","1.25","1.25","1.5","2.4","3.6","20.33","37.2","33.7","54.5","74.7","31.5","","194.9","5.20","14.16","0.37","19.6","49.7","82.3","NA","NA","NA"
"Tecnifibre Duramix HD 16","62","Slow","Nylon/Polyester","1.3","1.33","7.3","9.1","10.0","45.09","37.7","18.0","15.9","61.1","13.7","","201.2","7.63","9.02","-0.07","16.5","26.9","97.2","0.212","0.468","2.2"
"Tecnifibre Duramix HD 16","62","Medium","Nylon/Polyester","1.3","1.33","7.3","9.1","10.0","45.07","34.8","24.7","31.3","76.5","23.6","","208.6","7.63","9.04","0.00","16.8","27","94.1","0.212","0.468","2.2"
"Tecnifibre Duramix HD 16","62","Fast","Nylon/Polyester","1.3","1.33","7.3","9.1","10.0","45.00","32.9","29.9","42.3","87.3","32.7","","191.5","7.63","9.11","0.24","17.0","27.5","92.0","0.212","0.468","2.2"
"Tecnifibre Duramix HD 16","51","Slow","Nylon/Polyester","1.3","1.33","7.3","9.1","10.0","33.52","41.7","20.0","17.2","50.7","12.7","","176.6","7.19","10.01","-0.11","17.2","33.7","95.1","0.212","0.468","2.2"
"Tecnifibre Duramix HD 16","51","Medium","Nylon/Polyester","1.3","1.33","7.3","9.1","10.0","33.65","37.9","27.0","31.8","65.3","22.1","","176.0","7.19","9.88","0.02","17.2","33.7","92.2","0.212","0.468","2.2"
"Tecnifibre Duramix HD 16","51","Fast","Nylon/Polyester","1.3","1.33","7.3","9.1","10.0","33.60","35.8","32.2","41.5","75.0","30.2","","162.3","7.19","9.93","0.19","17.4","34.1","88.0","0.212","0.468","2.2"
"Tecnifibre Duramix HD 16","40","Slow","Nylon/Polyester","1.3","1.33","7.3","9.1","10.0","21.54","47.5","22.5","18.1","39.7","11.2","","145.2","6.77","11.38","-0.09","18.1","45.5","92.7","0.212","0.468","2.2"
"Tecnifibre Duramix HD 16","40","Medium","Nylon/Polyester","1.3","1.33","7.3","9.1","10.0","21.76","42.7","30.2","31.8","53.6","20.2","","141.2","6.77","11.16","0.22","18.1","45.7","88.4","0.212","0.468","2.2"
"Tecnifibre Duramix HD 16","40","Fast","Nylon/Polyester","1.3","1.33","7.3","9.1","10.0","21.74","40.1","36.0","40.8","62.6","28.2","","128.0","6.77","11.18","0.35","18.3","46.1","83.2","0.212","0.468","2.2"
"Tecnifibre Duramix HD 17","62","Slow","Nylon/Polyester","1.25","1.28","NA","7.0","8.2","45.84","37.5","17.7","16.3","62.2","13.8","","211.5","61.74","-45.84","-0.24","15.7","25.4","97.0","0.231","0.391","1.7"
"Tecnifibre Duramix HD 17","62","Medium","Nylon/Polyester","1.25","1.28","NA","7.0","8.2","45.97","34.5","24.6","31.3","77.2","23.7","","209.7","61.74","-45.97","-0.03","15.7","25.5","95.1","0.231","0.391","1.7"
"Tecnifibre Duramix HD 17","62","Fast","Nylon/Polyester","1.25","1.28","NA","7.0","8.2","45.95","32.8","29.8","42.1","88.0","32.8","","192.0","61.74","-45.95","0.48","16.3","26.4","92.4","0.231","0.391","1.7"
"Tecnifibre Duramix HD 17","51","Slow","Nylon/Polyester","1.25","1.28","NA","7.0","8.2","34.62","41.0","19.4","17.4","52.0","12.6","","187.5","6.20","9.90","-0.11","15.9","31.5","94.5","0.231","0.391","1.7"
"Tecnifibre Duramix HD 17","51","Medium","Nylon/Polyester","1.25","1.28","NA","7.0","8.2","34.77","37.4","27.0","32.2","67.0","22.6","","180.0","6.20","9.75","0.04","15.9","31.5","93.1","0.231","0.391","1.7"
"Tecnifibre Duramix HD 17","51","Fast","Nylon/Polyester","1.25","1.28","NA","7.0","8.2","34.73","35.4","32.0","42.8","77.6","31.0","","169.7","6.20","9.79","0.27","16.3","32","89.3","0.231","0.391","1.7"
"Tecnifibre Duramix HD 17","40","Slow","Nylon/Polyester","1.25","1.28","NA","7.0","8.2","23.64","46.2","22.0","18.7","42.3","11.7","","157.2","5.36","10.69","-0.13","15.9","40.1","93.7","0.231","0.391","1.7"
"Tecnifibre Duramix HD 17","40","Medium","Nylon/Polyester","1.25","1.28","NA","7.0","8.2","23.84","41.5","30.0","32.0","55.8","20.9","","145.2","5.36","10.49","0.14","15.9","40.3","89.1","0.231","0.391","1.7"
"Tecnifibre Duramix HD 17","40","Fast","Nylon/Polyester","1.25","1.28","NA","7.0","8.2","23.81","38.9","35.1","41.9","65.7","28.8","","138.9","5.36","10.52","0.17","16.1","40.4","85.6","0.231","0.391","1.7"
"Ashaway Dynamite 17","62","Slow","Nylon/Zyex","1.25","1.26","5.5","7.6","9.7","46.57","38.3","18.0","12.8","59.3","13.3","","159.4","7.65","7.52","-0.26","15.0","24.1","98.2","0.138","0.415","3"
"Ashaway Dynamite 17","62","Medium","Nylon/Zyex","1.25","1.26","5.5","7.6","9.7","46.92","35.7","25.4","24.0","71.0","22.6","","151.4","7.65","7.17","0.04","14.8","24.1","95.6","0.138","0.415","3"
"Ashaway Dynamite 17","62","Fast","Nylon/Zyex","1.25","1.26","5.5","7.6","9.7","46.92","34.1","30.1","32.4","79.4","29.9","","144.6","7.65","7.17","0.28","15.2","24.5","92.2","0.138","0.415","3"
"Ashaway Dynamite 17","51","Slow","Nylon/Zyex","1.25","1.26","5.5","7.6","9.7","35.59","42.0","20.0","14.6","50.1","12.5","","148.0","6.62","8.51","-0.04","15.0","29.7","95.1","0.138","0.415","3"
"Ashaway Dynamite 17","51","Medium","Nylon/Zyex","1.25","1.26","5.5","7.6","9.7","35.72","38.8","27.9","25.8","61.5","21.4","","135.4","6.62","8.38","0.13","15.2","29.8","92.5","0.138","0.415","3"
"Ashaway Dynamite 17","51","Fast","Nylon/Zyex","1.25","1.26","5.5","7.6","9.7","35.70","36.9","33.0","34.2","69.9","28.8","","127.4","6.62","8.40","0.13","15.2","29.9","91.8","0.138","0.415","3"
"Ashaway Dynamite 17","40","Slow","Nylon/Zyex","1.25","1.26","5.5","7.6","9.7","23.57","47.5","22.3","16.3","39.7","11.1","","133.2","5.89","10.23","-0.05","16.1","40.5","95.1","0.138","0.415","3"
"Ashaway Dynamite 17","40","Medium","Nylon/Zyex","1.25","1.26","5.5","7.6","9.7","23.84","43.3","31.0","27.1","50.9","19.7","","114.9","5.89","9.96","0.36","16.3","40.8","90.2","0.138","0.415","3"
"Ashaway Dynamite 17","40","Fast","Nylon/Zyex","1.25","1.26","5.5","7.6","9.7","23.90","40.9","36.1","34.8","58.7","26.5","","108.6","5.89","9.90","0.44","16.3","40.9","85.2","0.138","0.415","3"
"Ashaway Dynamite Soft 17","62","Slow","Nylon/Zyex","1.25","1.21","8.5","9.1","12.7","46.35","38.6","18.0","11.7","58.2","13.1","","147.4","9.08","6.31","-0.02","15.4","24.9","94.7","0.204","0.527","2.6"
"Ashaway Dynamite Soft 17","62","Medium","Nylon/Zyex","1.25","1.21","8.5","9.1","12.7","46.28","36.1","25.9","23.4","69.7","22.5","","141.2","9.08","6.38","0.02","15.4","25.1","95.6","0.204","0.527","2.6"
