Repository: aldooasdd/Tirtonic-

# Tirtonic String Finder — bundel implementasi

Letakkan folder ini di proyek website Tirtonic (misalnya `docs/string-finder/`), lalu minta developer membaca `PRD-string-finder.md` terlebih dulu.

```
PRD-string-finder.md        Spesifikasi lengkap (mulai dari sini)
PROMPTS-developer.md      Prompt developer per tahap (0, 1a, 1b, 1c, 1d)
data/
  twu_strings_raw.csv       Export asli TWU (tidak diubah)
  twu_strings_clean.csv     Data bersih untuk impor ke database
  strings.json              Format ringkas untuk engine acuan & tes
  cleaning-log.md           Semua nilai yang diperbaiki/dibuang
  dataset-stats.json        Statistik dataset

File: String Finder/tirtonic-string-finder/data/twu_strings_raw.csv (part 6 of 24)
"String","Ref. Ten. (lbs)","Swing Speed","Material","Gauge Nominal (mm)","Gauge Acutal (mm)","Stretch at 40 lbs (%)","Stretch at 51 lbs (%)","Stretch at 62 lbs (%)","Actual Pre-impact Tension (lbs)","Dwell Time (ms)","Deflection (mm)","Tension Change (lbs)","Peak Tension (lbs)","Peak Perp. Force (lbs)","Ave Perp. Force (lbs)","Stiffness (lb/in)","Static Loss lbs.","Stabilization Loss (lbs)","Impact Loss (lbs).","Total Loss (lbs)","Tension Loss (%)","Energy Return (%)","String/String COF","String/Ball COF","Spin Potential"
"Ashaway Dynamite Soft 17","62","Fast","Nylon/Zyex","1.25","1.21","8.5","9.1","12.7","46.15","34.4","31.0","32.0","78.3","30.3","","135.4","9.08","6.51","0.20","15.9","25.6","93.5","0.204","0.527","2.6"
"Ashaway Dynamite Soft 17","51","Slow","Nylon/Zyex","1.25","1.21","8.5","9.1","12.7","36.76","42.2","20.0","12.8","49.6","12.4","","129.7","6.99","6.97","-0.02","13.9","27.5","96.8","0.204","0.527","2.6"
"Ashaway Dynamite Soft 17","51","Medium","Nylon/Zyex","1.25","1.21","8.5","9.1","12.7","36.76","38.9","28.0","24.5","61.3","21.4","","127.4","6.99","6.97","0.02","13.9","27.6","94.7","0.204","0.527","2.6"
"Ashaway Dynamite Soft 17","51","Fast","Nylon/Zyex","1.25","1.21","8.5","9.1","12.7","36.71","37.0","33.3","32.9","69.7","29.0","","120.0","6.99","7.02","0.24","14.3","28.1","90.8","0.204","0.527","2.6"
"Ashaway Dynamite Soft 17","40","Slow","Nylon/Zyex","1.25","1.21","8.5","9.1","12.7","26.39","47.1","22.0","13.7","40.1","11.0","","114.9","5.25","8.05","-0.14","13.2","33.2","94.1","0.204","0.527","2.6"
"Ashaway Dynamite Soft 17","40","Medium","Nylon/Zyex","1.25","1.21","8.5","9.1","12.7","26.64","42.8","30.2","24.7","51.2","19.4","","109.7","5.25","7.80","0.11","13.2","33.2","92.5","0.204","0.527","2.6"
"Ashaway Dynamite Soft 17","40","Fast","Nylon/Zyex","1.25","1.21","8.5","9.1","12.7","26.64","40.4","36.0","32.6","59.3","26.7","","102.3","5.25","7.80","0.27","13.2","33.6","88.9","0.204","0.527","2.6"
"Ashaway Dynamite Soft 18","62","Slow","Nylon/Zyex","1.15","1.18","8.5","10.6","13.6","46.86","38.8","18.0","11.0","57.8","13.0","","137.2","8.29","6.59","-0.08","14.8","24","99.8","NA","NA","NA"
"Ashaway Dynamite Soft 18","62","Medium","Nylon/Zyex","1.15","1.18","8.5","10.6","13.6","46.81","36.4","26.0","22.3","69.0","22.4","","133.7","8.29","6.64","-0.05","15.0","24.1","95.6","NA","NA","NA"
"Ashaway Dynamite Soft 18","62","Fast","Nylon/Zyex","1.15","1.18","8.5","10.6","13.6","46.68","34.7","31.3","30.6","77.4","30.2","","127.4","8.29","6.77","0.22","15.2","24.8","93.7","NA","NA","NA"
"Ashaway Dynamite Soft 18","51","Slow","Nylon/Zyex","1.15","1.18","8.5","10.6","13.6","36.63","42.8","20.0","11.7","48.5","12.1","","119.4","6.24","7.85","-0.11","13.9","27.6","92.7","NA","NA","NA"
"Ashaway Dynamite Soft 18","51","Medium","Nylon/Zyex","1.15","1.18","8.5","10.6","13.6","36.78","39.4","28.0","22.3","59.1","20.7","","114.9","6.24","7.70","0.09","14.1","27.7","92.4","NA","NA","NA"
"Ashaway Dynamite Soft 18","51","Fast","Nylon/Zyex","1.15","1.18","8.5","10.6","13.6","36.74","37.5","34.0","30.6","67.3","28.6","","108.0","6.24","7.74","0.29","14.3","28.1","92.4","NA","NA","NA"
"Ashaway Dynamite Soft 18","40","Slow","Nylon/Zyex","1.15","1.18","8.5","10.6","13.6","26.50","47.6","22.2","12.8","39.2","10.9","","105.2","5.07","8.12","-0.09","13.0","33","94.3","NA","NA","NA"
"Ashaway Dynamite Soft 18","40","Medium","Nylon/Zyex","1.15","1.18","8.5","10.6","13.6","26.75","43.5","31.0","23.2","49.8","19.3","","97.7","5.07","7.87","0.09","13.0","32.8","92.9","NA","NA","NA"
"Ashaway Dynamite Soft 18","40","Fast","Nylon/Zyex","1.15","1.18","8.5","10.6","13.6","26.75","41.1","37.0","30.9","57.6","26.6","","91.4","5.07","7.87","0.29","13.2","33.3","88.9","NA","NA","NA"
"Ashaway Dynamite WB 16","62","Slow","Nylon/Zyex","1.34","1.41","NA","NA","9.1","44.34","38.9","18.0","13.7","58.0","13.0","","172.0","8.36","9.04","-0.40","17.0","27.5","96.6","0.142","0.466","3.3"
"Ashaway Dynamite WB 16","62","Medium","Nylon/Zyex","1.34","1.41","NA","NA","9.1","44.78","36.2","25.9","25.4","70.1","22.7","","153.2","8.36","8.60","0.19","17.2","27.8","95.1","0.142","0.466","3.3"
"Ashaway Dynamite WB 16","62","Fast","Nylon/Zyex","1.34","1.41","NA","NA","9.1","44.65","34.6","31.2","34.2","78.7","30.7","","142.3","8.36","8.73","0.46","17.6","28.4","92.5","0.142","0.466","3.3"
"Ashaway Dynamite WB 16","51","Slow","Nylon/Zyex","1.34","1.41","NA","NA","9.1","34.44","42.7","19.9","15.0","49.4","12.3","","153.2","6.17","10.11","-0.05","16.3","32","98.4","0.142","0.466","3.3"
"Ashaway Dynamite WB 16","51","Medium","Nylon/Zyex","1.34","1.41","NA","NA","9.1","34.55","39.2","28.1","26.7","61.3","21.5","","137.2","6.17","10.00","0.17","16.3","32.2","92.9","0.142","0.466","3.3"
"Ashaway Dynamite WB 16","51","Fast","Nylon/Zyex","1.34","1.41","NA","NA","9.1","34.49","37.5","33.9","35.3","69.9","29.6","","125.2","6.17","10.06","0.44","16.8","32.9","91.0","0.142","0.466","3.3"
"Ashaway Dynamite WB 16","40","Slow","Nylon/Zyex","1.34","1.41","NA","NA","9.1","21.54","49.5","23.3","16.5","38.1","11.1","","124.0","6.06","12.09","-0.07","18.1","45.6","95.3","0.142","0.466","3.3"
"Ashaway Dynamite WB 16","40","Medium","Nylon/Zyex","1.34","1.41","NA","NA","9.1","21.83","44.4","32.0","27.6","49.4","19.8","","109.7","6.06","11.80","0.49","18.3","46.2","89.3","0.142","0.466","3.3"
"Ashaway Dynamite WB 16","40","Fast","Nylon/Zyex","1.34","1.41","NA","NA","9.1","21.74","41.9","38.0","37.0","58.9","28.0","","104.6","6.06","11.89","0.70","18.7","47","85.0","0.142","0.466","3.3"
"Yonex Dynawire 16 (1.30)","51","Fast","Nylon","1.3","1.33","NA","NA","11.2","44.63","34.2","32.0","39.0","83.6","33.5","16.2","154.9","2.67","3.42","0.84","6.8","13.7","94.3","NA","NA","NA"
"Tecnifibre E-Matrix 16","62","Slow","Nylon/Polyurethane","1.3","1.32","8.8","10.3","11.5","51.60","36.7","17.0","12.1","63.7","13.5","","169.2","6.57","3.57","-0.06","10.1","16.3","96.2","0.142","0.384","2.7"
"Tecnifibre E-Matrix 16","62","Medium","Nylon/Polyurethane","1.3","1.32","8.8","10.3","11.5","51.29","34.4","24.0","25.1","76.3","22.9","","176.6","6.57","3.88","-0.09","10.4","16.8","97.0","0.142","0.384","2.7"
"Tecnifibre E-Matrix 16","62","Fast","Nylon/Polyurethane","1.3","1.32","8.8","10.3","11.5","51.02","32.9","29.8","35.7","86.7","32.3","","163.4","6.57","4.15","0.08","10.8","17.5","93.9","0.142","0.384","2.7"
"Tecnifibre E-Matrix 16","51","Slow","Nylon/Polyurethane","1.3","1.32","8.8","10.3","11.5","41.01","40.1","18.4","13.0","54.0","12.4","","154.9","5.64","4.07","-0.03","9.7","19.1","96.6","0.142","0.384","2.7"
"Tecnifibre E-Matrix 16","51","Medium","Nylon/Polyurethane","1.3","1.32","8.8","10.3","11.5","40.81","37.2","26.1","25.8","66.6","21.7","","154.3","5.64","4.27","0.02","9.9","19.6","95.8","0.142","0.384","2.7"
"Tecnifibre E-Matrix 16","51","Fast","Nylon/Polyurethane","1.3","1.32","8.8","10.3","11.5","40.53","35.2","32.0","36.2","76.7","30.7","","143.4","5.64","4.55","0.16","10.4","20.4","93.9","0.142","0.384","2.7"
"Tecnifibre E-Matrix 16","40","Slow","Nylon/Polyurethane","1.3","1.32","8.8","10.3","11.5","30.78","44.6","21.0","13.9","44.8","11.7","","128.6","5.29","3.62","0.00","8.8","22.4","97.8","0.142","0.384","2.7"
"Tecnifibre E-Matrix 16","40","Medium","Nylon/Polyurethane","1.3","1.32","8.8","10.3","11.5","30.61","40.7","29.1","25.6","56.2","20.5","","123.4","5.29","3.79","0.03","9.0","22.9","94.5","0.142","0.384","2.7"
"Tecnifibre E-Matrix 16","40","Fast","Nylon/Polyurethane","1.3","1.32","8.8","10.3","11.5","30.54","38.4","34.4","35.7","66.4","28.5","","122.9","5.29","3.86","0.16","9.3","23.4","91.0","0.142","0.384","2.7"
"Tecnifibre E-Matrix 17","62","Slow","Nylon","1.24","1.28","9.1","10.0","11.2","52.10","36.6","16.9","11.5","63.5","13.4","","161.7","6.17","3.47","-0.05","9.7","15.5","99.2","0.152","0.359","2.4"
"Tecnifibre E-Matrix 17","62","Medium","Nylon","1.24","1.28","9.1","10.0","11.2","51.77","34.3","24.0","25.1","77.0","23.1","","177.2","6.17","3.80","-0.05","9.9","16.1","96.4","0.152","0.359","2.4"
"Tecnifibre E-Matrix 17","62","Fast","Nylon","1.24","1.28","9.1","10.0","11.2","51.60","32.7","29.7","35.5","87.1","32.3","","162.9","6.17","3.97","0.18","10.4","16.7","95.3","0.152","0.359","2.4"
"Tecnifibre E-Matrix 17","51","Slow","Nylon","1.24","1.28","9.1","10.0","11.2","41.48","40.0","18.2","13.0","54.5","12.4","","159.4","5.56","3.68","-0.02","9.3","18.2","96.6","0.152","0.359","2.4"
"Tecnifibre E-Matrix 17","51","Medium","Nylon","1.24","1.28","9.1","10.0","11.2","41.32","37.0","26.0","25.8","67.3","21.9","","154.9","5.56","3.84","0.02","9.5","18.6","96.8","0.152","0.359","2.4"
"Tecnifibre E-Matrix 17","51","Fast","Nylon","1.24","1.28","9.1","10.0","11.2","41.17","35.1","32.0","36.2","77.4","30.9","","143.4","5.56","3.99","0.13","9.7","19.1","92.2","0.152","0.359","2.4"
"Tecnifibre E-Matrix 17","40","Slow","Nylon","1.24","1.28","9.1","10.0","11.2","31.36","44.2","20.4","13.5","44.8","11.4","","131.4","4.70","3.63","0.03","8.4","21.1","96.8","0.152","0.359","2.4"
"Tecnifibre E-Matrix 17","40","Medium","Nylon","1.24","1.28","9.1","10.0","11.2","31.24","40.4","28.9","25.8","57.1","20.6","","125.7","4.70","3.75","0.02","8.4","21.3","95.6","0.152","0.359","2.4"
"Tecnifibre E-Matrix 17","40","Fast","Nylon","1.24","1.28","9.1","10.0","11.2","31.16","38.1","34.1","35.7","66.8","28.5","","124.6","4.70","3.83","0.11","8.6","21.8","91.2","0.152","0.359","2.4"
"Luxilon ECO Power 17 (1.25)","51","Fast","Polyester","1.25","1.27","9.1","7.3","3.3","33.52","34.8","32.2","49.8","83.3","33.5","15.8","194.9","4.17","13.03","0.31","17.4","34.5","86.3","0.062","0.512","8.3"
"Luxilon ECO Spin 17 (1.25)","51","Fast","Polyester","1.25","1.32","2.1","8.8","10.0","37.46","33.4","31.0","50.5","87.8","34.0","7.3","213.2","3.31","9.95","0.15","13.5","26.4","85.4","0.108","0.577","5.3"
"Luxilon Element 1.30","40","Slow","Polyester","1.3","NA","1.5","3.0","4.5","16.27","48.7","24.0","27.1","43.4","13.0","5.9","192.0","5.78","17.64","0.00","23.4","59","92.9","0.068","0.446","6.6"
"Luxilon Element 1.30","40","Medium","Polyester","1.3","NA","1.5","3.0","4.5","16.98","42.4","31.2","42.1","59.1","23.1","10.3","176.0","5.78","16.93","0.44","23.2","58.3","83.7","0.068","0.446","6.6"
"Luxilon Element 1.30","40","Fast","Polyester","1.3","NA","1.5","3.0","4.5","16.91","39.8","36.1","51.4","68.4","30.9","13.3","160.0","5.78","17.00","0.64","23.4","59","78.7","0.068","0.446","6.6"
"Luxilon Element 1.30","51","Slow","Polyester","1.3","NA","1.5","3.0","4.5","28.33","43.6","21.1","24.9","53.4","14.0","6.7","228.6","6.75","15.64","-0.18","22.3","43.8","95.6","0.068","0.446","6.6"
"Luxilon Element 1.30","51","Medium","Polyester","1.3","NA","1.5","3.0","4.5","28.80","38.2","28.2","41.2","70.1","24.7","11.4","211.5","6.75","15.17","0.25","22.3","43.7","90.1","0.068","0.446","6.6"
"Luxilon Element 1.30","51","Fast","Polyester","1.3","NA","1.5","3.0","4.5","28.78","35.9","33.1","51.6","80.5","33.3","15.3","191.5","6.75","15.19","0.56","22.5","44.3","86.5","0.068","0.446","6.6"
"Luxilon Element 1.30","62","Slow","Polyester","1.3","NA","1.5","3.0","4.5","40.68","39.8","19.1","22.3","63.1","15.1","7.3","248.0","7.06","14.00","-0.27","20.7","33.7","97.4","0.068","0.446","6.6"
"Luxilon Element 1.30","62","Medium","Polyester","1.3","NA","1.5","3.0","4.5","41.10","35.1","26.0","40.4","81.4","26.5","12.6","241.7","7.06","13.58","0.09","20.7","33.6","95.1","0.068","0.446","6.6"
"Luxilon Element 1.30","62","Fast","Polyester","1.3","NA","1.5","3.0","4.5","41.10","33.0","31.0","51.2","92.2","35.8","16.4","216.6","7.06","13.58","0.53","21.2","34.3","90.2","0.068","0.446","6.6"
"Luxilon Element 16L (1.25)","51","Fast","Polyester","1.25","NA","0.0","0.0","4.5","33.80","34.2","32.0","52.5","86.2","34.5","16.2","208.0","4.83","12.09","0.11","17.0","33.6","88.2","0.078","0.431","5.5"
"Luxilon Element Rough 16 (1.30)","51","Fast","Polyester","1.3","1.31","1.5","9.1","2.9","33.30","34.2","31.9","49.8","83.1","33.2","16.4","198.3","4.45","12.97","0.29","17.6","34.9","87.6","0.07","0.487","7"
"Luxilon Element Soft IR 1.27","51","Fast","Polyester","1.27","1.34","1.5","2.4","10.0","28.44","35.9","32.9","52.7","81.1","33.5","15.5","197.7","5.53","16.75","-0.11","22.3","43.7","82.8","0.072","0.503","7"
"Diadem Elite XT 16","51","Fast","Polyester","1.3","1.35","2.7","3.0","3.6","30.38","35.1","32.1","52.0","82.5","33.1","15.4","204.6","6.68","13.66","0.15","20.5","40.4","85.9","0.075","0.654","8.7"
"Diadem Elite XT 17","51","Fast","Polyester","1.2","1.29","3.9","4.2","4.8","34.79","34.8","32.1","47.8","82.7","33.1","15.6","189.2","3.90","12.03","0.17","16.1","31.7","89.3","0.075","0.695","9.3"
"Wilson Enduro Gold 16","62","Slow","Polyester","1.3","1.29","1.5","2.4","3.3","35.17","39.5","18.3","24.9","60.2","13.7","","304.0","11.36","15.21","-0.37","26.2","42.4","95.8","NA","NA","NA"
"Wilson Enduro Gold 16","62","Medium","Polyester","1.3","1.29","1.5","2.4","3.3","35.79","35.3","26.0","43.0","78.7","25.6","","258.9","11.36","14.59","0.20","26.2","42.4","91.8","NA","NA","NA"
"Wilson Enduro Gold 16","62","Fast","Polyester","1.3","1.29","1.5","2.4","3.3","35.77","33.6","30.3","53.6","89.3","33.8","","237.2","11.36","14.61","0.62","26.7","43.1","86.5","NA","NA","NA"
"Wilson Enduro Gold 16","51","Slow","Polyester","1.3","1.29","1.5","2.4","3.3","26.90","42.2","20.0","27.1","54.0","13.5","","274.9","8.33","15.49","-0.35","23.4","46.3","91.6","NA","NA","NA"
"Wilson Enduro Gold 16","51","Medium","Polyester","1.3","1.29","1.5","2.4","3.3","27.41","37.6","27.7","43.4","71.0","24.6","","230.3","8.33","14.98","0.27","23.6","46.5","89.3","NA","NA","NA"
"Wilson Enduro Gold 16","51","Fast","Polyester","1.3","1.29","1.5","2.4","3.3","27.36","35.7","32.1","54.0","81.4","32.7","","213.7","8.33","15.03","0.53","23.8","47.1","83.2","NA","NA","NA"
"Wilson Enduro Gold 16","40","Slow","Polyester","1.3","1.29","1.5","2.4","3.3","18.54","45.7","22.0","28.2","46.7","12.8","","236.6","5.20","15.95","-0.40","20.7","52.3","90.1","NA","NA","NA"
"Wilson Enduro Gold 16","40","Medium","Polyester","1.3","1.29","1.5","2.4","3.3","19.12","40.4","29.9","44.1","63.1","23.6","","200.6","5.20","15.37","0.20","20.7","52.3","87.0","NA","NA","NA"
"Wilson Enduro Gold 16","40","Fast","Polyester","1.3","1.29","1.5","2.4","3.3","19.12","38.2","34.3","53.1","72.3","31.0","","183.5","5.20","15.37","0.55","21.2","53.2","81.2","NA","NA","NA"
"Wilson Enduro Mono 16L","62","Slow","Polyester","1.28","1.32","1.5","2.7","3.3","38.26","38.2","18.0","25.4","63.5","14.3","","316.0","9.55","13.93","-0.39","23.2","37.4","98.0","NA","NA","NA"
"Wilson Enduro Mono 16L","62","Medium","Polyester","1.28","1.32","1.5","2.7","3.3","38.94","34.5","24.9","42.6","81.6","25.4","","280.0","9.55","13.25","0.15","22.9","37.2","92.4","NA","NA","NA"
"Wilson Enduro Mono 16L","62","Fast","Polyester","1.28","1.32","1.5","2.7","3.3","38.96","32.8","29.8","55.3","94.4","35.2","","253.2","9.55","13.23","0.57","23.4","37.8","87.6","NA","NA","NA"
"Wilson Enduro Mono 16L","51","Slow","Polyester","1.28","1.32","1.5","2.7","3.3","29.52","40.7","19.8","27.1","56.7","14.0","","281.2","6.92","14.28","-0.42","20.7","41","89.9","NA","NA","NA"
"Wilson Enduro Mono 16L","51","Medium","Polyester","1.28","1.32","1.5","2.7","3.3","30.21","36.5","26.0","44.3","74.5","24.3","","265.7","6.92","13.59","0.24","20.7","40.9","88.4","NA","NA","NA"
"Wilson Enduro Mono 16L","51","Fast","Polyester","1.28","1.32","1.5","2.7","3.3","30.16","34.6","31.1","54.7","84.9","33.0","","230.3","6.92","13.64","0.48","20.9","41.5","86.3","NA","NA","NA"
"Wilson Enduro Mono 16L","40","Slow","Polyester","1.28","1.32","1.5","2.7","3.3","19.82","44.4","21.9","29.5","49.4","13.5","","251.5","5.40","14.47","-0.09","19.8","49.8","92.4","NA","NA","NA"
"Wilson Enduro Mono 16L","40","Medium","Polyester","1.28","1.32","1.5","2.7","3.3","20.33","39.4","28.2","45.9","66.2","23.3","","234.9","5.40","13.96","0.35","19.6","49.7","86.1","NA","NA","NA"
"Wilson Enduro Mono 16L","40","Fast","Polyester","1.28","1.32","1.5","2.7","3.3","20.31","37.2","33.7","56.2","76.5","32.3","","200.6","5.40","13.98","0.09","19.4","49.1","80.8","NA","NA","NA"
"Wilson Enduro Pro 16","62","Slow","Polyester","1.3","NA","NA","2.4","3.0","40.33","38.3","18.0","23.2","63.5","14.3","","289.2","8.60","12.81","-0.40","20.9","34","94.1","0.086","0.403","4.7"
"Wilson Enduro Pro 16","62","Medium","Polyester","1.3","NA","NA","2.4","3.0","40.90","34.7","25.0","41.0","82.0","25.6","","266.9","8.60","12.24","0.15","20.9","34","92.0","0.086","0.403","4.7"
"Wilson Enduro Pro 16","62","Fast","Polyester","1.3","NA","NA","2.4","3.0","40.88","32.8","30.0","52.9","93.7","35.2","","238.9","8.60","12.26","0.51","21.4","34.6","89.7","0.086","0.403","4.7"
"Wilson Enduro Pro 16","51","Slow","Polyester","1.3","NA","NA","2.4","3.0","32.28","40.7","19.2","24.9","57.3","13.7","","274.9","6.57","11.87","-0.27","18.1","35.8","96.0","0.086","0.403","4.7"
"Wilson Enduro Pro 16","51","Medium","Polyester","1.3","NA","NA","2.4","3.0","32.77","36.4","26.1","42.1","75.0","24.4","","252.0","6.57","11.38","0.20","18.1","35.8","90.6","0.086","0.403","4.7"
"Wilson Enduro Pro 16","51","Fast","Polyester","1.3","NA","NA","2.4","3.0","32.72","34.4","31.6","53.8","86.7","34.2","","219.5","6.57","11.43","0.39","18.3","36.3","86.7","0.086","0.403","4.7"
"Wilson Enduro Pro 16","40","Slow","Polyester","1.3","NA","NA","2.4","3.0","22.82","43.9","21.0","27.3","50.3","13.2","","252.6","5.05","11.82","-0.35","16.5","41.6","93.3","0.086","0.403","4.7"
"Wilson Enduro Pro 16","40","Medium","Polyester","1.3","NA","NA","2.4","3.0","23.51","38.9","28.1","44.5","67.9","23.9","","228.6","5.05","11.13","0.29","16.5","41.5","88.2","0.086","0.403","4.7"
"Wilson Enduro Pro 16","40","Fast","Polyester","1.3","NA","NA","2.4","3.0","23.51","36.5","33.2","55.8","79.4","32.9","","205.7","5.05","11.13","0.45","16.5","41.9","83.0","0.086","0.403","4.7"
"Wilson Enduro Pro 17 (1.25)","62","Slow","Nylon/Polyester","1.25","1.27","1.8","2.4","3.3","42.23","37.1","17.9","22.5","64.6","14.4","","285.8","7.28","12.23","-0.41","19.2","30.9","96.2","0.094","0.374","4"
"Wilson Enduro Pro 17 (1.25)","62","Medium","Nylon/Polyester","1.25","1.27","1.8","2.4","3.3","42.84","33.8","24.0","39.0","81.8","24.6","","274.9","7.28","11.62","0.13","19.0","30.8","94.7","0.094","0.374","4"
"Wilson Enduro Pro 17 (1.25)","62","Fast","Nylon/Polyester","1.25","1.27","1.8","2.4","3.3","42.84","32.1","29.0","50.7","93.7","34.0","","245.7","7.28","11.62","0.46","19.4","31.4","89.7","0.094","0.374","4"
"Wilson Enduro Pro 17 (1.25)","51","Slow","Nylon/Polyester","1.25","1.27","1.8","2.4","3.3","33.80","39.6","18.9","24.5","58.4","13.8","","278.9","6.02","10.90","-0.31","16.5","32.7","94.9","0.094","0.374","4"
"Wilson Enduro Pro 17 (1.25)","51","Medium","Nylon/Polyester","1.25","1.27","1.8","2.4","3.3","34.42","35.7","25.9","40.6","75.0","24.2","","246.3","6.02","10.28","0.15","16.5","32.4","91.8","0.094","0.374","4"
"Wilson Enduro Pro 17 (1.25)","51","Fast","Nylon/Polyester","1.25","1.27","1.8","2.4","3.3","34.42","33.7","30.4","51.8","86.2","32.8","","226.9","6.02","10.28","0.40","16.8","32.9","87.8","0.094","0.374","4"
"Wilson Enduro Pro 17 (1.25)","40","Slow","Nylon/Polyester","1.25","1.27","1.8","2.4","3.3","24.37","42.7","20.4","27.1","51.4","13.1","","264.0","4.83","10.49","-0.08","15.2","38.4","92.9","0.094","0.374","4"
"Wilson Enduro Pro 17 (1.25)","40","Medium","Nylon/Polyester","1.25","1.27","1.8","2.4","3.3","24.81","38.0","27.5","43.9","68.6","23.6","","234.9","4.83","10.05","0.22","15.2","38.1","88.5","0.094","0.374","4"
"Wilson Enduro Pro 17 (1.25)","40","Fast","Nylon/Polyester","1.25","1.27","1.8","2.4","3.3","24.81","35.6","32.2","54.9","79.8","32.2","","214.9","4.83","10.05","0.42","15.2","38.6","85.4","0.094","0.374","4"
"Wilson Enduro Tour 16","62","Slow","Polyester","1.3","1.30","0.9","2.1","3.0","41.08","37.0","17.8","25.1","66.2","14.7","","321.2","8.51","12.15","-0.44","20.3","32.8","97.0","0.079","0.414","5.2"
"Wilson Enduro Tour 16","62","Medium","Polyester","1.3","1.30","0.9","2.1","3.0","41.70","33.5","24.0","43.4","85.1","25.6","","306.9","8.51","11.53","0.07","20.1","32.6","93.1","0.079","0.414","5.2"
"Wilson Enduro Tour 16","62","Fast","Polyester","1.3","1.30","0.9","2.1","3.0","41.72","31.9","28.2","55.3","97.0","34.2","","283.5","8.51","11.51","0.49","20.5","33.2","87.8","0.079","0.414","5.2"
"Wilson Enduro Tour 16","51","Slow","Polyester","1.3","1.30","0.9","2.1","3.0","31.53","39.5","19.0","26.9","58.4","13.9","","302.3","7.28","11.91","-0.33","19.0","37.2","95.3","0.079","0.414","5.2"
"Wilson Enduro Tour 16","51","Medium","Polyester","1.3","1.30","0.9","2.1","3.0","32.06","35.6","25.7","44.8","76.7","24.6","","276.0","7.28","11.38","0.18","18.7","37.1","90.1","0.079","0.414","5.2"
"Wilson Enduro Tour 16","51","Fast","Polyester","1.3","1.30","0.9","2.1","3.0","32.06","33.6","30.2","56.7","88.6","33.5","","251.5","7.28","11.38","0.42","19.0","37.6","86.9","0.079","0.414","5.2"
"Wilson Enduro Tour 16","40","Slow","Polyester","1.3","1.30","0.9","2.1","3.0","22.78","42.4","20.1","29.8","52.7","13.2","","300.6","4.81","12.10","-0.11","16.8","42.3","92.7","0.079","0.414","5.2"
"Wilson Enduro Tour 16","40","Medium","Polyester","1.3","1.30","0.9","2.1","3.0","23.11","37.7","27.2","47.2","70.1","23.8","","259.5","4.81","11.77","0.18","16.8","42.2","88.7","0.079","0.414","5.2"
"Wilson Enduro Tour 16","40","Fast","Polyester","1.3","1.30","0.9","2.1","3.0","23.04","35.5","32.0","58.7","81.8","32.7","","232.6","4.81","11.84","0.33","17.0","42.8","82.8","0.079","0.414","5.2"
"Wilson Enduro Tour 17","62","Slow","Polyester","1.25","1.25","2.4","4.8","7.6","29.06","41.3","20.0","25.4","54.2","13.5","","257.7","15.08","17.60","-0.40","32.2","52.3","95.5","0.086","0.414","4.8"
"Wilson Enduro Tour 17","62","Medium","Polyester","1.25","1.25","2.4","4.8","7.6","29.86","37.2","26.3","41.2","71.0","23.4","","241.2","15.08","16.80","0.27","32.2","52.1","89.9","0.086","0.414","4.8"
"Wilson Enduro Tour 17","62","Fast","Polyester","1.25","1.25","2.4","4.8","7.6","29.86","35.2","31.9","51.8","81.8","32.6","","206.9","15.08","16.80","0.49","32.4","52.4","85.6","0.086","0.414","4.8"
"Wilson Enduro Tour 17","51","Slow","Polyester","1.25","1.25","2.4","4.8","7.6","19.01","45.8","22.0","26.0","45.2","12.4","","219.5","11.09","20.62","-0.17","31.5","62.2","92.5","0.086","0.414","4.8"
"Wilson Enduro Tour 17","51","Medium","Polyester","1.25","1.25","2.4","4.8","7.6","19.56","41.1","29.4","39.7","59.3","21.8","","186.3","11.09","20.07","0.42","31.5","62.3","85.7","0.086","0.414","4.8"
"Wilson Enduro Tour 17","51","Fast","Polyester","1.25","1.25","2.4","4.8","7.6","19.51","39.1","34.2","48.7","68.1","29.1","","169.7","11.09","20.12","0.44","31.8","62.4","79.7","0.086","0.414","4.8"
"Wilson Enduro Tour 17","40","Slow","Polyester","1.25","1.25","2.4","4.8","7.6","12.79","50.1","24.0","26.9","39.7","11.9","","189.2","6.88","20.02","-0.22","26.7","67.2","88.9","0.086","0.414","4.8"
"Wilson Enduro Tour 17","40","Medium","Polyester","1.25","1.25","2.4","4.8","7.6","13.43","44.7","31.8","37.9","51.4","20.4","","153.2","6.88","19.38","0.31","26.7","66.9","81.0","0.086","0.414","4.8"
"Wilson Enduro Tour 17","40","Fast","Polyester","1.25","1.25","2.4","4.8","7.6","13.47","42.7","37.0","46.3","59.8","27.7","","137.2","6.88","19.34","0.35","26.7","66.9","74.5","0.086","0.414","4.8"
"Wilson Enduro Tour 18","62","Slow","Polyester","1.21","1.21","2.4","5.5","8.5","31.36","40.8","19.7","23.8","55.1","13.6","","249.7","13.23","17.15","-0.37","30.0","48.6","96.2","NA","NA","NA"
"Wilson Enduro Tour 18","62","Medium","Polyester","1.21","1.21","2.4","5.5","8.5","31.99","36.8","26.1","40.1","72.3","23.6","","239.5","13.23","16.52","0.26","30.0","48.6","90.8","NA","NA","NA"
"Wilson Enduro Tour 18","62","Fast","Polyester","1.21","1.21","2.4","5.5","8.5","31.95","34.8","31.4","50.9","82.9","32.5","","210.3","13.23","16.56","0.53","30.4","49.1","87.2","NA","NA","NA"
"Wilson Enduro Tour 18","51","Slow","Polyester","1.21","1.21","2.4","5.5","8.5","18.17","46.6","22.2","26.0","44.3","12.3","","214.3","11.49","21.06","-0.44","32.2","63.3","91.2","NA","NA","NA"
"Wilson Enduro Tour 18","51","Medium","Polyester","1.21","1.21","2.4","5.5","8.5","18.99","41.7","30.0","39.5","58.4","21.9","","178.3","11.49","20.24","0.38","32.2","63.3","85.2","NA","NA","NA"
"Wilson Enduro Tour 18","51","Fast","Polyester","1.21","1.21","2.4","5.5","8.5","18.99","39.5","35.0","48.1","67.0","29.3","","159.4","11.49","20.24","0.56","32.2","63.7","81.2","NA","NA","NA"
"Wilson Enduro Tour 18","40","Slow","Polyester","1.21","1.21","2.4","5.5","8.5","12.35","50.7","24.4","26.2","38.6","11.7","","177.7","7.23","20.11","-0.22","27.1","68.3","89.1","NA","NA","NA"
"Wilson Enduro Tour 18","40","Medium","Polyester","1.21","1.21","2.4","5.5","8.5","12.94","45.7","32.0","36.8","49.6","19.9","","145.7","7.23","19.52","0.44","27.1","68.5","79.9","NA","NA","NA"
"Wilson Enduro Tour 18","40","Fast","Polyester","1.21","1.21","2.4","5.5","8.5","13.01","43.4","38.0","44.3","57.3","27.2","","124.6","7.23","19.45","0.55","27.1","68.6","72.6","NA","NA","NA"
"IsoSpeed Energetic 17","62","Slow","Nylon/Polyolefin","1.2","1.27","3.6","4.8","6.1","41.63","39.4","18.3","16.8","58.4","13.4","","202.9","7.39","12.72","0.00","20.1","32.6","94.3","0.22","0.413","1.9"
"IsoSpeed Energetic 17","62","Medium","Nylon/Polyolefin","1.2","1.27","3.6","4.8","6.1","41.54","36.3","26.0","30.0","71.7","23.3","","180.6","7.39","12.81","0.06","20.3","32.8","93.1","0.22","0.413","1.9"
"IsoSpeed Energetic 17","62","Fast","Nylon/Polyolefin","1.2","1.27","3.6","4.8","6.1","41.43","34.5","31.0","40.4","81.8","31.7","","170.3","7.39","12.92","0.35","20.7","33.5","92.7","0.22","0.413","1.9"
"IsoSpeed Energetic 17","51","Slow","Nylon/Polyolefin","1.2","1.27","3.6","4.8","6.1","33.82","42.1","20.0","17.6","51.4","12.9","","178.9","5.76","11.14","-0.03","16.8","33.3","99.0","0.22","0.413","1.9"
"IsoSpeed Energetic 17","51","Medium","Nylon/Polyolefin","1.2","1.27","3.6","4.8","6.1","33.87","38.4","27.7","31.5","65.3","22.6","","166.9","5.76","11.09","0.16","17.0","33.5","92.2","0.22","0.413","1.9"
"IsoSpeed Energetic 17","51","Fast","Nylon/Polyolefin","1.2","1.27","3.6","4.8","6.1","33.74","36.3","32.7","41.0","74.7","30.5","","156.6","5.76","11.22","0.42","17.4","34.3","89.9","0.22","0.413","1.9"
"IsoSpeed Energetic 17","40","Slow","Nylon/Polyolefin","1.2","1.27","3.6","4.8","6.1","26.06","45.4","21.9","19.4","45.4","12.4","","164.0","4.92","8.71","0.02","13.7","34.4","94.1","0.22","0.413","1.9"
"IsoSpeed Energetic 17","40","Medium","Nylon/Polyolefin","1.2","1.27","3.6","4.8","6.1","26.11","41.0","29.7","32.2","58.4","21.6","","149.2","4.92","8.66","0.20","13.7","34.7","90.8","0.22","0.413","1.9"
"IsoSpeed Energetic 17","40","Fast","Nylon/Polyolefin","1.2","1.27","3.6","4.8","6.1","26.02","38.4","34.6","42.8","68.8","29.8","","144.6","4.92","8.75","0.31","13.9","35.2","86.7","0.22","0.413","1.9"
"IsoSpeed Energetic Plus 16","62","Slow","Nylon/Polyester","1.3","NA","3.9","4.8","5.8","49.88","37.4","17.4","13.5","63.5","13.8","","181.7","5.78","6.08","-0.06","11.9","19.1","98.2","0.169","0.41","2.4"
"IsoSpeed Energetic Plus 16","62","Medium","Nylon/Polyester","1.3","NA","3.9","4.8","5.8","49.79","34.8","25.0","27.6","77.4","24.2","","179.5","5.78","6.17","0.09","12.1","19.5","96.0","0.169","0.41","2.4"
"IsoSpeed Energetic Plus 16","62","Fast","Nylon/Polyester","1.3","NA","3.9","4.8","5.8","49.61","33.2","30.0","37.3","86.9","32.6","","168.0","5.78","6.35","0.28","12.3","20.1","88.9","0.169","0.41","2.4"
"IsoSpeed Energetic Plus 16","51","Slow","Nylon/Polyester","1.3","NA","3.9","4.8","5.8","39.69","40.7","19.0","15.4","55.1","13.1","","173.2","5.31","5.72","-0.04","11.0","21.7","97.6","0.169","0.41","2.4"
"IsoSpeed Energetic Plus 16","51","Medium","Nylon/Polyester","1.3","NA","3.9","4.8","5.8","39.71","37.2","26.7","29.3","69.0","23.0","","167.4","5.31","5.70","0.09","11.0","21.9","94.7","0.169","0.41","2.4"
"IsoSpeed Energetic Plus 16","51","Fast","Nylon/Polyester","1.3","NA","3.9","4.8","5.8","39.60","35.2","32.0","39.2","78.7","31.5","","155.4","5.31","5.81","0.24","11.2","22.4","90.4","0.169","0.41","2.4"
"IsoSpeed Energetic Plus 16","40","Slow","Nylon/Polyester","1.3","NA","3.9","4.8","5.8","28.58","44.9","21.0","17.9","46.5","12.2","","165.2","5.12","5.99","-0.02","11.0","27.9","97.8","0.169","0.41","2.4"
"IsoSpeed Energetic Plus 16","40","Medium","Nylon/Polyester","1.3","NA","3.9","4.8","5.8","28.62","40.2","29.4","32.4","61.1","22.4","","152.6","5.12","5.95","0.11","11.2","28.2","92.4","0.169","0.41","2.4"
"IsoSpeed Energetic Plus 16","40","Fast","Nylon/Polyester","1.3","NA","3.9","4.8","5.8","28.53","37.7","34.4","42.3","71.0","30.5","","145.7","5.12","6.04","0.15","11.2","28.5","88.2","0.169","0.41","2.4"
"Poly Star Energy 16 (1.30)","62","Slow","Polyester","1.3","1.30","2.1","4.5","8.2","28.75","41.0","19.9","26.9","55.6","13.9","","275.5","14.91","18.08","-0.44","32.6","52.7","93.1","0.089","0.354","4"
"Poly Star Energy 16 (1.30)","62","Medium","Polyester","1.3","1.30","2.1","4.5","8.2","29.61","36.6","26.3","43.2","72.8","23.9","","254.9","14.91","17.22","0.37","32.4","52.6","90.4","0.089","0.354","4"
"Poly Star Energy 16 (1.30)","62","Fast","Polyester","1.3","1.30","2.1","4.5","8.2","29.61","34.6","31.1","54.9","84.7","32.9","","231.5","14.91","17.22","0.61","32.9","53","84.6","0.089","0.354","4"
"Poly Star Energy 16 (1.30)","51","Slow","Polyester","1.3","1.30","2.1","4.5","8.2","16.80","46.3","22.1","28.7","45.4","12.6","","237.2","11.49","22.43","-0.33","33.5","66.2","89.9","0.089","0.354","4"
"Poly Star Energy 16 (1.30)","51","Medium","Polyester","1.3","1.30","2.1","4.5","8.2","17.73","41.3","29.5","41.2","58.9","21.7","","192.6","11.49","21.50","0.53","33.5","66.1","83.4","0.089","0.354","4"
"Poly Star Energy 16 (1.30)","51","Fast","Polyester","1.3","1.30","2.1","4.5","8.2","17.64","39.3","34.5","50.7","68.4","29.4","","173.2","11.49","21.59","0.53","33.5","66.3","76.6","0.089","0.354","4"
"Poly Star Energy 16 (1.30)","40","Slow","Polyester","1.3","1.30","2.1","4.5","8.2","11.88","49.7","24.0","28.0","39.9","12.0","","198.3","7.74","20.07","-0.23","27.6","69.5","85.0","0.089","0.354","4"
"Poly Star Energy 16 (1.30)","40","Medium","Polyester","1.3","1.30","2.1","4.5","8.2","12.35","44.4","31.4","40.4","52.7","20.6","","166.3","7.74","19.60","0.31","27.6","69.7","79.4","0.089","0.354","4"
"Poly Star Energy 16 (1.30)","40","Fast","Polyester","1.3","1.30","2.1","4.5","8.2","12.57","42.5","36.9","47.2","59.8","27.6","","141.2","7.74","19.38","0.18","27.3","68.8","71.7","0.089","0.354","4"
"Poly Star Energy 16L (1.25)","62","Slow","Polyester","1.25","1.25","2.4","5.2","8.5","30.67","40.2","19.4","26.7","57.6","14.0","","288.0","14.02","17.05","-0.38","30.6","49.7","95.6","0.096","0.354","3.7"
"Poly Star Energy 16L (1.25)","62","Medium","Polyester","1.25","1.25","2.4","5.2","8.5","31.36","36.2","26.0","43.7","75.0","24.4","","262.3","14.02","16.36","0.25","30.6","49.6","90.6","0.096","0.354","3.7"
"Poly Star Energy 16L (1.25)","62","Fast","Polyester","1.25","1.25","2.4","5.2","8.5","31.36","34.1","31.0","55.1","86.4","33.5","","232.6","14.02","16.36","0.60","31.1","50.2","86.1","0.096","0.354","3.7"
"Poly Star Energy 16L (1.25)","51","Slow","Polyester","1.25","1.25","2.4","5.2","8.5","16.01","46.9","23.0","28.4","44.5","12.8","","219.5","12.86","21.85","-0.31","34.4","67.8","88.0","0.096","0.354","3.7"
"Poly Star Energy 16L (1.25)","51","Medium","Polyester","1.25","1.25","2.4","5.2","8.5","16.67","42.0","30.0","41.7","58.4","21.9","","188.0","12.86","21.19","0.22","34.2","67.6","81.5","0.096","0.354","3.7"
"Poly Star Energy 16L (1.25)","51","Fast","Polyester","1.25","1.25","2.4","5.2","8.5","16.80","39.6","35.0","51.2","68.1","29.8","","169.7","12.86","21.06","0.57","34.4","68","75.5","0.096","0.354","3.7"
"Poly Star Energy 16L (1.25)","40","Slow","Polyester","1.25","1.25","2.4","5.2","8.5","10.87","50.5","24.3","28.4","39.5","11.9","","196.6","7.61","21.21","-0.13","28.7","72.3","85.7","0.096","0.354","3.7"
"Poly Star Energy 16L (1.25)","40","Medium","Polyester","1.25","1.25","2.4","5.2","8.5","11.44","45.4","32.0","39.7","51.2","20.5","","157.7","7.61","20.64","0.41","28.7","72.2","75.5","0.096","0.354","3.7"
"Poly Star Energy 16L (1.25)","40","Fast","Polyester","1.25","1.25","2.4","5.2","8.5","11.47","43.4","37.5","47.0","58.4","27.4","","135.4","7.61","20.61","0.47","28.7","72.3","70.4","0.096","0.354","3.7"
"Poly Star Energy 17 (1.20)","62","Slow","Polyester","1.2","1.23","2.7","4.5","7.6","29.46","41.1","19.9","25.4","54.7","13.7","","258.3","14.99","17.29","-0.37","32.0","51.7","94.3","0.092","0.366","4"
"Poly Star Energy 17 (1.20)","62","Medium","Polyester","1.2","1.23","2.7","4.5","7.6","30.21","36.8","26.2","41.7","71.9","23.6","","246.9","14.99","16.54","0.29","31.8","51.5","89.7","0.092","0.366","4"
"Poly Star Energy 17 (1.20)","62","Fast","Polyester","1.2","1.23","2.7","4.5","7.6","30.25","34.8","31.4","52.9","83.1","32.6","","217.2","14.99","16.50","0.59","32.2","52","85.6","0.092","0.366","4"
"Poly Star Energy 17 (1.20)","51","Slow","Polyester","1.2","1.23","2.7","4.5","7.6","18.30","46.2","22.1","26.5","44.8","12.4","","220.6","12.13","20.29","-0.24","32.2","63.4","90.4","0.092","0.366","4"
"Poly Star Energy 17 (1.20)","51","Medium","Polyester","1.2","1.23","2.7","4.5","7.6","19.01","41.4","29.7","40.6","59.5","22.1","","187.5","12.13","19.58","0.42","32.2","63.3","83.9","0.092","0.366","4"
"Poly Star Energy 17 (1.20)","51","Fast","Polyester","1.2","1.23","2.7","4.5","7.6","19.03","39.2","34.7","49.0","68.1","29.5","","165.2","12.13","19.56","0.57","32.2","63.6","77.3","0.092","0.366","4"
"Poly Star Energy 17 (1.20)","40","Slow","Polyester","1.2","1.23","2.7","4.5","7.6","13.10","49.7","24.0","26.2","39.5","11.8","","185.2","7.08","19.51","-0.20","26.5","66.5","86.1","0.092","0.366","4"
"Poly Star Energy 17 (1.20)","40","Medium","Polyester","1.2","1.23","2.7","4.5","7.6","13.67","44.5","31.7","38.4","52.0","20.7","","154.9","7.08","18.94","0.37","26.5","66.5","78.9","0.092","0.366","4"
"Poly Star Energy 17 (1.20)","40","Fast","Polyester","1.2","1.23","2.7","4.5","7.6","13.76","42.4","37.0","46.5","60.2","27.8","","137.7","7.08","18.85","0.68","26.7","67.1","73.8","0.092","0.366","4"
"Gamma ESP 16","62","Slow","Nylon","1.32","1.31","NA","NA","10.6","47.45","37.5","17.3","13.9","61.3","13.2","","188.6","8.40","5.89","0.02","14.3","23.2","97.8","0.159","0.419","2.6"
"Gamma ESP 16","62","Medium","Nylon","1.32","1.31","NA","NA","10.6","47.08","34.7","25.0","28.2","75.2","23.5","","183.5","8.40","6.26","0.00","14.6","23.7","96.6","0.159","0.419","2.6"
"Gamma ESP 16","62","Fast","Nylon","1.32","1.31","NA","NA","10.6","46.88","33.0","30.0","39.0","86.0","32.3","","176.6","8.40","6.46","0.24","15.2","24.5","94.5","0.159","0.419","2.6"
"Gamma ESP 16","51","Slow","Nylon","1.32","1.31","NA","NA","10.6","37.46","40.7","19.0","14.3","51.8","12.3","","161.7","7.32","5.94","-0.09","13.2","26","96.8","0.159","0.419","2.6"
"Gamma ESP 16","51","Medium","Nylon","1.32","1.31","NA","NA","10.6","37.29","37.2","27.0","28.9","66.2","22.3","","160.6","7.32","6.11","0.00","13.5","26.5","94.3","0.159","0.419","2.6"
"Gamma ESP 16","51","Fast","Nylon","1.32","1.31","NA","NA","10.6","37.15","35.1","32.0","39.7","77.0","30.8","","157.7","7.32","6.25","0.19","13.7","27.1","93.5","0.159","0.419","2.6"
"Gamma ESP 16","40","Slow","Nylon","1.32","1.31","NA","NA","10.6","28.29","44.3","21.0","15.2","43.4","11.4","","140.0","6.37","5.03","-0.11","11.2","28.4","98.6","0.159","0.419","2.6"
"Gamma ESP 16","40","Medium","Nylon","1.32","1.31","NA","NA","10.6","28.27","40.2","29.1","29.8","58.0","21.1","","142.9","6.37","5.05","0.07","11.5","28.9","93.9","0.159","0.419","2.6"
"Gamma ESP 16","40","Fast","Nylon","1.32","1.31","NA","NA","10.6","28.14","37.9","34.4","39.2","67.5","29.0","","135.4","6.37","5.18","0.20","11.7","29.6","89.3","0.159","0.419","2.6"
"Head ETS 16","62","Slow","Nylon","1.31","1.45","4.5","5.8","6.7","47.89","37.8","18.0","13.7","61.7","13.8","","173.7","6.13","7.72","0.00","13.9","22.4","97.2","0.173","0.331","1.9"
"Head ETS 16","62","Medium","Nylon","1.31","1.45","4.5","5.8","6.7","47.58","35.1","25.0","26.9","74.3","23.2","","174.3","6.13","8.03","0.06","14.3","23","96.0","0.173","0.331","1.9"
"Head ETS 16","62","Fast","Nylon","1.31","1.45","4.5","5.8","6.7","47.36","33.4","30.1","36.4","83.6","31.4","","163.4","6.13","8.25","0.31","14.8","23.8","92.5","0.173","0.331","1.9"
"Head ETS 16","51","Slow","Nylon","1.31","1.45","4.5","5.8","6.7","38.94","40.6","19.0","15.0","54.0","12.8","","169.2","5.40","6.38","0.04","11.9","23.3","95.8","0.173","0.331","1.9"
"Head ETS 16","51","Medium","Nylon","1.31","1.45","4.5","5.8","6.7","38.68","37.4","26.5","29.1","67.9","22.5","","168.6","5.40","6.64","0.05","12.1","23.8","94.7","0.173","0.331","1.9"
"Head ETS 16","51","Fast","Nylon","1.31","1.45","4.5","5.8","6.7","38.48","35.3","32.0","39.5","77.8","31.1","","156.0","5.40","6.84","0.29","12.6","24.7","95.3","0.173","0.331","1.9"
"Head ETS 16","40","Slow","Nylon","1.31","1.45","4.5","5.8","6.7","29.15","44.4","21.0","16.8","45.9","12.0","","154.3","4.70","5.84","0.00","10.6","26.6","96.2","0.173","0.331","1.9"
"Head ETS 16","40","Medium","Nylon","1.31","1.45","4.5","5.8","6.7","29.06","40.1","28.9","30.0","59.1","21.3","","145.2","4.70","5.93","0.09","10.8","27","93.3","0.173","0.331","1.9"
"Head ETS 16","40","Fast","Nylon","1.31","1.45","4.5","5.8","6.7","28.89","37.7","34.0","40.8","69.7","29.7","","143.4","4.70","6.10","0.23","11.0","27.8","90.8","0.173","0.331","1.9"
"Head ETS 17","62","Slow","Nylon","1.24","1.35","4.8","6.1","6.7","49.17","37.2","17.4","13.7","62.8","13.6","","182.9","5.73","6.84","-0.05","12.6","20.3","95.8","0.198","0.367","1.9"
"Head ETS 17","62","Medium","Nylon","1.24","1.35","4.8","6.1","6.7","48.80","34.8","24.8","26.2","75.2","23.3","","173.7","5.73","7.21","0.07","13.0","21.1","95.6","0.198","0.367","1.9"
"Head ETS 17","62","Fast","Nylon","1.24","1.35","4.8","6.1","6.7","48.55","33.1","29.9","36.4","85.1","31.8","","165.7","5.73","7.46","0.50","13.7","22.2","92.7","0.198","0.367","1.9"
"Head ETS 17","51","Slow","Nylon","1.24","1.35","4.8","6.1","6.7","40.68","39.9","18.9","14.3","54.9","13.0","","162.9","4.26","5.78","0.02","10.1","19.8","98.0","0.198","0.367","1.9"
"Head ETS 17","51","Medium","Nylon","1.24","1.35","4.8","6.1","6.7","40.42","36.9","26.2","27.6","67.9","22.2","","162.3","4.26","6.04","0.09","10.4","20.5","96.0","0.198","0.367","1.9"
"Head ETS 17","51","Fast","Nylon","1.24","1.35","4.8","6.1","6.7","40.20","35.0","31.7","37.7","77.8","30.9","","152.0","4.26","6.26","0.27","10.8","21.3","92.7","0.198","0.367","1.9"
"Head ETS 17","40","Slow","Nylon","1.24","1.35","4.8","6.1","6.7","29.28","44.5","21.0","16.1","45.4","11.9","","147.4","4.98","5.43","0.00","10.4","26.2","98.2","0.198","0.367","1.9"
"Head ETS 17","40","Medium","Nylon","1.24","1.35","4.8","6.1","6.7","29.24","40.2","29.0","29.5","58.9","21.4","","143.4","4.98","5.47","0.11","10.6","26.6","93.7","0.198","0.367","1.9"
"Head ETS 17","40","Fast","Nylon","1.24","1.35","4.8","6.1","6.7","29.08","37.8","34.2","40.4","69.5","29.7","","139.4","4.98","5.63","0.17","10.8","27.2","92.0","0.198","0.367","1.9"
"Klip Excellerator 16/1.30","62","Slow","Nylon","1.3","1.32","7.3","8.8","9.7","51.24","36.9","17.0","13.0","64.2","13.6","","182.3","7.28","3.22","0.02","10.6","17","96.4","0.121","0.322","2.7"
"Klip Excellerator 16/1.30","62","Medium","Nylon","1.3","1.32","7.3","8.8","9.7","50.94","34.4","24.4","28.4","79.4","24.2","","192.6","7.28","3.52","0.09","10.8","17.6","96.0","0.121","0.322","2.7"
"Klip Excellerator 16/1.30","62","Fast","Nylon","1.3","1.32","7.3","8.8","9.7","50.67","32.5","30.0","40.6","91.1","34.2","","182.9","7.28","3.79","0.18","11.2","18.2","92.9","0.121","0.322","2.7"
"Klip Excellerator 16/1.30","51","Slow","Nylon","1.3","1.32","7.3","8.8","9.7","41.15","40.2","18.2","13.9","55.1","12.5","","170.9","5.98","3.59","0.03","9.7","18.9","95.8","0.121","0.322","2.7"
"Klip Excellerator 16/1.30","51","Medium","Nylon","1.3","1.32","7.3","8.8","9.7","40.92","36.7","26.2","28.9","69.9","22.8","","172.0","5.98","3.82","0.08","9.9","19.5","95.5","0.121","0.322","2.7"
"Klip Excellerator 16/1.30","51","Fast","Nylon","1.3","1.32","7.3","8.8","9.7","40.70","34.7","32.0","40.6","81.1","32.5","","160.6","5.98","4.04","0.17","10.1","20.1","91.6","0.121","0.322","2.7"
