Repository: aldooasdd/Tirtonic-

# Tirtonic String Finder — bundel implementasi

Letakkan folder ini di proyek website Tirtonic (misalnya `docs/string-finder/`), lalu minta developer membaca `PRD-string-finder.md` terlebih dulu.

```
PRD-string-finder.md        Spesifikasi lengkap (mulai dari sini)
PROMPTS-developer.md      Prompt developer per tahap (0, 1a, 1b, 1c, 1d)
data/
  twu_strings_raw.csv       Export asli TWU (tidak diubah)
  twu_strings_clean.csv     Data bersih untuk impor ke database
  strings.json              Format ringkas untuk engine acuan & tes
  cleaning-log.md           Semua nilai yang diperbaiki/dibuang
  dataset-stats.json        Statistik dataset

File: String Finder/tirtonic-string-finder/data/twu_strings_raw.csv (part 7 of 24)
"String","Ref. Ten. (lbs)","Swing Speed","Material","Gauge Nominal (mm)","Gauge Acutal (mm)","Stretch at 40 lbs (%)","Stretch at 51 lbs (%)","Stretch at 62 lbs (%)","Actual Pre-impact Tension (lbs)","Dwell Time (ms)","Deflection (mm)","Tension Change (lbs)","Peak Tension (lbs)","Peak Perp. Force (lbs)","Ave Perp. Force (lbs)","Stiffness (lb/in)","Static Loss lbs.","Stabilization Loss (lbs)","Impact Loss (lbs).","Total Loss (lbs)","Tension Loss (%)","Energy Return (%)","String/String COF","String/Ball COF","Spin Potential"
"Klip Excellerator 16/1.30","40","Slow","Nylon","1.3","1.32","7.3","8.8","9.7","30.45","44.7","20.8","15.2","45.6","11.9","","142.9","5.49","3.75","0.00","9.3","23.3","97.0","0.121","0.322","2.7"
"Klip Excellerator 16/1.30","40","Medium","Nylon","1.3","1.32","7.3","8.8","9.7","30.36","40.2","29.2","29.3","59.5","21.8","","140.0","5.49","3.84","0.06","9.5","23.7","93.9","0.121","0.322","2.7"
"Klip Excellerator 16/1.30","40","Fast","Nylon","1.3","1.32","7.3","8.8","9.7","30.25","37.7","34.2","39.7","69.9","29.9","","137.2","5.49","3.95","0.15","9.7","24.2","90.2","0.121","0.322","2.7"
"Weiss Cannon Explosiv 1.30","62","Slow","Nylon","1.3","38","8.5","10.0","NA","48.64","37.9","17.9","12.6","61.3","13.7","","159.4","6.92","6.18","0.02","13.2","21.3","94.5","0.105","0.424","4"
"Weiss Cannon Explosiv 1.30","62","Medium","Nylon","1.3","38","8.5","10.0","NA","48.38","35.1","25.0","26.7","75.0","23.5","","173.7","6.92","6.44","0.05","13.5","21.7","94.7","0.105","0.424","4"
"Weiss Cannon Explosiv 1.30","62","Fast","Nylon","1.3","38","8.5","10.0","NA","48.14","33.3","30.0","37.7","85.8","32.2","","169.7","6.92","6.68","0.23","13.9","22.4","93.5","0.105","0.424","4"
"Weiss Cannon Explosiv 1.30","51","Slow","Nylon","1.3","38","8.5","10.0","NA","38.32","41.4","19.6","13.0","51.4","12.6","","138.3","5.93","6.47","0.02","12.3","24.5","96.8","0.105","0.424","4"
"Weiss Cannon Explosiv 1.30","51","Medium","Nylon","1.3","38","8.5","10.0","NA","38.17","38.1","27.1","27.1","65.3","22.1","","150.3","5.93","6.62","0.02","12.6","24.8","94.3","0.105","0.424","4"
"Weiss Cannon Explosiv 1.30","51","Fast","Nylon","1.3","38","8.5","10.0","NA","38.01","35.8","32.1","38.4","76.3","30.6","","150.9","5.93","6.78","0.15","12.8","25.3","92.9","0.105","0.424","4"
"Weiss Cannon Explosiv 1.30","40","Slow","Nylon","1.3","38","8.5","10.0","NA","29.52","45.4","21.8","12.8","42.3","11.5","","109.7","4.41","5.76","0.02","10.1","25.7","95.5","0.105","0.424","4"
"Weiss Cannon Explosiv 1.30","40","Medium","Nylon","1.3","38","8.5","10.0","NA","29.64","41.2","29.9","25.8","55.3","20.7","","116.6","4.41","5.64","0.27","10.4","26","92.5","0.105","0.424","4"
"Weiss Cannon Explosiv 1.30","40","Fast","Nylon","1.3","38","8.5","10.0","NA","29.33","38.7","35.1","36.6","65.9","29.0","","120.6","4.41","5.95","0.11","10.6","26.4","90.1","0.105","0.424","4"
"Dunlop Explosive 16","62","Slow","Polyester","1.3","1.30","1.8","2.4","3.0","41.45","37.2","18.0","23.4","64.8","14.6","","294.9","7.61","12.68","-0.31","20.1","32.4","97.8","0.1","0.478","4.8"
"Dunlop Explosive 16","62","Medium","Polyester","1.3","1.30","1.8","2.4","3.0","42.01","33.8","24.0","39.7","81.8","24.6","","278.9","7.61","12.12","0.18","19.8","32.3","95.6","0.1","0.478","4.8"
"Dunlop Explosive 16","62","Fast","Polyester","1.3","1.30","1.8","2.4","3.0","42.03","32.2","29.0","51.4","93.5","33.9","","248.6","7.61","12.10","0.47","20.1","32.7","89.5","0.1","0.478","4.8"
"Dunlop Explosive 16","51","Slow","Polyester","1.3","1.30","1.8","2.4","3.0","32.66","39.6","19.0","24.9","57.8","13.7","","281.8","6.66","11.40","-0.13","17.9","35.3","95.3","0.1","0.478","4.8"
"Dunlop Explosive 16","51","Medium","Polyester","1.3","1.30","1.8","2.4","3.0","33.05","35.8","26.0","41.2","74.3","24.1","","248.0","6.66","11.01","0.24","17.9","35.3","90.2","0.1","0.478","4.8"
"Dunlop Explosive 16","51","Fast","Polyester","1.3","1.30","1.8","2.4","3.0","33.01","33.8","30.3","52.7","85.6","32.4","","233.2","6.66","11.05","0.46","18.1","35.8","87.4","0.1","0.478","4.8"
"Dunlop Explosive 16","40","Slow","Polyester","1.3","1.30","1.8","2.4","3.0","23.09","42.9","20.5","27.1","50.3","12.9","","260.6","5.27","11.33","-0.19","16.3","41.3","94.7","0.1","0.478","4.8"
"Dunlop Explosive 16","40","Medium","Polyester","1.3","1.30","1.8","2.4","3.0","23.57","38.2","27.9","43.4","67.0","23.4","","226.3","5.27","10.85","0.35","16.5","41.5","89.1","0.1","0.478","4.8"
"Dunlop Explosive 16","40","Fast","Polyester","1.3","1.30","1.8","2.4","3.0","23.53","35.9","32.2","54.5","78.1","31.5","","213.2","5.27","10.89","0.40","16.5","41.7","83.5","0.1","0.478","4.8"
"Dunlop Explosive 17 (1.26)","51","Fast","Polyester","1.26","1.38","1.8","11.8","12.1","34.51","34.8","32.0","48.5","83.1","33.3","15.7","192.0","4.08","12.13","0.22","16.3","32.4","87.2","0.086","0.436","5.1"
"Dunlop Explosive 18 (1.20)","51","Fast","Polyester","1.2","1.31","NA","NA","10.3","36.38","34.4","32.0","49.0","85.3","34.2","16.0","194.3","3.37","10.97","0.20","14.6","28.7","89.5","0.083","0.418","5"
"Dunlop Explosive Bite 17 (1.27)","51","Fast","Polyester","1.27","1.32","NA","NA","7.9","36.58","33.9","31.2","48.3","84.9","33.1","16.3","201.7","3.90","10.24","0.24","14.3","28.3","88.5","NA","NA","NA"
"Dunlop Explosive Poly Max 16","62","Slow","Nylon/Polyester","1.3","1.31","7.6","8.8","10.0","49.13","37.1","17.3","14.1","63.3","13.7","","191.5","6.11","6.50","-0.04","12.6","20.4","95.5","0.135","0.453","3.4"
"Dunlop Explosive Poly Max 16","62","Medium","Nylon/Polyester","1.3","1.31","7.6","8.8","10.0","49.02","34.4","24.1","28.4","77.4","23.3","","199.5","6.11","6.61","0.02","12.8","20.6","95.5","0.135","0.453","3.4"
"Dunlop Explosive Poly Max 16","62","Fast","Nylon/Polyester","1.3","1.31","7.6","8.8","10.0","48.88","32.8","29.8","38.8","87.8","32.7","","177.2","6.11","6.75","0.22","13.0","21.2","92.7","0.135","0.453","3.4"
"Dunlop Explosive Poly Max 16","51","Slow","Nylon/Polyester","1.3","1.31","7.6","8.8","10.0","39.16","40.2","19.0","15.7","54.9","13.1","","177.7","5.45","6.11","-0.04","11.5","22.7","94.9","0.135","0.453","3.4"
"Dunlop Explosive Poly Max 16","51","Medium","Nylon/Polyester","1.3","1.31","7.6","8.8","10.0","39.14","36.9","26.0","29.5","68.8","22.4","","177.7","5.45","6.13","0.05","11.7","22.9","94.9","0.135","0.453","3.4"
"Dunlop Explosive Poly Max 16","51","Fast","Nylon/Polyester","1.3","1.31","7.6","8.8","10.0","39.05","34.9","31.9","39.7","78.7","31.3","","158.3","5.45","6.22","0.26","11.9","23.5","90.4","0.135","0.453","3.4"
"Dunlop Explosive Poly Max 16","40","Slow","Nylon/Polyester","1.3","1.31","7.6","8.8","10.0","29.17","44.4","21.0","16.3","45.4","11.9","","149.7","5.18","5.34","-0.05","10.6","26.4","96.8","0.135","0.453","3.4"
"Dunlop Explosive Poly Max 16","40","Medium","Nylon/Polyester","1.3","1.31","7.6","8.8","10.0","29.19","40.1","28.8","30.0","59.3","21.4","","146.9","5.18","5.32","0.13","10.6","26.8","91.2","0.135","0.453","3.4"
"Dunlop Explosive Poly Max 16","40","Fast","Nylon/Polyester","1.3","1.31","7.6","8.8","10.0","29.13","37.8","34.0","40.4","69.5","29.6","","142.3","5.18","5.38","0.24","10.8","27.2","88.5","0.135","0.453","3.4"
"Dunlop Explosive Speed 17 (1.25)","51","Fast","Polyester","1.25","1.23","7.6","8.5","3.9","42.78","31.9","29.9","54.9","97.7","36.5","17.3","249.7","2.54","5.40","1.00","8.8","17.6","91.2","NA","NA","NA"
"Dunlop Explosive Synthetic 16","62","Slow","Nylon","1.3","1.33","7.3","8.5","9.7","49.48","36.9","17.1","14.6","63.9","13.7","","201.2","7.94","4.32","-0.07","12.1","19.8","96.4","0.122","0.444","3.6"
"Dunlop Explosive Synthetic 16","62","Medium","Nylon","1.3","1.33","7.3","8.5","9.7","49.30","34.1","24.0","29.3","78.7","23.6","","206.3","7.94","4.50","0.06","12.6","20.3","94.9","0.122","0.444","3.6"
"Dunlop Explosive Synthetic 16","62","Fast","Nylon","1.3","1.33","7.3","8.5","9.7","49.11","32.3","29.2","42.1","91.3","33.4","","200.6","7.94","4.69","0.25","12.8","20.9","93.1","0.122","0.444","3.6"
"Dunlop Explosive Synthetic 16","51","Slow","Nylon","1.3","1.33","7.3","8.5","9.7","40.84","39.7","18.1","15.2","56.2","12.7","","189.7","5.84","4.04","0.03","9.9","19.5","94.9","0.122","0.444","3.6"
"Dunlop Explosive Synthetic 16","51","Medium","Nylon","1.3","1.33","7.3","8.5","9.7","40.64","36.2","26.0","30.4","71.2","23.1","","183.5","5.84","4.24","0.07","10.1","20","94.5","0.122","0.444","3.6"
"Dunlop Explosive Synthetic 16","51","Fast","Nylon","1.3","1.33","7.3","8.5","9.7","40.46","34.1","31.0","42.6","82.9","32.2","","179.5","5.84","4.42","0.20","10.4","20.6","93.1","0.122","0.444","3.6"
"Dunlop Explosive Synthetic 16","40","Slow","Nylon","1.3","1.33","7.3","8.5","9.7","30.52","43.9","20.5","16.1","46.5","11.9","","156.0","5.60","3.57","0.02","9.3","23.2","95.5","0.122","0.444","3.6"
"Dunlop Explosive Synthetic 16","40","Medium","Nylon","1.3","1.33","7.3","8.5","9.7","30.36","39.6","28.2","30.4","60.9","21.4","","156.0","5.60","3.73","0.04","9.3","23.6","92.4","0.122","0.444","3.6"
"Dunlop Explosive Synthetic 16","40","Fast","Nylon","1.3","1.33","7.3","8.5","9.7","30.23","37.1","34.0","42.1","72.3","30.7","","148.0","5.60","3.86","0.18","9.7","24.3","88.7","0.122","0.444","3.6"
"Dunlop Explosive Synthetic Gut 17","62","Slow","Nylon","1.25","1.30","7.0","8.2","9.1","52.52","35.7","16.1","13.9","66.6","13.4","","218.3","6.50","2.72","0.00","9.3","14.9","96.2","NA","NA","NA"
"Dunlop Explosive Synthetic Gut 17","62","Medium","Nylon","1.25","1.30","7.0","8.2","9.1","52.10","33.4","24.0","28.9","80.9","24.3","","204.0","6.50","3.14","0.11","9.7","15.8","95.6","NA","NA","NA"
"Dunlop Explosive Synthetic Gut 17","62","Fast","Nylon","1.25","1.30","7.0","8.2","9.1","51.82","31.6","28.2","41.5","93.3","32.9","","213.2","6.50","3.42","0.31","10.1","16.6","93.9","NA","NA","NA"
"Dunlop Explosive Synthetic Gut 17","51","Slow","Nylon","1.25","1.30","7.0","8.2","9.1","42.09","39.1","18.0","14.8","56.9","12.8","","185.2","5.82","2.81","0.02","8.6","17","98.4","NA","NA","NA"
"Dunlop Explosive Synthetic Gut 17","51","Medium","Nylon","1.25","1.30","7.0","8.2","9.1","41.78","35.9","25.9","29.3","71.0","23.0","","177.2","5.82","3.12","0.06","9.0","17.7","95.8","NA","NA","NA"
"Dunlop Explosive Synthetic Gut 17","51","Fast","Nylon","1.25","1.30","7.0","8.2","9.1","41.52","33.8","30.8","41.0","82.5","31.7","","175.5","5.82","3.38","0.11","9.3","18.3","93.9","NA","NA","NA"
"Dunlop Explosive Synthetic Gut 17","40","Slow","Nylon","1.25","1.30","7.0","8.2","9.1","30.54","43.6","20.2","15.7","46.3","11.7","","156.6","6.39","2.76","0.02","9.3","23.1","96.8","NA","NA","NA"
"Dunlop Explosive Synthetic Gut 17","40","Medium","Nylon","1.25","1.30","7.0","8.2","9.1","30.41","39.3","28.3","30.4","60.9","21.5","","154.3","6.39","2.89","0.11","9.5","23.7","93.1","NA","NA","NA"
"Dunlop Explosive Synthetic Gut 17","40","Fast","Nylon","1.25","1.30","7.0","8.2","9.1","30.25","36.9","33.9","41.0","71.2","30.2","","145.2","6.39","3.05","0.15","9.7","24.2","90.4","NA","NA","NA"
"Dunlop Explosive Tour 16 (1.30)","51","Fast","Polyester","1.3","1.32","7.0","9.4","13.0","26.59","35.9","33.0","53.6","80.3","33.0","14.9","200.6","6.92","17.21","0.31","24.5","48.2","84.6","NA","NA","NA"
"Wilson Extreme 16 Synthetic Gut","62","Fast","Nylon","1.3","1.30","7.0","7.9","9.1","49.92","32.4","29.6","43.4","93.3","34.5","","201.7","6.70","5.12","0.24","12.1","19.5","94.5","0.135","0.429","3.2"
"Wilson Extreme 16 Synthetic Gut","62","Medium","Nylon","1.3","1.30","7.0","7.9","9.1","50.08","34.2","24.5","30.9","80.9","24.8","","208.6","6.70","4.96","0.07","11.7","19","94.7","0.135","0.429","3.2"
"Wilson Extreme 16 Synthetic Gut","62","Slow","Nylon","1.3","1.30","7.0","7.9","9.1","50.32","37.1","17.0","14.8","65.0","13.8","","206.9","6.70","4.72","-0.13","11.2","18.3","96.4","0.135","0.429","3.2"
"Wilson Extreme 16 Synthetic Gut","51","Slow","Nylon","1.3","1.30","7.0","7.9","9.1","41.37","39.7","20.8","15.2","56.7","14.7","","144.6","6.28","3.07","0.03","9.3","18.5","99.2","0.135","0.429","3.2"
"Wilson Extreme 16 Synthetic Gut","51","Medium","Nylon","1.3","1.30","7.0","7.9","9.1","41.01","36.3","26.0","31.3","72.3","23.5","","187.5","6.28","3.43","0.02","9.7","19.2","96.2","0.135","0.429","3.2"
"Wilson Extreme 16 Synthetic Gut","51","Fast","Nylon","1.3","1.30","7.0","7.9","9.1","40.86","34.3","31.7","43.2","84.2","33.4","","174.3","6.28","3.58","0.27","10.1","20","92.5","0.135","0.429","3.2"
"Wilson Extreme 16 Synthetic Gut","40","Slow","Nylon","1.3","1.30","7.0","7.9","9.1","30.36","44.3","20.4","16.1","46.5","11.9","","156.6","6.35","2.98","0.02","9.3","23.6","95.6","0.135","0.429","3.2"
"Wilson Extreme 16 Synthetic Gut","40","Medium","Nylon","1.3","1.30","7.0","7.9","9.1","30.19","39.7","29.0","32.2","62.4","22.6","","155.4","6.35","3.15","0.05","9.5","24.1","93.9","0.135","0.429","3.2"
"Wilson Extreme 16 Synthetic Gut","40","Fast","Nylon","1.3","1.30","7.0","7.9","9.1","30.05","37.2","34.0","43.0","73.2","31.1","","151.4","6.35","3.29","0.13","9.7","24.6","89.3","0.135","0.429","3.2"
"Head Fibergel Power 16","51","Slow","Nylon","1.3","1.31","NA","NA","10.9","34.49","42.2","19.6","16.5","50.9","12.5","","174.3","8.11","8.12","-0.13","16.1","31.7","95.3","0.129","0.392","3"
"Head Fibergel Power 16","62","Fast","Nylon","1.3","1.31","NA","NA","10.9","45.47","33.4","30.0","40.8","86.2","32.4","","184.0","9.15","7.12","0.44","16.8","27.1","92.2","0.129","0.392","3"
"Head Fibergel Power 16","62","Medium","Nylon","1.3","1.31","NA","NA","10.9","45.67","35.2","25.2","29.5","75.2","23.7","","189.7","9.15","6.92","0.05","16.1","26.1","96.2","0.129","0.392","3"
"Head Fibergel Power 16","62","Slow","Nylon","1.3","1.31","NA","NA","10.9","45.69","38.2","17.9","14.8","60.4","13.5","","188.0","9.15","6.90","-0.15","15.9","25.7","96.4","0.129","0.392","3"
"Head Fibergel Power 16","40","Fast","Nylon","1.3","1.31","NA","NA","10.9","25.38","39.4","35.8","39.7","65.0","29.1","","125.7","6.48","7.83","0.27","14.6","36.7","85.9","0.129","0.392","3"
"Head Fibergel Power 16","40","Medium","Nylon","1.3","1.31","NA","NA","10.9","25.49","41.9","30.2","30.0","55.6","21.0","","134.3","6.48","7.72","0.15","14.3","36.2","91.6","0.129","0.392","3"
"Head Fibergel Power 16","40","Slow","Nylon","1.3","1.31","NA","NA","10.9","25.14","46.7","21.9","17.2","42.3","11.6","","145.7","6.48","8.07","-0.28","14.3","35.9","95.8","0.129","0.392","3"
"Head Fibergel Power 16","51","Medium","Nylon","1.3","1.31","NA","NA","10.9","34.57","38.2","27.7","30.9","65.5","22.7","","163.4","8.11","8.04","0.15","16.3","32.1","92.7","0.129","0.392","3"
"Head Fibergel Power 16","51","Fast","Nylon","1.3","1.31","NA","NA","10.9","34.42","36.1","33.0","41.0","75.4","31.2","","153.2","8.11","8.19","0.33","16.5","32.8","88.9","0.129","0.392","3"
"Head Fibergel Power 17","62","Slow","Nylon","1.24","1.28","7.6","9.1","9.7","47.89","37.1","17.6","15.0","62.8","13.8","","195.5","6.86","6.99","-0.22","13.7","22.1","97.2","0.131","0.405","3.1"
"Head Fibergel Power 17","62","Medium","Nylon","1.24","1.28","7.6","9.1","9.7","47.94","34.4","24.1","28.7","76.5","23.0","","201.2","6.86","6.94","0.07","13.9","22.5","95.3","0.131","0.405","3.1"
"Head Fibergel Power 17","62","Fast","Nylon","1.24","1.28","7.6","9.1","9.7","47.78","32.7","29.8","39.2","87.1","32.5","","180.0","6.86","7.10","0.55","14.6","23.5","92.7","0.131","0.405","3.1"
"Head Fibergel Power 17","51","Slow","Nylon","1.24","1.28","7.6","9.1","9.7","38.74","40.0","18.9","15.7","54.5","12.8","","177.7","5.20","6.78","-0.13","11.9","23.3","97.2","0.131","0.405","3.1"
"Head Fibergel Power 17","51","Medium","Nylon","1.24","1.28","7.6","9.1","9.7","38.74","36.7","26.0","30.0","68.8","22.4","","180.6","5.20","6.78","0.04","12.1","23.7","93.9","0.131","0.405","3.1"
"Head Fibergel Power 17","51","Fast","Nylon","1.24","1.28","7.6","9.1","9.7","38.63","34.8","31.7","39.7","78.5","31.1","","161.2","5.20","6.89","0.35","12.3","24.5","89.7","0.131","0.405","3.1"
"Head Fibergel Power 17","40","Slow","Nylon","1.24","1.28","7.6","9.1","9.7","27.74","44.8","21.2","17.0","44.8","11.8","","154.9","5.01","6.94","-0.11","11.9","29.8","94.1","0.131","0.405","3.1"
"Head Fibergel Power 17","40","Medium","Nylon","1.24","1.28","7.6","9.1","9.7","27.85","40.4","29.0","30.2","58.0","21.0","","145.7","5.01","6.83","0.11","11.9","30.1","91.4","0.131","0.405","3.1"
"Head Fibergel Power 17","40","Fast","Nylon","1.24","1.28","7.6","9.1","9.7","27.76","38.0","34.0","40.4","68.1","29.0","","141.7","5.01","6.92","0.22","12.1","30.6","86.5","0.131","0.405","3.1"
"Head Fibergel Spin 16","62","Slow","Nylon","1.3","1.33","NA","NA","10.6","49.28","37.3","17.0","13.9","63.1","13.5","","193.7","9.88","2.58","0.04","12.6","20.3","95.6","0.117","0.409","3.5"
"Head Fibergel Spin 16","62","Medium","Nylon","1.3","1.33","NA","NA","10.6","48.82","34.3","24.6","28.9","77.6","23.9","","193.7","9.88","3.04","0.09","13.0","21.1","96.2","0.117","0.409","3.5"
"Head Fibergel Spin 16","62","Fast","Nylon","1.3","1.33","NA","NA","10.6","48.49","32.4","29.9","41.7","90.0","33.7","","188.6","9.88","3.37","0.20","13.5","21.8","93.9","0.117","0.409","3.5"
"Head Fibergel Spin 16","51","Slow","Nylon","1.3","1.33","NA","NA","10.6","38.76","40.4","18.9","14.8","53.4","12.6","","167.4","7.92","4.04","0.00","11.9","23.6","99.4","0.117","0.409","3.5"
"Head Fibergel Spin 16","51","Medium","Nylon","1.3","1.33","NA","NA","10.6","38.48","36.9","26.6","30.6","69.0","22.9","","176.0","7.92","4.32","0.07","12.3","24.3","95.1","0.117","0.409","3.5"
"Head Fibergel Spin 16","51","Fast","Nylon","1.3","1.33","NA","NA","10.6","38.21","34.7","32.0","42.3","80.7","32.3","","168.6","7.92","4.59","0.15","12.6","25","92.9","0.117","0.409","3.5"
"Head Fibergel Spin 16","40","Slow","Nylon","1.3","1.33","NA","NA","10.6","29.15","44.6","20.9","15.4","44.5","11.7","","142.9","6.92","3.62","0.00","10.6","26.6","97.6","0.117","0.409","3.5"
"Head Fibergel Spin 16","40","Medium","Nylon","1.3","1.33","NA","NA","10.6","28.95","40.0","29.0","30.2","59.1","21.4","","145.7","6.92","3.82","0.13","10.8","27.4","92.5","0.117","0.409","3.5"
"Head Fibergel Spin 16","40","Fast","Nylon","1.3","1.33","NA","NA","10.6","28.73","37.6","34.2","40.8","69.7","29.7","","142.3","6.92","4.04","0.18","11.2","28.1","90.1","0.117","0.409","3.5"
"Babolat FiberTour 16","62","Slow","Nylon","1.3","1.34","6.7","7.6","8.8","50.41","37.0","17.0","13.2","63.7","13.5","","186.9","7.65","3.68","0.09","11.5","18.5","97.4","0.123","0.387","3.1"
"Babolat FiberTour 16","62","Medium","Nylon","1.3","1.34","6.7","7.6","8.8","50.05","34.3","24.2","28.4","78.5","23.7","","197.7","7.65","4.04","0.00","11.7","18.9","97.0","0.123","0.387","3.1"
"Babolat FiberTour 16","62","Fast","Nylon","1.3","1.34","6.7","7.6","8.8","49.88","32.6","30.0","40.1","90.0","33.7","","181.7","7.65","4.21","0.22","12.1","19.6","93.9","0.123","0.387","3.1"
"Babolat FiberTour 16","51","Slow","Nylon","1.3","1.34","6.7","7.6","8.8","39.58","40.7","19.0","14.6","54.2","12.8","","165.7","7.01","4.13","0.00","11.0","22","97.4","0.123","0.387","3.1"
"Babolat FiberTour 16","51","Medium","Nylon","1.3","1.34","6.7","7.6","8.8","39.43","36.9","26.8","29.3","68.8","23.1","","165.7","7.01","4.28","0.05","11.2","22.3","95.8","0.123","0.387","3.1"
"Babolat FiberTour 16","51","Fast","Nylon","1.3","1.34","6.7","7.6","8.8","39.29","34.8","32.0","41.0","80.5","32.1","","163.4","7.01","4.42","0.15","11.5","22.8","93.9","0.123","0.387","3.1"
"Babolat FiberTour 16","40","Slow","Nylon","1.3","1.34","6.7","7.6","8.8","29.46","44.7","21.0","15.7","45.2","11.8","","144.6","5.82","4.41","-0.06","10.1","25.6","97.0","0.123","0.387","3.1"
"Babolat FiberTour 16","40","Medium","Nylon","1.3","1.34","6.7","7.6","8.8","29.50","40.1","29.1","30.4","60.0","21.8","","145.7","5.82","4.37","0.02","10.1","25.7","94.3","0.123","0.387","3.1"
"Babolat FiberTour 16","40","Fast","Nylon","1.3","1.34","6.7","7.6","8.8","29.39","37.7","34.3","40.8","70.1","30.1","","141.2","5.82","4.48","0.15","10.4","26.3","89.3","0.123","0.387","3.1"
"Signum Pro Firestorm 1.25","40","Slow","Polyester","1.25","NA","2.7","4.2","5.5","18.04","43.4","21.0","24.7","42.8","11.2","6.7","228.0","7.52","14.13","0.00","21.6","54.6","95.3","0.086","0.413","4.8"
"Signum Pro Firestorm 1.25","40","Medium","Polyester","1.25","NA","2.7","4.2","5.5","18.24","38.7","28.1","39.2","57.6","20.2","11.2","202.9","7.52","13.93","0.31","21.8","54.8","89.5","0.086","0.413","4.8"
"Signum Pro Firestorm 1.25","40","Fast","Polyester","1.25","NA","2.7","4.2","5.5","18.13","36.6","33.8","48.3","66.4","28.0","14.6","172.6","7.52","14.04","0.58","22.1","55.8","83.0","0.086","0.413","4.8"
"Signum Pro Firestorm 1.25","51","Slow","Polyester","1.25","NA","2.7","4.2","5.5","27.10","40.4","19.7","22.9","50.1","12.3","7.2","240.6","6.86","16.76","-0.31","23.4","46","96.0","0.086","0.413","4.8"
"Signum Pro Firestorm 1.25","51","Medium","Polyester","1.25","NA","2.7","4.2","5.5","27.69","35.9","26.1","38.6","66.4","21.6","12.2","230.3","6.86","16.17","0.15","23.2","45.7","92.5","0.086","0.413","4.8"
"Signum Pro Firestorm 1.25","51","Fast","Polyester","1.25","NA","2.7","4.2","5.5","27.74","34.0","31.6","48.5","76.3","30.2","15.8","197.7","6.86","16.12","0.57","23.6","46.4","87.0","0.086","0.413","4.8"
"Signum Pro Firestorm 1.25","62","Slow","Polyester","1.25","NA","2.7","4.2","5.5","36.82","37.7","18.0","20.9","57.8","13.0","7.9","263.5","8.51","16.41","-0.29","24.7","39.9","96.6","0.086","0.413","4.8"
"Signum Pro Firestorm 1.25","62","Medium","Polyester","1.25","NA","2.7","4.2","5.5","37.24","33.8","25.0","37.7","75.0","23.4","13.0","245.7","8.51","15.99","0.11","24.7","39.9","94.7","0.086","0.413","4.8"
"Signum Pro Firestorm 1.25","62","Fast","Polyester","1.25","NA","2.7","4.2","5.5","37.22","32.0","29.9","48.5","85.6","32.0","17.3","220.6","8.51","16.01","0.55","25.1","40.6","91.0","0.086","0.413","4.8"
"Signum Pro Firestorm 16 (1.30)","51","Fast","Polyester","1.3","NA","2.1","3.0","5.5","29.22","36.3","33.1","50.1","79.4","32.8","15.1","185.7","5.25","16.25","0.33","21.8","43","83.9","0.088","0.485","5.5"
"Kirschbaum Flash 16 (1.30)","51","Fast","Polyester","1.3","1.4","9.4","7.9","10.0","32.41","34.8","32.0","48.5","80.9","32.4","15.9","192.6","5.64","12.67","0.33","18.5","36.7","87.6","NA","NA","NA"
"MSV Focus Evo 16","62","Slow","Polyester","1.3","NA","1.5","2.4","3.6","39.36","37.1","17.8","25.6","65.0","14.4","","329.8","9.11","13.27","-0.31","22.1","35.8","95.8","0.08","0.394","4.9"
"MSV Focus Evo 16","62","Medium","Polyester","1.3","NA","1.5","2.4","3.6","39.87","33.8","24.0","43.0","82.9","24.9","","303.5","9.11","12.76","0.09","22.1","35.6","93.9","0.08","0.394","4.9"
"MSV Focus Evo 16","62","Fast","Polyester","1.3","NA","1.5","2.4","3.6","39.95","32.1","29.0","53.8","93.7","34.0","","260.0","9.11","12.68","0.68","22.5","36.4","88.4","0.08","0.394","4.9"
"MSV Focus Evo 16","51","Slow","Polyester","1.3","NA","1.5","2.4","3.6","28.29","40.5","19.6","27.1","55.6","13.6","","288.0","8.40","14.03","-0.18","22.3","43.9","93.5","0.08","0.394","4.9"
"MSV Focus Evo 16","51","Medium","Polyester","1.3","NA","1.5","2.4","3.6","28.78","36.8","26.4","44.1","72.8","24.1","","256.0","8.40","13.54","0.29","22.3","43.8","90.4","0.08","0.394","4.9"
"MSV Focus Evo 16","51","Fast","Polyester","1.3","NA","1.5","2.4","3.6","28.71","34.8","31.4","55.1","83.8","32.9","","226.3","8.40","13.61","0.53","22.5","44.4","84.8","0.08","0.394","4.9"
"MSV Focus Evo 16","40","Slow","Polyester","1.3","NA","1.5","2.4","3.6","18.63","44.2","21.4","30.2","49.0","13.1","","268.0","5.29","15.77","-0.02","20.9","53","92.4","0.08","0.394","4.9"
"MSV Focus Evo 16","40","Medium","Polyester","1.3","NA","1.5","2.4","3.6","18.85","39.4","28.1","46.1","65.0","22.8","","237.7","5.29","15.55","0.39","21.2","53.5","85.2","0.08","0.394","4.9"
"MSV Focus Evo 16","40","Fast","Polyester","1.3","NA","1.5","2.4","3.6","18.79","37.3","33.7","56.2","75.0","31.6","","201.2","5.29","15.61","0.49","21.4","53.9","81.0","0.08","0.394","4.9"
"MSV Focus Evo 17","62","Slow","Polyester","1.25","1.25","2.1","3.0","4.2","36.80","38.3","18.0","24.5","61.3","13.8","","306.9","10.14","14.80","-0.29","24.7","39.9","94.1","0.098","0.443","4.5"
"MSV Focus Evo 17","62","Medium","Polyester","1.25","1.25","2.1","3.0","4.2","37.33","34.8","25.0","41.2","78.5","24.6","","267.5","10.14","14.27","0.20","24.7","39.9","91.4","0.098","0.443","4.5"
"MSV Focus Evo 17","62","Fast","Polyester","1.25","1.25","2.1","3.0","4.2","37.33","33.2","30.0","52.5","89.7","33.6","","237.7","10.14","14.27","0.70","25.1","40.7","88.7","0.098","0.443","4.5"
"MSV Focus Evo 17","51","Slow","Polyester","1.25","1.25","2.1","3.0","4.2","27.45","41.3","20.0","26.2","53.8","13.4","","267.5","7.94","15.33","-0.24","22.9","45.4","93.5","0.098","0.443","4.5"
"MSV Focus Evo 17","51","Medium","Polyester","1.25","1.25","2.1","3.0","4.2","27.98","37.3","27.0","41.7","69.7","23.5","","232.0","7.94","14.80","0.37","23.2","45.6","89.7","0.098","0.443","4.5"
"MSV Focus Evo 17","51","Fast","Polyester","1.25","1.25","2.1","3.0","4.2","27.94","35.5","32.0","52.0","80.0","31.9","","206.9","7.94","14.84","0.60","23.4","46.1","85.2","0.098","0.443","4.5"
"MSV Focus Evo 17","40","Slow","Polyester","1.25","1.25","2.1","3.0","4.2","17.33","45.6","22.0","28.7","46.1","12.6","","240.6","6.13","16.23","-0.02","22.3","56.3","94.1","0.098","0.443","4.5"
"MSV Focus Evo 17","40","Medium","Polyester","1.25","1.25","2.1","3.0","4.2","17.75","40.9","29.4","43.0","60.6","22.3","","202.3","6.13","15.81","0.42","22.3","56.3","84.1","0.098","0.443","4.5"
"MSV Focus Evo 17","40","Fast","Polyester","1.25","1.25","2.1","3.0","4.2","17.71","38.7","34.1","53.1","70.8","30.2","","185.2","6.13","15.85","0.44","22.5","56.5","79.6","0.098","0.443","4.5"
"MSV Focus Hex 17L (1.18)","40","Slow","Polyester","1.18","NA","1.8","3.0","3.6","21.61","44.8","21.0","26.5","48.1","12.6","6.3","242.9","5.38","12.70","-0.18","17.9","45.1","95.1","0.072","0.466","6.5"
"MSV Focus Hex 17L (1.18)","40","Medium","Polyester","1.18","NA","1.8","3.0","3.6","22.18","39.1","28.3","42.3","64.6","22.8","11.1","215.5","5.38","12.13","0.35","17.9","45","88.4","0.072","0.466","6.5"
"MSV Focus Hex 17L (1.18)","40","Fast","Polyester","1.18","NA","1.8","3.0","3.6","22.12","36.6","33.9","53.6","75.6","32.0","14.6","189.7","5.38","12.19","0.40","17.9","45.3","83.7","0.072","0.466","6.5"
"MSV Focus Hex 17L (1.18)","51","Slow","Polyester","1.18","NA","1.8","3.0","3.6","36.74","39.5","18.1","21.8","58.7","13.3","7.4","273.2","3.70","10.28","-0.22","13.7","27.1","98.4","0.072","0.466","6.5"
"MSV Focus Hex 17L (1.18)","51","Medium","Polyester","1.18","NA","1.8","3.0","3.6","37.22","35.3","25.9","38.8","76.1","24.6","12.3","235.5","3.70","9.80","0.15","13.7","26.9","92.7","0.072","0.466","6.5"
"MSV Focus Hex 17L (1.18)","51","Fast","Polyester","1.18","NA","1.8","3.0","3.6","37.22","33.3","30.1","49.8","87.1","32.7","16.4","224.0","3.70","9.80","0.44","13.9","27.5","88.2","0.072","0.466","6.5"
"MSV Focus Hex 17L (1.18)","62","Slow","Polyester","1.18","NA","1.8","3.0","3.6","46.88","36.6","16.7","20.1","67.0","14.0","7.7","293.2","3.73","11.13","-0.26","14.6","23.6","96.6","0.072","0.466","6.5"
"MSV Focus Hex 17L (1.18)","62","Medium","Polyester","1.18","NA","1.8","3.0","3.6","47.30","33.2","24.0","37.0","84.2","25.3","13.6","260.6","3.73","10.71","0.11","14.6","23.6","94.3","0.072","0.466","6.5"
"MSV Focus Hex 17L (1.18)","62","Fast","Polyester","1.18","NA","1.8","3.0","3.6","47.28","31.4","28.3","47.8","95.0","33.6","16.9","242.3","3.73","10.73","0.47","15.0","24.2","92.0","0.072","0.466","6.5"
"MSV Focus Hex Soft 17 (1.25)","40","Slow","Polyester","1.25","NA","2.1","3.0","3.9","20.82","41.7","20.0","25.4","46.1","11.5","6.9","256.6","6.20","12.67","-0.15","18.7","47.2","95.5","0.075","0.469","6.3"
"MSV Focus Hex Soft 17 (1.25)","40","Medium","Polyester","1.25","NA","2.1","3.0","3.9","21.30","36.8","27.4","42.6","63.9","21.9","11.8","229.7","6.20","12.19","0.24","18.5","46.9","91.8","0.075","0.469","6.3"
"MSV Focus Hex Soft 17 (1.25)","40","Fast","Polyester","1.25","NA","2.1","3.0","3.9","21.28","34.5","32.0","53.6","74.7","29.9","15.7","212.0","6.20","12.21","0.51","19.0","47.7","85.0","0.075","0.469","6.3"
"MSV Focus Hex Soft 17 (1.25)","51","Slow","Polyester","1.25","NA","2.1","3.0","3.9","35.85","37.6","18.0","21.8","57.8","13.0","7.7","274.3","4.63","10.24","-0.22","14.6","28.9","98.4","0.075","0.469","6.3"
"MSV Focus Hex Soft 17 (1.25)","51","Medium","Polyester","1.25","NA","2.1","3.0","3.9","36.25","33.7","25.0","38.6","75.0","23.4","13.0","252.0","4.63","9.84","0.13","14.6","28.8","95.5","0.075","0.469","6.3"
"MSV Focus Hex Soft 17 (1.25)","51","Fast","Polyester","1.25","NA","2.1","3.0","3.9","36.21","31.9","29.8","49.8","86.0","32.1","17.6","228.0","4.63","9.88","0.42","15.0","29.4","91.4","0.075","0.469","6.3"
"MSV Focus Hex Soft 17 (1.25)","62","Slow","Polyester","1.25","NA","2.1","3.0","3.9","46.42","35.3","16.6","19.4","65.9","13.7","8.3","287.5","4.76","10.56","-0.02","15.2","24.8","99.4","0.075","0.469","6.3"
"MSV Focus Hex Soft 17 (1.25)","62","Medium","Polyester","1.25","NA","2.1","3.0","3.9","46.46","32.0","23.8","36.4","82.9","24.7","13.8","260.6","4.76","10.52","0.11","15.4","24.9","96.2","0.075","0.469","6.3"
"MSV Focus Hex Soft 17 (1.25)","62","Fast","Polyester","1.25","NA","2.1","3.0","3.9","46.37","30.4","28.0","47.8","94.4","33.0","18.7","248.0","4.76","10.61","0.51","15.9","25.7","91.8","0.075","0.469","6.3"
"MSV Focus Hex Soft 17L (1.20)","51","Fast","Polyester","1.2","NA","2.1","2.4","3.9","37.90","33.9","31.8","48.5","86.4","34.4","16.6","194.3","3.29","9.53","0.28","13.0","25.8","89.7","0.081","0.594","7.3"
"MSV Focus-Hex +38 16L (1.25)","51","Fast","Polyester","1.25","1.37","7.9","2.7","NA","23.81","37.5","34.0","49.2","73.0","31.0","14.2","173.2","7.41","19.50","0.22","27.1","53.5","81.5","0.08","0.613","7.7"
"MSV Focus-Hex 16 (1.23)","51","Fast","Polyester","1.23","1.27","2.7","2.4","5.2","36.16","33.6","31.1","52.0","88.2","34.2","16.8","218.9","4.15","10.41","0.20","14.8","29.1","89.1","0.082","0.619","7.5"
"MSV Focus-Hex 16 (1.27)","51","Fast","Polyester","1.27","1.31","6.4","9.1","2.7","29.06","35.9","33.0","49.6","78.7","32.5","15.8","185.7","6.70","14.96","0.28","21.8","43.3","84.6","0.071","0.61","8.6"
"Head FXP 16","62","Slow","Nylon/Polyester","1.32","1.33","7.0","8.2","9.1","49.72","37.1","17.3","15.0","64.8","14.0","","204.6","7.36","4.66","-0.05","11.9","19.4","97.2","0.101","0.38","3.8"
"Head FXP 16","62","Medium","Nylon/Polyester","1.32","1.33","7.0","8.2","9.1","49.48","34.4","24.4","28.9","78.3","23.8","","197.2","7.36","4.90","0.00","12.3","19.9","95.1","0.101","0.38","3.8"
"Head FXP 16","62","Fast","Nylon/Polyester","1.32","1.33","7.0","8.2","9.1","49.28","32.5","29.8","41.0","90.2","33.6","","188.0","7.36","5.10","0.20","12.6","20.5","93.9","0.101","0.38","3.8"
"Head FXP 16","51","Slow","Nylon/Polyester","1.32","1.33","7.0","8.2","9.1","39.69","40.4","19.0","15.0","54.7","13.0","","169.7","6.46","4.57","-0.02","11.0","21.7","97.4","0.101","0.38","3.8"
"Head FXP 16","51","Medium","Nylon/Polyester","1.32","1.33","7.0","8.2","9.1","39.54","37.0","26.3","30.2","69.7","22.9","","177.2","6.46","4.72","0.05","11.2","22.1","95.1","0.101","0.38","3.8"
"Head FXP 16","51","Fast","Nylon/Polyester","1.32","1.33","7.0","8.2","9.1","39.36","34.8","32.0","41.7","80.9","32.4","","165.2","6.46","4.90","0.20","11.5","22.8","91.6","0.101","0.38","3.8"
"Head FXP 16","40","Slow","Nylon/Polyester","1.32","1.33","7.0","8.2","9.1","30.32","44.3","21.0","16.3","46.5","12.2","","150.3","5.60","3.77","0.02","9.5","23.7","95.5","0.101","0.38","3.8"
"Head FXP 16","40","Medium","Nylon/Polyester","1.32","1.33","7.0","8.2","9.1","30.19","40.0","28.8","31.1","61.3","22.0","","153.2","5.60","3.90","0.07","9.5","24.1","93.3","0.101","0.38","3.8"
"Head FXP 16","40","Fast","Nylon/Polyester","1.32","1.33","7.0","8.2","9.1","30.05","37.5","34.0","40.8","71.0","30.2","","143.4","5.60","4.04","0.15","9.7","24.7","90.1","0.101","0.38","3.8"
"Head FXP 17","62","Slow","Nylon","1.24","1.24","7.0","8.5","9.1","50.69","36.5","17.0","14.6","65.3","13.9","","203.5","6.42","4.63","-0.09","11.0","17.7","95.8","0.101","0.412","4.1"
"Head FXP 17","62","Medium","Nylon","1.24","1.24","7.0","8.5","9.1","50.49","33.9","24.0","28.9","79.4","23.8","","203.5","6.42","4.83","0.02","11.2","18.3","96.2","0.101","0.412","4.1"
"Head FXP 17","62","Fast","Nylon","1.24","1.24","7.0","8.5","9.1","50.36","32.2","29.0","40.4","90.6","32.9","","194.3","6.42","4.96","0.39","11.7","19.1","94.9","0.101","0.412","4.1"
"Head FXP 17","51","Slow","Nylon","1.24","1.24","7.0","8.5","9.1","40.88","39.7","18.2","15.0","55.8","12.7","","184.6","5.27","4.57","-0.04","9.7","19.3","96.4","0.101","0.412","4.1"
"Head FXP 17","51","Medium","Nylon","1.24","1.24","7.0","8.5","9.1","40.77","36.2","26.0","29.8","70.6","22.9","","179.5","5.27","4.68","0.07","9.9","19.7","92.5","0.101","0.412","4.1"
"Head FXP 17","51","Fast","Nylon","1.24","1.24","7.0","8.5","9.1","40.59","34.2","31.1","41.2","81.8","31.7","","173.2","5.27","4.86","0.26","10.4","20.5","93.5","0.101","0.412","4.1"
"Head FXP 17","40","Slow","Nylon","1.24","1.24","7.0","8.5","9.1","30.65","43.5","20.1","15.9","46.5","11.7","","159.4","5.40","3.64","0.02","9.0","22.8","94.9","0.101","0.412","4.1"
"Head FXP 17","40","Medium","Nylon","1.24","1.24","7.0","8.5","9.1","30.50","39.3","28.0","30.4","61.1","21.4","","157.7","5.40","3.79","0.09","9.3","23.4","94.9","0.101","0.412","4.1"
"Head FXP 17","40","Fast","Nylon","1.24","1.24","7.0","8.5","9.1","30.34","36.9","33.9","41.2","71.4","30.3","","145.2","5.40","3.95","0.11","9.5","23.8","90.6","0.101","0.412","4.1"
"Head FXP Power 16","62","Slow","Nylon","1.3","1.34","NA","NA","11.5","50.05","37.3","17.0","13.2","63.5","13.5","","187.5","7.47","4.22","0.19","11.9","19.2","99.0","0.087","0.403","4.6"
"Head FXP Power 16","62","Medium","Nylon","1.3","1.34","NA","NA","11.5","49.08","34.4","24.4","28.7","77.6","23.7","","195.5","7.47","5.19","0.00","12.6","20.5","96.0","0.087","0.403","4.6"
"Head FXP Power 16","62","Fast","Nylon","1.3","1.34","NA","NA","11.5","48.88","32.6","29.0","41.2","90.0","32.6","","198.9","7.47","5.39","0.22","13.0","21.2","94.5","0.087","0.403","4.6"
"Head FXP Power 16","51","Slow","Nylon","1.3","1.34","NA","NA","11.5","38.70","40.9","18.9","14.8","53.4","12.6","","167.4","7.43","4.59","0.07","12.1","23.8","97.2","0.087","0.403","4.6"
"Head FXP Power 16","51","Medium","Nylon","1.3","1.34","NA","NA","11.5","38.30","37.4","26.9","29.3","67.7","22.8","","164.6","7.43","4.99","0.07","12.6","24.6","96.0","0.087","0.403","4.6"
"Head FXP Power 16","51","Fast","Nylon","1.3","1.34","NA","NA","11.5","37.93","35.3","31.0","45.9","83.8","32.5","","194.3","7.43","5.36","0.20","13.0","25.6","96.2","0.087","0.403","4.6"
"Head FXP Power 16","40","Slow","Nylon","1.3","1.34","NA","NA","11.5","28.42","45.4","21.0","15.2","43.7","11.5","","141.7","7.30","3.97","0.00","11.2","28.4","97.8","0.087","0.403","4.6"
"Head FXP Power 16","40","Medium","Nylon","1.3","1.34","NA","NA","11.5","28.36","40.8","28.8","29.5","58.0","20.9","","145.7","7.30","4.03","0.07","11.5","28.7","92.7","0.087","0.403","4.6"
"Head FXP Power 16","40","Fast","Nylon","1.3","1.34","NA","NA","11.5","28.27","38.4","35.0","39.7","67.9","29.7","","132.0","7.30","4.12","0.13","11.5","29.1","90.2","0.087","0.403","4.6"
"Head FXP Power 17","62","Slow","Nylon","1.24","1.23","8.5","9.7","11.2","50.83","36.8","17.1","12.8","63.7","13.6","","179.5","6.46","4.45","-0.11","10.8","17.5","96.8","0.089","0.398","4.5"
"Head FXP Power 17","62","Medium","Nylon","1.24","1.23","8.5","9.7","11.2","50.72","34.2","24.0","26.9","77.6","23.3","","188.6","6.46","4.56","0.07","11.0","18","94.5","0.089","0.398","4.5"
"Head FXP Power 17","62","Fast","Nylon","1.24","1.23","8.5","9.7","11.2","50.49","32.5","29.7","38.1","88.6","32.9","","176.0","6.46","4.79","0.68","11.9","19.3","95.1","0.089","0.398","4.5"
"Head FXP Power 17","51","Slow","Nylon","1.24","1.23","8.5","9.7","11.2","40.00","40.3","19.0","14.1","54.0","12.8","","158.3","5.76","4.96","-0.04","10.6","21","98.0","0.089","0.398","4.5"
"Head FXP Power 17","51","Medium","Nylon","1.24","1.23","8.5","9.7","11.2","39.87","37.0","26.1","27.3","67.3","21.9","","164.0","5.76","5.09","0.07","11.0","21.5","93.9","0.089","0.398","4.5"
"Head FXP Power 17","51","Fast","Nylon","1.24","1.23","8.5","9.7","11.2","39.71","34.9","31.0","38.8","78.5","30.4","","163.4","5.76","5.25","0.26","11.2","22.2","92.5","0.089","0.398","4.5"
"Head FXP Power 17","40","Slow","Nylon","1.24","1.23","8.5","9.7","11.2","29.48","44.9","21.2","14.3","43.9","11.6","","130.3","5.14","5.07","-0.02","10.1","25.7","94.1","0.089","0.398","4.5"
"Head FXP Power 17","40","Medium","Nylon","1.24","1.23","8.5","9.7","11.2","29.44","40.6","29.2","27.6","57.1","20.9","","131.4","5.14","5.11","0.09","10.4","26.1","93.7","0.089","0.398","4.5"
"Head FXP Power 17","40","Fast","Nylon","1.24","1.23","8.5","9.7","11.2","29.33","38.1","34.4","38.1","67.5","29.1","","131.4","5.14","5.22","0.18","10.6","26.6","90.4","0.089","0.398","4.5"
"Head FXP Tour 16","40","Slow","Nylon/Polyester","1.3","NA","4.2","6.1","7.6","27.03","47.4","22.2","15.4","42.6","11.8","6.1","128.6","5.34","7.32","0.02","12.8","31.9","95.3","0.1","0.424","4.2"
"Head FXP Tour 16","40","Medium","Nylon/Polyester","1.3","NA","4.2","6.1","7.6","26.39","42.7","31.5","27.8","54.2","21.3","10.3","113.7","5.34","7.96","0.11","13.5","33.8","92.9","0.1","0.424","4.2"
"Head FXP Tour 16","40","Fast","Nylon/Polyester","1.3","NA","4.2","6.1","7.6","26.00","40.1","37.0","36.8","62.8","29.0","13.8","109.2","5.34","8.35","0.36","14.1","35.4","88.7","0.1","0.424","4.2"
"Head FXP Tour 16","51","Slow","Nylon/Polyester","1.3","NA","4.2","6.1","7.6","40.35","41.9","19.9","13.0","53.4","13.3","7.0","132.6","4.19","6.18","0.02","10.4","20.5","98.2","0.1","0.424","4.2"
"Head FXP Tour 16","51","Medium","Nylon/Polyester","1.3","NA","4.2","6.1","7.6","39.87","38.5","28.0","24.7","64.6","22.6","11.4","128.6","4.19","6.66","0.16","11.0","21.7","94.9","0.1","0.424","4.2"
"Head FXP Tour 16","51","Fast","Nylon/Polyester","1.3","NA","4.2","6.1","7.6","39.43","36.7","33.9","32.9","72.3","30.6","15.1","116.6","4.19","7.10","0.29","11.5","22.8","91.6","0.1","0.424","4.2"
"Head FXP Tour 16","62","Slow","Nylon/Polyester","1.3","NA","4.2","6.1","7.6","50.78","38.6","18.0","11.5","62.2","14.0","7.6","142.9","4.63","6.33","0.22","11.2","18.1","98.8","0.1","0.424","4.2"
"Head FXP Tour 16","62","Medium","Nylon/Polyester","1.3","NA","4.2","6.1","7.6","50.05","35.8","26.0","22.9","73.0","23.7","12.4","137.2","4.63","7.06","0.15","11.9","19.2","96.0","0.1","0.424","4.2"
"Head FXP Tour 16","62","Fast","Nylon/Polyester","1.3","NA","4.2","6.1","7.6","49.26","34.3","31.7","32.0","81.1","32.2","16.2","129.2","4.63","7.85","0.31","12.8","20.7","95.1","0.1","0.424","4.2"
"Gamma FXT 16 (1.30)","51","Fast","Nylon","1.3","NA","7.6","9.1","7.6","43.24","34.3","32.0","39.7","82.9","33.1","16.3","157.2","4.37","3.11","0.13","7.7","15","94.7","0.091","0.458","5"
"Gamma FXT 17 (1.24)","51","Fast","Nylon","1.24","1.34","7.3","8.8","10.0","44.76","34.1","32.0","38.8","83.6","33.4","16.3","154.3","3.15","2.81","0.11","6.2","12","93.5","0.095","0.452","4.8"
"Gosen G-Tour 16 (1.30)","51","Fast","Polyester","1.3","1.21","9.1","10.3","NA","35.17","34.4","31.9","46.3","81.4","32.5","16.0","184.0","4.04","11.51","0.22","15.7","31.1","86.9","0.093","0.494","5.3"
"Gamma Glide Cross String 16","40","Slow","Nylon","1.3","NA","6.7","8.2","9.7","28.22","39.2","36.9","37.3","65.5","30.2","14.1","111.4","4.54","6.93","1.10","12.6","31.7","93.5","0.115","0.363","3.2"
"Gamma Glide Cross String 16","40","Medium","Nylon","1.3","NA","6.7","8.2","9.7","28.16","42.3","31.5","26.7","54.7","21.6","10.5","108.6","4.54","6.99","0.82","12.3","31.1","95.6","0.115","0.363","3.2"
"Gamma Glide Cross String 16","40","Fast","Nylon","1.3","NA","6.7","8.2","9.7","28.25","39.3","36.9","37.3","65.5","30.2","14.2","110.9","4.54","6.90","1.08","12.6","31.6","93.3","0.115","0.363","3.2"
"Gamma Glide Cross String 16","51","Slow","Nylon","1.3","NA","6.7","8.2","9.7","40.35","41.9","20.0","13.0","53.4","13.3","7.0","132.0","3.24","7.13","0.22","10.6","20.9","99.2","0.115","0.363","3.2"
"Gamma Glide Cross String 16","51","Medium","Nylon","1.3","NA","6.7","8.2","9.7","39.93","38.1","28.0","26.0","65.9","23.0","11.7","134.3","3.24","7.55","0.15","11.0","21.6","96.4","0.115","0.363","3.2"
