Repository: aldooasdd/Tirtonic-

# Tirtonic String Finder — bundel implementasi

Letakkan folder ini di proyek website Tirtonic (misalnya `docs/string-finder/`), lalu minta developer membaca `PRD-string-finder.md` terlebih dulu.

```
PRD-string-finder.md        Spesifikasi lengkap (mulai dari sini)
PROMPTS-developer.md      Prompt developer per tahap (0, 1a, 1b, 1c, 1d)
data/
  twu_strings_raw.csv       Export asli TWU (tidak diubah)
  twu_strings_clean.csv     Data bersih untuk impor ke database
  strings.json              Format ringkas untuk engine acuan & tes
  cleaning-log.md           Semua nilai yang diperbaiki/dibuang
  dataset-stats.json        Statistik dataset

File: String Finder/tirtonic-string-finder/data/twu_strings_raw.csv (part 8 of 24)
"String","Ref. Ten. (lbs)","Swing Speed","Material","Gauge Nominal (mm)","Gauge Acutal (mm)","Stretch at 40 lbs (%)","Stretch at 51 lbs (%)","Stretch at 62 lbs (%)","Actual Pre-impact Tension (lbs)","Dwell Time (ms)","Deflection (mm)","Tension Change (lbs)","Peak Tension (lbs)","Peak Perp. Force (lbs)","Ave Perp. Force (lbs)","Stiffness (lb/in)","Static Loss lbs.","Stabilization Loss (lbs)","Impact Loss (lbs).","Total Loss (lbs)","Tension Loss (%)","Energy Return (%)","String/String COF","String/Ball COF","Spin Potential"
"Gamma Glide Cross String 16","51","Fast","Nylon","1.3","NA","6.7","8.2","9.7","39.76","35.7","33.5","36.8","76.5","32.1","16.2","133.2","3.24","7.72","0.58","11.5","22.7","95.3","0.115","0.363","3.2"
"Gamma Glide Cross String 16","62","Slow","Nylon","1.3","NA","6.7","8.2","9.7","50.49","38.8","18.0","11.5","62.0","14.0","7.5","143.4","3.53","7.72","0.22","11.5","18.6","97.6","0.115","0.363","3.2"
"Gamma Glide Cross String 16","62","Medium","Nylon","1.3","NA","6.7","8.2","9.7","50.41","35.6","26.0","24.0","74.3","24.2","12.5","144.0","3.53","7.80","0.71","12.1","19.5","96.2","0.115","0.363","3.2"
"Gamma Glide Cross String 16","62","Fast","Nylon","1.3","NA","6.7","8.2","9.7","50.12","33.5","31.1","35.3","85.3","33.2","16.4","148.0","3.53","8.09","0.53","12.1","19.7","96.6","0.115","0.363","3.2"
"Volkl Gripper 16","62","Slow","Nylon","1.3","1.31","7.6","8.8","11.5","49.00","37.3","17.4","13.2","62.2","13.5","","175.5","6.39","6.35","-0.04","12.8","20.6","95.8","NA","NA","NA"
"Volkl Gripper 16","62","Medium","Nylon","1.3","1.31","7.6","8.8","11.5","48.86","34.8","24.8","26.9","75.6","23.5","","176.6","6.39","6.49","0.17","13.0","21.1","96.6","NA","NA","NA"
"Volkl Gripper 16","62","Fast","Nylon","1.3","1.31","7.6","8.8","11.5","48.60","33.1","30.0","37.7","86.4","32.4","","170.3","6.39","6.75","0.38","13.5","21.9","93.1","NA","NA","NA"
"Volkl Gripper 16","51","Slow","Nylon","1.3","1.31","7.6","8.8","11.5","40.06","40.2","18.7","13.9","54.0","12.6","","162.9","6.04","4.62","0.02","10.6","21","99.8","NA","NA","NA"
"Volkl Gripper 16","51","Medium","Nylon","1.3","1.31","7.6","8.8","11.5","39.91","37.0","26.1","28.0","67.9","22.1","","166.9","6.04","4.77","0.09","10.8","21.5","97.0","NA","NA","NA"
"Volkl Gripper 16","51","Fast","Nylon","1.3","1.31","7.6","8.8","11.5","39.76","35.1","32.0","38.6","78.3","31.3","","153.2","6.04","4.92","0.22","11.2","22","92.9","NA","NA","NA"
"Volkl Gripper 16","40","Slow","Nylon","1.3","1.31","7.6","8.8","11.5","28.91","45.0","21.2","15.4","44.3","11.7","","138.3","6.35","4.43","0.02","10.8","27.2","97.4","NA","NA","NA"
"Volkl Gripper 16","40","Medium","Nylon","1.3","1.31","7.6","8.8","11.5","28.82","40.8","29.5","28.7","57.6","21.2","","134.3","6.35","4.52","0.11","11.0","27.7","94.5","NA","NA","NA"
"Volkl Gripper 16","40","Fast","Nylon","1.3","1.31","7.6","8.8","11.5","28.69","38.5","35.0","37.9","66.8","29.2","","125.7","6.35","4.65","0.16","11.2","28.1","89.9","NA","NA","NA"
"Volkl Gripper 17","62","Slow","Nylon","1.25","1.31","8.8","10.3","11.2","48.42","38.3","18.0","12.8","61.3","13.8","","161.2","7.41","5.91","-0.05","13.2","21.5","98.0","0.085","0.373","4.4"
"Volkl Gripper 17","62","Medium","Nylon","1.25","1.31","8.8","10.3","11.2","48.27","35.6","25.2","26.0","74.3","23.4","","166.3","7.41","6.06","0.13","13.7","22","96.6","0.085","0.373","4.4"
"Volkl Gripper 17","62","Fast","Nylon","1.25","1.31","8.8","10.3","11.2","48.14","33.8","30.2","36.2","84.2","31.9","","161.2","7.41","6.19","0.51","14.1","22.9","93.9","0.085","0.373","4.4"
"Volkl Gripper 17","51","Slow","Nylon","1.25","1.31","8.8","10.3","11.2","38.98","41.3","19.2","13.2","52.3","12.6","","146.9","6.95","4.79","0.24","11.9","23.6","97.2","0.085","0.373","4.4"
"Volkl Gripper 17","51","Medium","Nylon","1.25","1.31","8.8","10.3","11.2","38.65","38.1","27.0","26.2","65.0","21.9","","146.9","6.95","5.12","0.08","12.1","24","94.5","0.085","0.373","4.4"
"Volkl Gripper 17","51","Fast","Nylon","1.25","1.31","8.8","10.3","11.2","38.50","36.0","32.5","35.9","74.5","30.3","","138.3","6.95","5.27","0.20","12.3","24.5","93.1","0.085","0.373","4.4"
"Volkl Gripper 17","40","Slow","Nylon","1.25","1.31","8.8","10.3","11.2","29.37","45.7","21.8","14.1","43.4","11.8","","119.4","5.98","4.34","0.02","10.4","26.1","96.6","0.085","0.373","4.4"
"Volkl Gripper 17","40","Medium","Nylon","1.25","1.31","8.8","10.3","11.2","29.28","41.4","30.0","26.2","55.6","20.8","","118.3","5.98","4.43","0.09","10.6","26.4","94.9","0.085","0.373","4.4"
"Volkl Gripper 17","40","Fast","Nylon","1.25","1.31","8.8","10.3","11.2","29.17","39.0","35.5","36.2","65.3","29.0","","116.6","5.98","4.54","0.20","10.8","27","90.8","0.085","0.373","4.4"
"Alpha Gut 2000 16","40","Slow","Nylon","1.33","NA","7.6","9.1","10.0","31.16","45.8","22.0","15.2","46.3","12.7","6.4","126.9","5.29","3.24","0.00","8.6","21.5","94.5","0.161","0.506","3.1"
"Alpha Gut 2000 16","40","Medium","Nylon","1.33","NA","7.6","9.1","10.0","31.00","40.7","30.0","29.8","60.6","22.8","11.0","133.7","5.29","3.40","0.06","8.8","22.1","93.3","0.161","0.506","3.1"
"Alpha Gut 2000 16","40","Fast","Nylon","1.33","NA","7.6","9.1","10.0","30.85","38.0","35.3","40.4","71.0","31.4","15.3","131.4","5.29","3.55","0.13","9.0","22.6","90.1","0.161","0.506","3.1"
"Alpha Gut 2000 16","51","Slow","Nylon","1.33","NA","7.6","9.1","10.0","43.44","41.0","19.8","14.3","57.8","14.2","7.2","148.6","4.32","2.96","0.00","7.3","14.3","96.8","0.161","0.506","3.1"
"Alpha Gut 2000 16","51","Medium","Nylon","1.33","NA","7.6","9.1","10.0","42.71","36.9","27.1","29.1","71.9","24.4","12.2","161.2","4.32","3.69","-0.02","7.9","15.7","96.4","0.161","0.506","3.1"
"Alpha Gut 2000 16","51","Fast","Nylon","1.33","NA","7.6","9.1","10.0","42.51","34.7","32.1","40.4","82.9","33.3","16.0","159.4","4.32","3.89","0.17","8.4","16.5","93.5","0.161","0.506","3.1"
"Alpha Gut 2000 16","62","Slow","Nylon","1.33","NA","7.6","9.1","10.0","54.20","37.9","18.0","13.0","67.3","15.1","7.8","163.4","4.39","3.15","0.07","7.7","12.3","99.0","0.161","0.506","3.1"
"Alpha Gut 2000 16","62","Medium","Nylon","1.33","NA","7.6","9.1","10.0","53.41","34.5","25.4","28.4","81.8","26.0","12.8","179.5","4.39","3.94","0.00","8.4","13.5","97.4","0.161","0.506","3.1"
"Alpha Gut 2000 16","62","Fast","Nylon","1.33","NA","7.6","9.1","10.0","53.07","32.5","30.1","40.1","93.3","35.1","17.4","180.6","4.39","4.28","0.24","8.8","14.4","93.7","0.161","0.506","3.1"
"Klip Hardcore 16/1.30","62","Slow","Polyester","1.3","1.30","1.5","2.7","4.2","32.66","40.5","19.1","25.4","58.0","13.8","","282.9","11.33","17.75","-0.39","28.7","46.5","96.8","0.092","0.432","4.7"
"Klip Hardcore 16/1.30","62","Medium","Polyester","1.3","1.30","1.5","2.7","4.2","33.36","36.1","26.1","42.3","75.9","24.7","","253.7","11.33","17.05","0.13","28.4","46.2","90.1","0.092","0.432","4.7"
"Klip Hardcore 16/1.30","62","Fast","Polyester","1.3","1.30","1.5","2.7","4.2","33.41","34.3","31.2","52.3","85.8","33.5","","218.3","11.33","17.00","0.56","28.9","46.8","87.0","0.092","0.432","4.7"
"Klip Hardcore 16/1.30","51","Slow","Polyester","1.3","1.30","1.5","2.7","4.2","25.14","43.2","20.2","26.2","51.4","13.0","","260.0","8.03","17.55","-0.33","25.1","49.8","91.8","0.092","0.432","4.7"
"Klip Hardcore 16/1.30","51","Medium","Polyester","1.3","1.30","1.5","2.7","4.2","25.93","38.5","28.0","42.3","68.4","23.9","","219.5","8.03","16.76","0.15","24.9","49.2","86.5","0.092","0.432","4.7"
"Klip Hardcore 16/1.30","51","Fast","Polyester","1.3","1.30","1.5","2.7","4.2","25.97","36.6","33.0","51.6","77.6","32.0","","193.2","8.03","16.72","0.50","25.1","49.8","83.2","0.092","0.432","4.7"
"Klip Hardcore 16/1.30","40","Slow","Polyester","1.3","1.30","1.5","2.7","4.2","18.19","46.3","22.0","28.2","46.5","12.8","","236.6","5.40","16.10","-0.24","21.2","53.6","91.2","0.092","0.432","4.7"
"Klip Hardcore 16/1.30","40","Medium","Polyester","1.3","1.30","1.5","2.7","4.2","18.70","41.0","30.0","43.0","61.7","23.2","","194.3","5.40","15.59","0.29","21.2","53.6","85.9","0.092","0.432","4.7"
"Klip Hardcore 16/1.30","40","Fast","Polyester","1.3","1.30","1.5","2.7","4.2","18.72","38.8","34.9","51.6","70.3","30.7","","172.6","5.40","15.57","0.42","21.4","53.9","79.4","0.092","0.432","4.7"
"Head Hawk 16 (1.30)","51","Fast","Polyester","1.3","1.32","1.5","2.7","9.7","36.71","33.3","30.6","53.1","89.7","34.4","16.3","230.3","4.19","9.82","0.46","14.6","28.5","88.0","0.071","0.454","6.4"
"Head Hawk 17 (1.25)","40","Slow","Polyester","1.25","NA","1.5","3.0","3.9","21.98","45.6","22.0","26.7","48.7","13.4","6.3","224.0","5.07","12.64","1.21","19.0","47.7","92.5","0.069","0.323","4.7"
"Head Hawk 17 (1.25)","40","Medium","Polyester","1.25","NA","1.5","3.0","3.9","23.40","39.8","29.7","41.9","65.3","24.2","10.8","193.2","5.07","11.22","3.03","19.4","48.7","87.2","0.069","0.323","4.7"
"Head Hawk 17 (1.25)","40","Fast","Polyester","1.25","NA","1.5","3.0","3.9","22.29","37.3","34.1","53.6","75.9","32.4","14.3","188.0","5.07","12.33","3.15","20.5","51.8","82.4","0.069","0.323","4.7"
"Head Hawk 17 (1.25)","51","Slow","Polyester","1.25","NA","1.5","3.0","3.9","35.21","40.8","19.9","23.6","58.9","14.6","7.1","242.9","4.32","11.19","0.22","15.7","31","95.1","0.069","0.323","4.7"
"Head Hawk 17 (1.25)","51","Medium","Polyester","1.25","NA","1.5","3.0","3.9","35.88","36.3","26.0","39.9","75.9","24.7","12.1","239.5","4.32","10.52","1.64","16.5","32.5","91.8","0.069","0.323","4.7"
"Head Hawk 17 (1.25)","51","Fast","Polyester","1.25","NA","1.5","3.0","3.9","35.83","34.1","31.9","51.2","86.9","34.6","16.0","204.6","4.32","10.57","1.78","16.8","32.9","88.0","0.069","0.323","4.7"
"Head Hawk 17 (1.25)","62","Slow","Polyester","1.25","NA","1.5","3.0","3.9","45.71","38.0","18.0","21.2","66.8","15.1","7.7","265.2","4.61","11.42","0.20","16.3","26.3","97.4","0.069","0.323","4.7"
"Head Hawk 17 (1.25)","62","Medium","Polyester","1.25","NA","1.5","3.0","3.9","45.80","34.1","25.0","38.4","84.2","26.3","13.0","249.7","4.61","11.33","1.15","17.2","27.7","94.5","0.069","0.323","4.7"
"Head Hawk 17 (1.25)","62","Fast","Polyester","1.25","NA","1.5","3.0","3.9","45.78","32.1","29.9","50.3","96.1","36.0","17.2","228.0","4.61","11.35","1.48","17.4","28.2","89.7","0.069","0.323","4.7"
"Head Hawk 18 (1.20)","51","Fast","Polyester","1.2","NA","1.8","2.4","3.9","36.16","34.0","31.9","48.5","84.7","33.7","16.0","194.3","3.26","11.30","0.11","14.6","28.9","88.0","0.071","0.446","6.3"
"Head Hawk Power 17 (1.25)","51","Fast","Polyester","1.25","1.29","3.9","5.2","3.5","26.35","35.8","33.0","54.5","80.9","33.3","15.0","203.5","7.06","17.31","0.11","24.5","48.3","81.7","0.073","0.545","7.5"
"Head Hawk Rough 17","51","Fast","Polyester","1.25","38","7.9","9.4","NA","38.59","33.4","30.8","46.7","85.3","32.8","16.4","201.2","4.41","7.72","0.00","12.1","23.9","90.6","0.097","0.476","4.9"
"Head Hawk Touch 18 (1.20)","51","Fast","Polyester","1.2","1.22","2.1","2.4","4.5","34.73","34.4","32.0","49.4","84.2","33.7","16.0","196.0","3.81","12.18","0.18","16.1","31.9","88.9","0.086","0.447","5.2"
"Head Hawk Touch 19 (1.15)","51","Fast","Polyester","1.15","1.41","3.9","5.6","11.2","34.18","34.7","32.0","48.5","82.7","33.1","15.9","192.0","3.37","13.17","0.11","16.8","32.8","88.4","0.089","0.434","4.9"
"Tecnifibre HDX Tour 16 (1.30)","40","Slow","Nylon/Polyester","0","NA","5.8","6.7","7.6","33.93","44.2","21.0","13.7","47.6","12.5","6.6","125.7","3.22","2.54","0.02","5.7","14.6","97.4","0.143","0.616","4.3"
"Tecnifibre HDX Tour 16 (1.30)","40","Medium","Nylon/Polyester","0","NA","5.8","6.7","7.6","33.71","39.6","29.3","28.7","62.4","22.8","11.0","136.0","3.22","2.76","0.02","6.0","15.1","96.4","0.143","0.616","4.3"
"Tecnifibre HDX Tour 16 (1.30)","40","Fast","Nylon/Polyester","0","NA","5.8","6.7","7.6","33.58","37.1","34.2","38.6","72.1","30.8","15.2","133.7","3.22","2.89","0.11","6.2","15.7","92.4","0.143","0.616","4.3"
"Tecnifibre HDX Tour 16 (1.30)","51","Slow","Nylon/Polyester","0","NA","5.8","6.7","7.6","45.40","40.1","18.9","13.0","58.2","13.8","7.4","146.9","2.71","2.61","0.00","5.3","10.5","97.4","0.143","0.616","4.3"
"Tecnifibre HDX Tour 16 (1.30)","51","Medium","Nylon/Polyester","0","NA","5.8","6.7","7.6","45.07","36.5","26.4","26.5","71.7","23.6","12.4","154.3","2.71","2.94","0.02","5.7","11.2","95.6","0.143","0.616","4.3"
"Tecnifibre HDX Tour 16 (1.30)","51","Fast","Nylon/Polyester","0","NA","5.8","6.7","7.6","44.76","34.3","32.0","37.5","82.2","32.9","16.2","149.2","2.71","3.25","0.11","6.2","12","94.9","0.143","0.616","4.3"
"Tecnifibre HDX Tour 16 (1.30)","62","Slow","Nylon/Polyester","0","NA","5.8","6.7","7.6","55.54","37.2","17.8","11.7","67.3","14.9","7.8","149.7","3.02","3.18","0.00","6.2","10","99.0","0.143","0.616","4.3"
"Tecnifibre HDX Tour 16 (1.30)","62","Medium","Nylon/Polyester","0","NA","5.8","6.7","7.6","55.01","34.2","25.0","25.4","80.5","25.2","13.2","165.7","3.02","3.71","0.02","6.8","10.9","98.0","0.143","0.616","4.3"
"Tecnifibre HDX Tour 16 (1.30)","62","Fast","Nylon/Polyester","0","NA","5.8","6.7","7.6","54.71","32.4","30.0","36.6","91.3","34.2","17.3","165.2","3.02","4.01","0.18","7.3","11.7","98.0","0.143","0.616","4.3"
"Tecnifibre HDX Tour 17 (1.24)","51","Fast","Nylon/Polyurethane","1.24","NA","2.4","4.2","7.6","45.31","34.4","32.0","36.2","81.6","32.6","16.3","144.0","2.40","3.01","0.11","5.5","10.9","93.3","0.101","0.578","5.7"
"Kirschbaum Helix 16","62","Slow","Polyester","1.3","1.33","2.4","5.5","6.1","37.13","38.5","18.0","24.9","62.0","14.0","","311.5","11.33","13.28","-0.07","24.5","39.7","95.6","0.074","0.403","5.4"
"Kirschbaum Helix 16","62","Medium","Polyester","1.3","1.33","2.4","5.5","6.1","37.48","34.9","25.1","43.0","80.5","25.2","","278.9","11.33","12.93","0.22","24.5","39.6","94.1","0.074","0.403","5.4"
"Kirschbaum Helix 16","62","Fast","Polyester","1.3","1.33","2.4","5.5","6.1","37.48","32.9","30.0","55.3","92.8","34.8","","250.3","11.33","12.93","0.61","24.9","40.3","89.5","0.074","0.403","5.4"
"Kirschbaum Helix 16","51","Slow","Polyester","1.3","1.33","2.4","5.5","6.1","22.95","43.5","21.0","27.6","50.5","13.3","","253.7","9.13","18.64","-0.11","27.6","54.5","91.6","0.074","0.403","5.4"
"Kirschbaum Helix 16","51","Medium","Polyester","1.3","1.33","2.4","5.5","6.1","23.42","38.8","28.0","43.7","67.0","23.5","","226.3","9.13","18.17","0.31","27.6","54.4","88.0","0.074","0.403","5.4"
"Kirschbaum Helix 16","51","Fast","Polyester","1.3","1.33","2.4","5.5","6.1","23.37","36.5","33.0","54.9","78.3","32.3","","204.6","9.13","18.22","0.70","28.0","55.3","83.0","0.074","0.403","5.4"
"Kirschbaum Helix 16","40","Slow","Polyester","1.3","1.33","2.4","5.5","6.1","10.89","50.3","24.3","28.4","39.2","11.9","","195.5","7.01","21.79","0.09","28.9","72.8","86.5","0.074","0.403","5.4"
"Kirschbaum Helix 16","40","Medium","Polyester","1.3","1.33","2.4","5.5","6.1","11.22","44.8","32.0","41.7","52.9","21.1","","165.2","7.01","21.46","0.39","28.9","72.7","78.1","0.074","0.403","5.4"
"Kirschbaum Helix 16","40","Fast","Polyester","1.3","1.33","2.4","5.5","6.1","11.29","42.4","37.1","50.3","61.7","28.6","","149.2","7.01","21.39","0.49","28.9","72.8","72.6","0.074","0.403","5.4"
"Kirschbaum Helix 17","62","Slow","Polyester","1.25","1.25","1.8","2.7","3.9","38.85","38.4","18.0","23.6","62.4","14.1","","294.9","9.61","13.28","-0.07","22.9","37","99.0","0.076","0.414","5.4"
"Kirschbaum Helix 17","62","Medium","Polyester","1.25","1.25","1.8","2.7","3.9","39.09","34.8","25.0","40.8","79.8","25.0","","264.6","9.61","13.04","0.22","22.9","37","95.3","0.076","0.414","5.4"
"Kirschbaum Helix 17","62","Fast","Polyester","1.25","1.25","1.8","2.7","3.9","39.09","32.9","30.0","52.3","91.3","34.2","","235.5","9.61","13.04","0.39","23.2","37.3","89.9","0.076","0.414","5.4"
"Kirschbaum Helix 17","51","Slow","Polyester","1.25","1.25","1.8","2.7","3.9","28.38","41.5","20.0","25.8","54.0","13.5","","261.7","7.52","14.82","-0.15","22.3","43.7","91.0","0.076","0.414","5.4"
"Kirschbaum Helix 17","51","Medium","Polyester","1.25","1.25","1.8","2.7","3.9","28.84","37.4","27.0","41.5","70.3","23.7","","231.5","7.52","14.36","0.20","22.1","43.5","90.2","0.076","0.414","5.4"
"Kirschbaum Helix 17","51","Fast","Polyester","1.25","1.25","1.8","2.7","3.9","28.86","35.2","32.0","52.5","81.4","32.6","","208.6","7.52","14.34","0.57","22.5","44.2","85.7","0.076","0.414","5.4"
"Kirschbaum Helix 17","40","Slow","Polyester","1.25","1.25","1.8","2.7","3.9","19.84","45.2","22.0","26.7","46.5","12.8","","225.7","4.54","15.31","-0.14","19.6","49.7","93.3","0.076","0.414","5.4"
"Kirschbaum Helix 17","40","Medium","Polyester","1.25","1.25","1.8","2.7","3.9","20.29","40.3","29.0","41.7","62.0","22.5","","201.7","4.54","14.86","0.36","19.8","49.8","87.0","0.076","0.414","5.4"
"Kirschbaum Helix 17","40","Fast","Polyester","1.25","1.25","1.8","2.7","3.9","20.24","37.9","34.0","52.9","73.2","31.1","","185.7","4.54","14.91","0.46","19.8","50.2","81.5","0.076","0.414","5.4"
"MSV Hepta-Twist 16","62","Slow","Polyester","1.3","1.34","2.4","4.2","6.4","34.97","39.4","18.8","23.8","58.7","13.8","","272.0","10.12","16.65","-0.40","26.5","42.7","95.5","0.093","NA","NA"
"MSV Hepta-Twist 16","62","Medium","Polyester","1.3","1.34","2.4","4.2","6.4","35.68","35.6","25.9","39.0","74.7","24.2","","236.0","10.12","15.94","0.18","26.2","42.5","92.0","0.093","NA","NA"
"MSV Hepta-Twist 16","62","Fast","Polyester","1.3","1.34","2.4","4.2","6.4","35.72","33.7","30.1","49.8","85.6","32.2","","223.5","10.12","15.90","0.53","26.5","43","87.6","0.093","NA","NA"
"MSV Hepta-Twist 16","51","Slow","Polyester","1.3","1.34","2.4","4.2","6.4","24.81","42.8","20.3","25.6","50.5","12.8","","253.2","9.44","16.47","-0.19","25.8","50.7","92.7","0.093","NA","NA"
"MSV Hepta-Twist 16","51","Medium","Polyester","1.3","1.34","2.4","4.2","6.4","25.27","38.6","28.0","39.5","64.8","22.6","","204.6","9.44","16.01","0.31","25.8","50.8","88.0","0.093","NA","NA"
"MSV Hepta-Twist 16","51","Fast","Polyester","1.3","1.34","2.4","4.2","6.4","25.25","36.5","32.7","49.6","74.7","30.5","","188.6","9.44","16.03","0.55","26.0","51.3","84.1","0.093","NA","NA"
"MSV Hepta-Twist 16","40","Slow","Polyester","1.3","1.34","2.4","4.2","6.4","14.38","48.2","23.8","27.1","41.5","12.4","","194.3","7.72","17.59","-0.06","25.1","63.6","88.9","0.093","NA","NA"
"MSV Hepta-Twist 16","40","Medium","Polyester","1.3","1.34","2.4","4.2","6.4","14.86","43.2","30.8","39.9","54.7","21.0","","170.9","7.72","17.11","0.42","25.1","63.6","81.5","0.093","NA","NA"
"MSV Hepta-Twist 16","40","Fast","Polyester","1.3","1.34","2.4","4.2","6.4","14.91","40.8","36.0","48.3","63.3","28.5","","151.4","7.72","17.06","0.51","25.4","63.7","77.8","0.093","NA","NA"
"MSV Hepta-Twist 17","62","Slow","Polyester","1.25","1.30","3.3","5.5","6.7","34.97","39.5","19.0","23.4","58.4","13.9","","264.0","9.68","17.09","-0.68","26.0","42.2","96.4","0.085","0.482","5.7"
"MSV Hepta-Twist 17","62","Medium","Polyester","1.25","1.30","3.3","5.5","6.7","35.94","35.8","26.0","38.1","74.1","24.1","","230.3","9.68","16.12","0.22","26.0","42.1","92.5","0.085","0.482","5.7"
"MSV Hepta-Twist 17","62","Fast","Polyester","1.25","1.30","3.3","5.5","6.7","35.92","33.9","30.4","48.5","84.5","32.1","","214.3","9.68","16.14","0.60","26.5","42.8","88.7","0.085","0.482","5.7"
"MSV Hepta-Twist 17","51","Slow","Polyester","1.25","1.30","3.3","5.5","6.7","25.07","43.0","20.5","25.1","50.1","12.8","","243.5","8.69","16.96","-0.57","25.1","49.4","96.0","0.085","0.482","5.7"
"MSV Hepta-Twist 17","51","Medium","Polyester","1.25","1.30","3.3","5.5","6.7","25.95","38.8","28.0","39.0","65.0","22.7","","202.3","8.69","16.08","0.37","25.1","49.6","89.1","0.085","0.482","5.7"
"MSV Hepta-Twist 17","51","Fast","Polyester","1.25","1.30","3.3","5.5","6.7","25.86","36.6","33.0","48.5","74.5","30.7","","181.2","8.69","16.17","0.59","25.4","50.2","84.1","0.085","0.482","5.7"
"MSV Hepta-Twist 17","40","Slow","Polyester","1.25","1.30","3.3","5.5","6.7","14.22","49.1","24.0","25.8","40.1","12.0","","182.3","8.91","16.56","-0.07","25.4","64","89.9","0.085","0.482","5.7"
"MSV Hepta-Twist 17","40","Medium","Polyester","1.25","1.30","3.3","5.5","6.7","14.75","43.9","31.6","37.3","52.0","20.6","","152.0","8.91","16.03","0.51","25.4","64.1","81.7","0.085","0.482","5.7"
"MSV Hepta-Twist 17","40","Fast","Polyester","1.25","1.30","3.3","5.5","6.7","14.75","41.3","36.2","46.7","61.5","27.9","","144.6","8.91","16.03","0.75","25.8","64.7","77.1","0.085","0.482","5.7"
"Polyfibre Hexablade 16L (1.25)","62","Slow","Polyester","1.25","1.27","2.4","4.2","7.6","28.42","41.1","19.9","26.2","54.7","13.7","","269.2","14.99","18.33","-0.47","32.9","53.2","94.3","0.097","0.443","4.6"
"Polyfibre Hexablade 16L (1.25)","62","Medium","Polyester","1.25","1.27","2.4","4.2","7.6","29.17","36.9","26.6","42.1","71.2","23.7","","241.7","14.99","17.58","0.15","32.6","53","91.8","0.097","0.443","4.6"
"Polyfibre Hexablade 16L (1.25)","62","Fast","Polyester","1.25","1.27","2.4","4.2","7.6","29.17","34.8","31.2","52.9","82.2","32.1","","221.2","14.99","17.58","0.46","33.1","53.5","84.5","0.097","0.443","4.6"
"Polyfibre Hexablade 16L (1.25)","51","Slow","Polyester","1.25","1.27","2.4","4.2","7.6","18.59","45.5","22.0","26.9","45.4","12.5","","225.2","11.20","20.93","-0.40","31.8","62.6","91.8","0.097","0.443","4.6"
"Polyfibre Hexablade 16L (1.25)","51","Medium","Polyester","1.25","1.27","2.4","4.2","7.6","19.47","40.7","29.0","40.1","59.5","21.6","","193.7","11.20","20.05","0.44","31.8","62.5","85.9","0.097","0.443","4.6"
"Polyfibre Hexablade 16L (1.25)","51","Fast","Polyester","1.25","1.27","2.4","4.2","7.6","19.40","38.8","34.0","49.0","68.4","29.0","","172.0","11.20","20.12","0.57","32.0","62.9","78.7","0.097","0.443","4.6"
"Polyfibre Hexablade 16L (1.25)","40","Slow","Polyester","1.25","1.27","2.4","4.2","7.6","13.63","48.2","23.8","27.6","41.2","12.2","","197.7","6.97","19.09","-0.09","26.0","65.4","88.9","0.097","0.443","4.6"
"Polyfibre Hexablade 16L (1.25)","40","Medium","Polyester","1.25","1.27","2.4","4.2","7.6","13.45","43.5","31.0","39.7","53.1","20.6","","168.6","6.97","19.27","-0.22","26.0","65.6","81.0","0.097","0.443","4.6"
"Polyfibre Hexablade 16L (1.25)","40","Fast","Polyester","1.25","1.27","2.4","4.2","7.6","14.02","41.3","36.0","47.4","61.3","27.6","","148.6","6.97","18.70","0.37","26.0","65.6","74.5","0.097","0.443","4.6"
"Polyfibre Hexablade 17L (1.18)","62","Slow","Polyester","1.18","1.21","2.7","6.1","9.1","31.16","40.3","19.4","24.3","55.3","13.4","","262.3","13.67","16.91","-0.44","30.2","48.8","94.9","0.1","0.52","5.2"
"Polyfibre Hexablade 17L (1.18)","62","Medium","Polyester","1.18","1.21","2.7","6.1","9.1","31.99","36.3","26.0","40.6","72.5","23.6","","244.0","13.67","16.08","0.24","30.0","48.6","91.2","0.1","0.52","5.2"
"Polyfibre Hexablade 17L (1.18)","62","Fast","Polyester","1.18","1.21","2.7","6.1","9.1","32.04","34.3","31.0","51.4","83.3","32.3","","217.2","13.67","16.03","0.60","30.2","49.1","87.0","0.1","0.52","5.2"
"Polyfibre Hexablade 17L (1.18)","51","Slow","Polyester","1.18","1.21","2.7","6.1","9.1","18.35","46.1","22.0","25.8","44.1","12.2","","216.0","11.49","20.88","-0.37","32.0","63.1","92.7","0.1","0.52","5.2"
"Polyfibre Hexablade 17L (1.18)","51","Medium","Polyester","1.18","1.21","2.7","6.1","9.1","19.16","41.2","29.7","39.2","58.4","21.7","","180.0","11.49","20.07","0.46","32.0","63.1","84.6","0.1","0.52","5.2"
"Polyfibre Hexablade 17L (1.18)","51","Fast","Polyester","1.18","1.21","2.7","6.1","9.1","19.07","39.0","34.2","48.7","67.7","29.0","","168.6","11.49","20.16","0.70","32.4","63.8","79.0","0.1","0.52","5.2"
"Polyfibre Hexablade 17L (1.18)","40","Slow","Polyester","1.18","1.21","2.7","6.1","9.1","11.22","51.3","24.8","26.2","37.5","11.6","","174.3","7.78","20.69","-0.18","28.2","71.3","86.5","0.1","0.52","5.2"
"Polyfibre Hexablade 17L (1.18)","40","Medium","Polyester","1.18","1.21","2.7","6.1","9.1","11.80","46.0","32.0","36.4","48.1","19.3","","144.0","7.78","20.11","0.47","28.4","71.4","76.4","0.1","0.52","5.2"
"Polyfibre Hexablade 17L (1.18)","40","Fast","Polyester","1.18","1.21","2.7","6.1","9.1","11.88","43.4","36.0","43.4","55.3","24.9","","136.0","7.78","20.03","0.37","28.2","71","69.4","0.1","0.52","5.2"
"Dunlop Hexy Fiber 16","62","Slow","Nylon","1.3","1.38","9.4","10.9","12.1","48.95","37.2","17.2","12.6","61.5","13.2","","173.7","7.70","5.09","0.15","13.0","21","96.0","0.124","0.446","3.6"
"Dunlop Hexy Fiber 16","62","Medium","Nylon","1.3","1.38","9.4","10.9","12.1","48.38","34.7","24.2","25.8","74.3","22.5","","178.9","7.70","5.66","-0.04","13.2","21.6","96.8","0.124","0.446","3.6"
"Dunlop Hexy Fiber 16","62","Fast","Nylon","1.3","1.38","9.4","10.9","12.1","48.18","32.9","29.9","37.5","85.6","32.0","","170.3","7.70","5.86","0.16","13.7","22.2","92.7","0.124","0.446","3.6"
"Dunlop Hexy Fiber 16","51","Slow","Nylon","1.3","1.38","9.4","10.9","12.1","38.50","41.0","19.0","12.6","51.2","12.2","","141.2","6.26","5.96","0.00","12.1","24.1","97.2","0.124","0.446","3.6"
"Dunlop Hexy Fiber 16","51","Medium","Nylon","1.3","1.38","9.4","10.9","12.1","38.26","37.6","26.8","26.0","64.4","21.6","","146.9","6.26","6.20","0.03","12.6","24.6","95.1","0.124","0.446","3.6"
"Dunlop Hexy Fiber 16","51","Fast","Nylon","1.3","1.38","9.4","10.9","12.1","38.08","35.6","32.0","35.7","73.9","29.6","","141.7","6.26","6.38","0.13","12.8","25.2","87.6","0.124","0.446","3.6"
"Dunlop Hexy Fiber 16","40","Slow","Nylon","1.3","1.38","9.4","10.9","12.1","28.62","45.7","21.5","13.5","42.1","11.3","","117.7","4.98","6.09","0.00","11.0","27.9","95.8","0.124","0.446","3.6"
"Dunlop Hexy Fiber 16","40","Medium","Nylon","1.3","1.38","9.4","10.9","12.1","28.51","41.4","29.8","25.6","54.0","20.1","","117.2","4.98","6.20","0.04","11.2","28.3","92.5","0.124","0.446","3.6"
"Dunlop Hexy Fiber 16","40","Fast","Nylon","1.3","1.38","9.4","10.9","12.1","28.40","38.9","35.0","36.2","64.6","28.3","","120.0","4.98","6.31","0.09","11.5","28.7","90.2","0.124","0.446","3.6"
"Dunlop Hexy Fiber 17","62","Slow","Nylon","1.22","1.32","9.4","11.5","13.0","48.91","37.1","17.0","12.1","61.1","13.0","","170.3","7.70","5.13","0.00","12.8","20.8","96.2","0.134","0.499","3.7"
"Dunlop Hexy Fiber 17","62","Medium","Nylon","1.22","1.32","9.4","11.5","13.0","48.53","34.6","24.1","25.6","74.1","22.3","","178.9","7.70","5.51","0.04","13.2","21.5","94.9","0.134","0.499","3.7"
"Dunlop Hexy Fiber 17","62","Fast","Nylon","1.22","1.32","9.4","11.5","13.0","48.25","32.9","29.9","37.3","85.6","31.9","","169.7","7.70","5.79","0.34","13.9","22.4","92.4","0.134","0.499","3.7"
"Dunlop Hexy Fiber 17","51","Slow","Nylon","1.22","1.32","9.4","11.5","13.0","38.72","40.6","19.0","12.3","51.2","12.2","","140.0","6.31","5.69","-0.02","11.9","23.6","94.9","0.134","0.499","3.7"
"Dunlop Hexy Fiber 17","51","Medium","Nylon","1.22","1.32","9.4","11.5","13.0","38.48","37.5","26.3","26.0","64.4","21.2","","152.6","6.31","5.93","0.02","12.3","24.2","94.7","0.134","0.499","3.7"
"Dunlop Hexy Fiber 17","51","Fast","Nylon","1.22","1.32","9.4","11.5","13.0","38.32","35.4","32.0","36.4","74.7","29.9","","144.0","6.31","6.09","0.20","12.6","24.8","91.0","0.134","0.499","3.7"
"Dunlop Hexy Fiber 17","40","Slow","Nylon","1.22","1.32","9.4","11.5","13.0","29.57","45.1","21.0","13.2","42.8","11.2","","120.6","4.85","5.27","-0.02","10.1","25.4","95.5","0.134","0.499","3.7"
"Dunlop Hexy Fiber 17","40","Medium","Nylon","1.22","1.32","9.4","11.5","13.0","29.44","41.0","29.3","25.4","54.7","20.0","","120.0","4.85","5.40","0.05","10.4","25.9","92.9","0.134","0.499","3.7"
"Dunlop Hexy Fiber 17","40","Fast","Nylon","1.22","1.32","9.4","11.5","13.0","29.30","38.5","34.4","35.1","64.4","27.7","","120.0","4.85","5.54","0.15","10.6","26.6","89.1","0.134","0.499","3.7"
"Polyfibre Hightec Premium 16/1.30","62","Slow","Polyester","1.3","1.30","2.1","3.3","6.1","29.22","41.5","20.0","25.8","55.1","13.7","","264.0","12.57","19.95","-0.59","32.0","51.7","93.7","0.093","0.387","4.2"
"Polyfibre Hightec Premium 16/1.30","62","Medium","Polyester","1.3","1.30","2.1","3.3","6.1","30.19","37.1","27.0","42.3","72.5","24.5","","236.6","12.57","18.98","0.36","32.0","51.7","90.1","0.093","0.387","4.2"
"Polyfibre Hightec Premium 16/1.30","62","Fast","Polyester","1.3","1.30","2.1","3.3","6.1","30.21","35.1","32.0","52.3","82.5","33.0","","207.5","12.57","18.96","0.77","32.2","52.3","84.1","0.093","0.387","4.2"
"Polyfibre Hightec Premium 16/1.30","51","Slow","Polyester","1.3","1.30","2.1","3.3","6.1","21.39","45.0","21.8","26.5","47.8","13.0","","226.3","9.68","19.65","-0.33","28.9","57.2","92.7","0.093","0.387","4.2"
"Polyfibre Hightec Premium 16/1.30","51","Medium","Polyester","1.3","1.30","2.1","3.3","6.1","22.07","40.2","29.0","40.8","62.8","22.8","","197.2","9.68","18.97","0.46","29.1","57.4","85.6","0.093","0.387","4.2"
"Polyfibre Hightec Premium 16/1.30","51","Fast","Polyester","1.3","1.30","2.1","3.3","6.1","22.05","38.1","34.0","49.6","71.7","30.5","","174.3","9.68","18.99","0.55","29.1","57.6","79.0","0.093","0.387","4.2"
"Polyfibre Hightec Premium 16/1.30","40","Slow","Polyester","1.3","1.30","2.1","3.3","6.1","14.99","48.2","23.1","27.8","42.8","12.3","","210.3","6.64","18.06","-0.45","24.3","61.1","90.6","0.093","0.387","4.2"
"Polyfibre Hightec Premium 16/1.30","40","Medium","Polyester","1.3","1.30","2.1","3.3","6.1","15.81","43.0","31.0","41.5","57.3","22.2","","174.9","6.64","17.24","0.40","24.3","61.2","82.8","0.093","0.387","4.2"
"Polyfibre Hightec Premium 16/1.30","40","Fast","Polyester","1.3","1.30","2.1","3.3","6.1","15.68","40.7","36.0","49.4","65.0","29.3","","154.3","6.64","17.37","0.47","24.5","61.7","75.2","0.093","0.387","4.2"
"Polyfibre Hightec Premium 16L","62","Slow","Polyester","1.25","1.25","2.1","3.6","6.1","29.46","41.1","20.0","25.6","54.9","13.7","","258.9","12.35","19.93","-0.24","32.0","51.9","94.3","0.085","0.374","4.4"
"Polyfibre Hightec Premium 16L","62","Medium","Polyester","1.25","1.25","2.1","3.6","6.1","30.05","37.0","26.3","41.9","71.9","23.6","","245.7","12.35","19.34","0.30","32.0","51.8","89.3","0.085","0.374","4.4"
"Polyfibre Hightec Premium 16L","62","Fast","Polyester","1.25","1.25","2.1","3.6","6.1","30.08","35.0","31.9","52.5","82.7","32.9","","210.3","12.35","19.31","0.51","32.2","52.1","84.3","0.085","0.374","4.4"
"Polyfibre Hightec Premium 16L","51","Slow","Polyester","1.25","1.25","2.1","3.6","6.1","20.48","44.8","21.9","26.2","46.5","12.8","","221.7","9.88","20.36","-0.20","30.0","59.2","92.5","0.085","0.374","4.4"
"Polyfibre Hightec Premium 16L","51","Medium","Polyester","1.25","1.25","2.1","3.6","6.1","21.06","40.4","29.0","40.1","61.3","22.2","","194.3","9.88","19.78","0.55","30.2","59.6","85.9","0.085","0.374","4.4"
"Polyfibre Hightec Premium 16L","51","Fast","Polyester","1.25","1.25","2.1","3.6","6.1","21.06","38.4","34.0","48.5","69.5","29.6","","170.3","9.88","19.78","0.66","30.4","59.8","78.5","0.085","0.374","4.4"
"Polyfibre Hightec Premium 16L","40","Slow","Polyester","1.25","1.25","2.1","3.6","6.1","14.88","47.8","23.2","26.9","41.9","12.2","","203.5","6.50","18.31","-0.05","24.7","62.4","90.8","0.085","0.374","4.4"
"Polyfibre Hightec Premium 16L","40","Medium","Polyester","1.25","1.25","2.1","3.6","6.1","15.35","43.1","30.3","39.5","54.9","20.8","","174.9","6.50","17.84","0.47","24.7","62.5","81.9","0.085","0.374","4.4"
"Polyfibre Hightec Premium 16L","40","Fast","Polyester","1.25","1.25","2.1","3.6","6.1","15.32","41.0","36.0","47.8","63.3","28.4","","150.3","6.50","17.87","0.50","24.9","62.7","74.6","0.085","0.374","4.4"
"Polyfibre Hightec Premium 17","62","Slow","Polyester","1.2","1.18","3.0","5.5","8.2","30.25","41.6","20.0","23.8","54.0","13.5","","242.9","12.72","18.77","-0.22","31.3","50.6","93.3","0.103","0.4","3.9"
"Polyfibre Hightec Premium 17","62","Medium","Polyester","1.2","1.18","3.0","5.5","8.2","30.83","37.4","27.0","39.5","70.3","23.7","","220.0","12.72","18.19","0.36","31.3","50.6","91.0","0.103","0.4","3.9"
"Polyfibre Hightec Premium 17","62","Fast","Polyester","1.2","1.18","3.0","5.5","8.2","30.83","35.2","32.0","50.5","81.4","32.6","","200.6","12.72","18.19","0.73","31.8","51.3","84.8","0.103","0.4","3.9"
"Polyfibre Hightec Premium 17","51","Slow","Polyester","1.2","1.18","3.0","5.5","8.2","19.45","46.2","22.0","25.6","45.0","12.4","","214.3","10.54","20.73","-0.11","31.1","61.4","92.7","0.103","0.4","3.9"
"Polyfibre Hightec Premium 17","51","Medium","Polyester","1.2","1.18","3.0","5.5","8.2","20.02","41.6","29.9","38.8","58.9","22.0","","176.0","10.54","20.16","0.42","31.1","61.3","85.6","0.103","0.4","3.9"
"Polyfibre Hightec Premium 17","51","Fast","Polyester","1.2","1.18","3.0","5.5","8.2","20.00","39.3","35.0","47.6","67.5","29.6","","157.7","10.54","20.18","0.66","31.3","61.9","79.7","0.103","0.4","3.9"
"Polyfibre Hightec Premium 17","40","Slow","Polyester","1.2","1.18","3.0","5.5","8.2","12.41","51.1","24.3","25.8","38.4","11.7","","177.7","7.54","19.74","0.04","27.3","68.8","87.2","0.103","0.4","3.9"
"Polyfibre Hightec Premium 17","40","Medium","Polyester","1.2","1.18","3.0","5.5","8.2","12.88","46.1","32.0","36.8","49.8","19.9","","146.3","7.54","19.27","0.62","27.3","69.1","79.0","0.103","0.4","3.9"
"Polyfibre Hightec Premium 17","40","Fast","Polyester","1.2","1.18","3.0","5.5","8.2","12.83","43.9","38.1","45.2","58.0","27.7","","126.9","7.54","19.32","0.37","27.1","68.6","74.1","0.103","0.4","3.9"
"Wilson Hollow Core 16","62","Slow","Nylon","1.33","1.33","103.6","8.2","9.7","43.92","38.6","18.0","15.2","59.3","13.3","","192.0","8.00","9.82","-0.18","17.6","28.6","93.9","0.151","0.501","3.3"
"Wilson Hollow Core 16","62","Medium","Nylon","1.33","1.33","103.6","8.2","9.7","44.08","35.5","25.1","29.8","73.9","23.2","","192.6","8.00","9.66","0.07","17.6","28.7","94.5","0.151","0.501","3.3"
"Wilson Hollow Core 16","62","Fast","Nylon","1.33","1.33","103.6","8.2","9.7","43.99","33.7","30.1","40.8","84.9","31.9","","183.5","8.00","9.75","0.46","18.3","29.5","90.2","0.151","0.501","3.3"
"Wilson Hollow Core 16","51","Slow","Nylon","1.33","1.33","103.6","8.2","9.7","33.89","42.2","20.0","16.8","50.5","12.6","","170.3","6.84","9.99","-0.07","16.8","33","94.5","0.151","0.501","3.3"
"Wilson Hollow Core 16","51","Medium","Nylon","1.33","1.33","103.6","8.2","9.7","34.00","38.4","27.3","30.6","64.8","22.1","","167.4","6.84","9.88","0.13","16.8","33.2","94.1","0.151","0.501","3.3"
"Wilson Hollow Core 16","51","Fast","Nylon","1.33","1.33","103.6","8.2","9.7","33.91","36.4","32.9","39.9","73.9","30.4","","150.3","6.84","9.97","0.28","17.2","33.7","89.9","0.151","0.501","3.3"
"Wilson Hollow Core 16","40","Slow","Nylon","1.33","1.33","103.6","8.2","9.7","23.57","47.3","22.1","17.9","41.5","11.4","","148.0","754.11","-737.99","-0.11","16.1","40.3","93.5","0.151","0.501","3.3"
"Wilson Hollow Core 16","40","Medium","Nylon","1.33","1.33","103.6","8.2","9.7","23.79","42.5","30.3","30.2","54.0","20.5","","133.7","754.11","-738.21","0.15","16.1","40.4","90.1","0.151","0.501","3.3"
"Wilson Hollow Core 16","40","Fast","Nylon","1.33","1.33","103.6","8.2","9.7","23.77","40.1","36.0","38.4","62.2","27.9","","120.0","754.11","-738.19","0.26","16.1","40.8","86.9","0.151","0.501","3.3"
"Wilson Hollow Core Pro 16","62","Slow","Nylon","1.3","1.31","7.3","9.1","10.9","44.83","38.2","18.0","14.6","59.5","13.4","","184.0","7.56","9.35","0.00","17.0","27.4","99.8","0.19","0.417","2.2"
"Wilson Hollow Core Pro 16","62","Medium","Nylon","1.3","1.31","7.3","9.1","10.9","44.76","35.3","25.0","28.4","73.2","22.9","","185.2","7.56","9.42","0.09","17.0","27.6","96.8","0.19","0.417","2.2"
"Wilson Hollow Core Pro 16","62","Fast","Nylon","1.3","1.31","7.3","9.1","10.9","44.65","33.5","30.2","39.2","83.8","31.6","","174.9","7.56","9.53","0.35","17.4","28.2","92.4","0.19","0.417","2.2"
"Wilson Hollow Core Pro 16","51","Slow","Nylon","1.3","1.31","7.3","9.1","10.9","34.84","41.9","19.8","15.9","50.7","12.6","","164.6","6.57","9.31","-0.07","15.9","31.2","95.5","0.19","0.417","2.2"
"Wilson Hollow Core Pro 16","51","Medium","Nylon","1.3","1.31","7.3","9.1","10.9","34.95","38.2","27.4","29.1","63.9","21.9","","157.7","6.57","9.20","0.07","15.9","31.2","93.3","0.19","0.417","2.2"
"Wilson Hollow Core Pro 16","51","Fast","Nylon","1.3","1.31","7.3","9.1","10.9","34.91","36.1","33.0","39.2","74.3","30.6","","146.9","6.57","9.24","0.27","16.1","31.7","90.8","0.19","0.417","2.2"
"Wilson Hollow Core Pro 16","40","Slow","Nylon","1.3","1.31","7.3","9.1","10.9","23.66","47.2","22.8","17.2","40.8","11.6","","134.9","5.69","10.34","-0.04","15.9","40.3","96.0","0.19","0.417","2.2"
"Wilson Hollow Core Pro 16","40","Medium","Nylon","1.3","1.31","7.3","9.1","10.9","23.79","42.6","30.7","28.9","52.5","20.2","","124.6","5.69","10.21","0.15","16.1","40.4","90.2","0.19","0.417","2.2"
"Wilson Hollow Core Pro 16","40","Fast","Nylon","1.3","1.31","7.3","9.1","10.9","23.75","40.2","36.1","37.3","61.1","27.5","","116.0","5.69","10.25","0.27","16.3","40.8","85.2","0.19","0.417","2.2"
"Wilson Hollow Core Pro 17","62","Slow","Nylon","1.27","1.30","5.8","7.6","9.4","43.48","39.0","18.0","15.4","58.9","13.3","","193.2","8.22","10.04","-0.05","18.3","29.5","96.2","0.133","0.515","3.9"
"Wilson Hollow Core Pro 17","62","Medium","Nylon","1.27","1.30","5.8","7.6","9.4","43.53","36.0","25.9","30.2","73.6","23.9","","181.7","8.22","9.99","0.09","18.3","29.6","94.3","0.133","0.515","3.9"
"Wilson Hollow Core Pro 17","62","Fast","Nylon","1.27","1.30","5.8","7.6","9.4","43.44","34.1","31.0","41.2","84.7","32.8","","174.3","8.22","10.08","0.31","18.5","30.1","92.7","0.133","0.515","3.9"
"Wilson Hollow Core Pro 17","51","Slow","Nylon","1.27","1.30","5.8","7.6","9.4","33.76","42.6","20.0","16.8","50.5","12.6","","170.9","6.04","10.92","-0.04","17.0","33.3","96.4","0.133","0.515","3.9"
"Wilson Hollow Core Pro 17","51","Medium","Nylon","1.27","1.30","5.8","7.6","9.4","33.91","38.7","28.0","30.4","64.4","22.5","","158.3","6.04","10.77","0.11","17.0","33.3","93.7","0.133","0.515","3.9"
"Wilson Hollow Core Pro 17","51","Fast","Nylon","1.27","1.30","5.8","7.6","9.4","33.87","36.6","33.0","40.4","74.3","30.6","","150.3","6.04","10.81","0.27","17.2","33.7","90.8","0.133","0.515","3.9"
"Wilson Hollow Core Pro 17","40","Slow","Nylon","1.27","1.30","5.8","7.6","9.4","23.26","47.8","24.0","17.2","40.6","12.2","","121.7","5.91","10.52","-0.09","16.3","41.2","95.8","0.133","0.515","3.9"
"Wilson Hollow Core Pro 17","40","Medium","Nylon","1.27","1.30","5.8","7.6","9.4","23.51","42.9","31.0","29.8","53.1","20.6","","125.7","5.91","10.27","0.23","16.3","41.3","90.1","0.133","0.515","3.9"
"Wilson Hollow Core Pro 17","40","Fast","Nylon","1.27","1.30","5.8","7.6","9.4","23.48","40.3","36.1","39.2","62.6","28.3","","122.3","5.91","10.30","0.20","16.3","41.3","85.6","0.133","0.515","3.9"
"Babolat Hurricane Feel 16","62","Slow","Polyester","1.3","NA","1.5","2.4","2.4","44.85","36.2","17.1","22.7","67.5","14.4","","317.8","6.88","10.01","-0.24","16.5","27","96.2","0.08","0.379","4.7"
"Babolat Hurricane Feel 16","62","Medium","Polyester","1.3","NA","1.5","2.4","2.4","45.27","32.9","23.9","40.4","85.6","25.6","","285.8","6.88","9.59","0.13","16.5","26.9","92.4","0.08","0.379","4.7"
"Babolat Hurricane Feel 16","62","Fast","Polyester","1.3","NA","1.5","2.4","2.4","45.25","31.3","28.0","52.7","97.9","34.3","","272.6","6.88","9.61","0.42","17.0","27.4","92.9","0.08","0.379","4.7"
"Babolat Hurricane Feel 16","51","Slow","Polyester","1.3","NA","1.5","2.4","2.4","34.99","38.8","18.2","25.4","60.4","13.7","","312.0","5.87","9.86","-0.27","15.4","30.5","96.4","0.08","0.379","4.7"
"Babolat Hurricane Feel 16","51","Medium","Polyester","1.3","NA","1.5","2.4","2.4","35.50","34.8","25.3","43.0","78.5","24.8","","272.6","5.87","9.35","0.18","15.4","30.3","92.2","0.08","0.379","4.7"
"Babolat Hurricane Feel 16","51","Fast","Polyester","1.3","NA","1.5","2.4","2.4","35.48","32.9","30.0","55.3","90.8","34.0","","249.7","5.87","9.37","0.35","15.7","30.7","88.4","0.08","0.379","4.7"
"Babolat Hurricane Feel 16","40","Slow","Polyester","1.3","NA","1.5","2.4","2.4","24.61","41.8","20.0","28.7","53.4","13.3","","290.3","5.12","9.96","-0.26","14.8","37.3","93.5","0.08","0.379","4.7"
"Babolat Hurricane Feel 16","40","Medium","Polyester","1.3","NA","1.5","2.4","2.4","25.31","37.0","27.0","46.3","71.7","24.2","","257.7","5.12","9.26","0.22","14.6","36.8","90.8","0.08","0.379","4.7"
"Babolat Hurricane Feel 16","40","Fast","Polyester","1.3","NA","1.5","2.4","2.4","25.20","34.7","32.0","59.3","84.5","33.8","","235.5","5.12","9.37","0.33","14.8","37.3","86.7","0.08","0.379","4.7"
