Repository: aldooasdd/Tirtonic-

# Tirtonic String Finder — bundel implementasi

Letakkan folder ini di proyek website Tirtonic (misalnya `docs/string-finder/`), lalu minta developer membaca `PRD-string-finder.md` terlebih dulu.

```
PRD-string-finder.md        Spesifikasi lengkap (mulai dari sini)
PROMPTS-developer.md      Prompt developer per tahap (0, 1a, 1b, 1c, 1d)
data/
  twu_strings_raw.csv       Export asli TWU (tidak diubah)
  twu_strings_clean.csv     Data bersih untuk impor ke database
  strings.json              Format ringkas untuk engine acuan & tes
  cleaning-log.md           Semua nilai yang diperbaiki/dibuang
  dataset-stats.json        Statistik dataset

File: String Finder/tirtonic-string-finder/data/twu_strings_raw.csv (part 9 of 24)
"String","Ref. Ten. (lbs)","Swing Speed","Material","Gauge Nominal (mm)","Gauge Acutal (mm)","Stretch at 40 lbs (%)","Stretch at 51 lbs (%)","Stretch at 62 lbs (%)","Actual Pre-impact Tension (lbs)","Dwell Time (ms)","Deflection (mm)","Tension Change (lbs)","Peak Tension (lbs)","Peak Perp. Force (lbs)","Ave Perp. Force (lbs)","Stiffness (lb/in)","Static Loss lbs.","Stabilization Loss (lbs)","Impact Loss (lbs).","Total Loss (lbs)","Tension Loss (%)","Energy Return (%)","String/String COF","String/Ball COF","Spin Potential"
"Babolat Hurricane Feel 17","62","Slow","Polyester","1.25","1.26","1.8","2.4","3.3","42.98","36.9","17.7","22.9","65.9","14.6","","297.2","6.77","11.99","-0.37","18.3","29.8","95.3","0.085","0.37","4.4"
"Babolat Hurricane Feel 17","62","Medium","Polyester","1.25","1.26","1.8","2.4","3.3","43.68","33.4","24.0","39.9","83.8","25.1","","282.3","6.77","11.29","0.11","18.1","29.4","93.9","0.085","0.37","4.4"
"Babolat Hurricane Feel 17","62","Fast","Polyester","1.25","1.26","1.8","2.4","3.3","43.59","31.8","28.4","52.3","95.7","33.9","","264.0","6.77","11.38","0.44","18.5","30.1","90.4","0.085","0.37","4.4"
"Babolat Hurricane Feel 17","51","Slow","Polyester","1.25","1.26","1.8","2.4","3.3","34.40","39.3","18.7","24.3","58.7","13.7","","282.3","5.98","10.34","-0.22","16.1","31.7","97.2","0.085","0.37","4.4"
"Babolat Hurricane Feel 17","51","Medium","Polyester","1.25","1.26","1.8","2.4","3.3","34.84","35.5","25.8","41.2","76.1","24.5","","252.6","5.98","9.90","-0.04","15.9","31.2","91.6","0.085","0.37","4.4"
"Babolat Hurricane Feel 17","51","Fast","Polyester","1.25","1.26","1.8","2.4","3.3","34.95","33.5","30.1","53.4","88.2","33.2","","239.5","5.98","9.79","0.40","16.1","31.9","87.6","0.085","0.37","4.4"
"Babolat Hurricane Feel 17","40","Slow","Polyester","1.25","1.26","1.8","2.4","3.3","23.92","42.8","20.4","27.6","51.4","13.1","","268.6","5.16","10.61","-0.31","15.4","38.9","93.5","0.085","0.37","4.4"
"Babolat Hurricane Feel 17","40","Medium","Polyester","1.25","1.26","1.8","2.4","3.3","24.41","38.1","27.9","44.3","68.6","23.9","","230.9","5.16","10.12","0.20","15.4","39","89.9","0.085","0.37","4.4"
"Babolat Hurricane Feel 17","40","Fast","Polyester","1.25","1.26","1.8","2.4","3.3","24.39","35.6","32.1","56.0","80.5","32.3","","220.6","5.16","10.14","0.25","15.7","39.2","85.7","0.085","0.37","4.4"
"Solinco Hyper-G 16","40","Slow","Polyester","16","NA","1.5","2.7","3.3","21.54","44.8","22.0","28.2","49.8","13.7","6.4","237.2","5.01","13.14","-0.05","18.1","45.6","94.7","0.09","0.631","7"
"Solinco Hyper-G 16","40","Medium","Polyester","16","NA","1.5","2.7","3.3","22.03","39.1","29.1","44.8","66.8","24.3","11.0","214.9","5.01","12.65","0.33","18.1","45.3","89.1","0.09","0.631","7"
"Solinco Hyper-G 16","40","Fast","Polyester","16","NA","1.5","2.7","3.3","21.98","36.5","34.0","56.0","77.8","33.1","14.8","196.6","5.01","12.70","0.57","18.3","46.1","84.6","0.09","0.631","7"
"Solinco Hyper-G 16","51","Slow","Polyester","16","NA","1.5","2.7","3.3","37.37","39.6","19.1","23.4","60.6","14.4","7.4","260.6","3.95","9.40","-0.20","13.2","25.9","96.4","0.09","0.631","7"
"Solinco Hyper-G 16","51","Medium","Polyester","16","NA","1.5","2.7","3.3","37.90","35.3","26.0","40.4","78.3","25.4","12.6","242.3","3.95","8.87","0.15","13.0","25.6","93.1","0.09","0.631","7"
"Solinco Hyper-G 16","51","Fast","Polyester","16","NA","1.5","2.7","3.3","37.88","33.3","30.9","51.8","89.5","34.6","16.5","219.5","3.95","8.89","0.51","13.2","26.3","89.3","0.09","0.631","7"
"Solinco Hyper-G 16","62","Slow","Polyester","16","NA","1.5","2.7","3.3","48.66","36.8","17.9","20.7","69.5","15.5","7.9","263.5","3.62","9.46","-0.27","12.8","20.7","97.0","0.09","0.631","7"
"Solinco Hyper-G 16","62","Medium","Polyester","16","NA","1.5","2.7","3.3","49.06","33.2","24.1","37.5","86.7","26.0","13.2","264.0","3.62","9.06","0.11","12.8","20.7","94.3","0.09","0.631","7"
"Solinco Hyper-G 16","62","Fast","Polyester","16","NA","1.5","2.7","3.3","49.02","31.5","29.1","49.2","98.1","35.7","17.7","235.5","3.62","9.10","0.49","13.2","21.4","92.4","0.09","0.631","7"
"Solinco Hyper-G 16 Round (1.30)","51","Fast","Polyester","1.3","NA","1.5","3.6","3.3","34.62","33.8","30.9","53.4","88.0","34.0","16.4","226.3","4.37","11.73","0.27","16.3","32.3","88.0","0.066","0.484","7.3"
"Solinco Hyper-G 16L (1.25)","51","Fast","Polyester","1.25","1.31","7.3","3.9","10.0","38.50","33.3","30.9","51.2","89.7","34.6","16.6","218.3","3.35","8.87","0.31","12.6","24.7","89.5","0.09","0.55","6.1"
"Solinco Hyper-G 17 (1.20)","51","Fast","Polyester","1.2","1.30","6.7","4.8","9.4","37.93","34.1","32.0","49.0","87.1","34.8","16.0","194.9","2.80","9.99","0.22","13.0","25.7","88.4","0.088","0.541","6.1"
"Solinco Hyper-G 18 (1.15)","51","Fast","Polyester","1.15","1.26","1.8","8.2","8.8","36.65","35.1","32.6","47.2","83.8","34.2","17.2","180.0","2.95","11.12","0.27","14.3","28.3","88.4","0.082","0.617","7.5"
"Solinco Hyper-G-Soft 16L (1.25)","51","Fast","Polyester","1.25","1.28","7.0","2.4","12.1","36.27","35.7","33.9","48.5","84.9","35.9","30.8","172.0","4.30","10.15","0.11","14.6","28.7","88.0","0.099","0.512","5.2"
"Signum Pro Hyperion 16","62","Slow","Polyester","1.3","1.35","1.5","NA","3.0","37.60","38.1","18.0","24.0","61.7","13.9","","301.8","9.17","14.97","-0.24","23.8","38.7","96.4","0.096","0.443","4.6"
"Signum Pro Hyperion 16","62","Medium","Polyester","1.3","1.35","1.5","NA","3.0","38.04","34.6","25.0","41.0","78.9","24.7","","266.3","9.17","14.53","0.20","23.8","38.7","92.4","0.096","0.443","4.6"
"Signum Pro Hyperion 16","62","Fast","Polyester","1.3","1.35","1.5","NA","3.0","38.04","32.9","30.0","52.3","90.2","33.8","","235.5","9.17","14.53","0.56","24.3","39.3","86.7","0.096","0.443","4.6"
"Signum Pro Hyperion 16","51","Slow","Polyester","1.3","1.35","1.5","NA","3.0","30.19","40.3","19.4","25.8","56.0","13.5","","278.9","7.25","13.28","-0.15","20.3","40.2","96.6","0.096","0.443","4.6"
"Signum Pro Hyperion 16","51","Medium","Polyester","1.3","1.35","1.5","NA","3.0","30.65","36.4","26.0","41.9","72.5","23.6","","251.5","7.25","12.82","0.33","20.3","40.2","90.8","0.096","0.443","4.6"
"Signum Pro Hyperion 16","51","Fast","Polyester","1.3","1.35","1.5","NA","3.0","30.58","34.6","31.1","52.3","82.9","32.2","","220.0","7.25","12.89","0.59","20.7","40.9","85.6","0.096","0.443","4.6"
"Signum Pro Hyperion 16","40","Slow","Polyester","1.3","1.35","1.5","NA","3.0","21.52","43.4","21.0","27.8","49.4","13.0","","256.6","5.40","12.77","-0.09","18.1","45.6","92.4","0.096","0.443","4.6"
"Signum Pro Hyperion 16","40","Medium","Polyester","1.3","1.35","1.5","NA","3.0","21.87","39.0","28.0","43.7","65.5","22.9","","226.3","5.40","12.42","0.35","18.1","45.8","85.6","0.096","0.443","4.6"
"Signum Pro Hyperion 16","40","Fast","Polyester","1.3","1.35","1.5","NA","3.0","21.85","36.8","33.0","53.8","75.6","31.2","","200.6","5.40","12.44","0.42","18.3","46","82.1","0.096","0.443","4.6"
"Signum Pro Hyperion 17 (1.24)","62","Slow","Polyester","1.24","1.26","2.1","3.0","3.9","36.36","39.1","18.2","23.8","60.0","13.7","","291.5","9.28","16.10","-0.24","25.1","40.7","93.9","0.104","0.442","4.2"
"Signum Pro Hyperion 17 (1.24)","62","Medium","Polyester","1.24","1.26","2.1","3.0","3.9","36.85","35.3","25.4","39.9","76.7","24.3","","250.3","9.28","15.61","0.25","25.1","40.7","92.0","0.104","0.442","4.2"
"Signum Pro Hyperion 17 (1.24)","62","Fast","Polyester","1.24","1.26","2.1","3.0","3.9","36.85","33.6","30.1","51.6","88.4","33.3","","232.6","9.28","15.61","0.58","25.4","41.2","87.4","0.104","0.442","4.2"
"Signum Pro Hyperion 17 (1.24)","51","Slow","Polyester","1.24","1.26","2.1","3.0","3.9","29.17","41.4","20.0","25.4","54.5","13.6","","257.7","7.01","14.54","-0.16","21.4","42.2","95.1","0.104","0.442","4.2"
"Signum Pro Hyperion 17 (1.24)","51","Medium","Polyester","1.24","1.26","2.1","3.0","3.9","29.66","37.3","26.9","39.9","69.5","23.4","","224.0","7.01","14.05","0.31","21.4","42.1","90.1","0.104","0.442","4.2"
"Signum Pro Hyperion 17 (1.24)","51","Fast","Polyester","1.24","1.26","2.1","3.0","3.9","29.66","35.4","32.0","50.9","80.7","32.2","","202.3","7.01","14.05","0.55","21.6","42.6","84.8","0.104","0.442","4.2"
"Signum Pro Hyperion 17 (1.24)","40","Slow","Polyester","1.24","1.26","2.1","3.0","3.9","21.48","44.4","21.3","26.7","48.3","12.8","","239.5","5.29","12.92","-0.08","18.1","45.7","93.9","0.104","0.442","4.2"
"Signum Pro Hyperion 17 (1.24)","40","Medium","Polyester","1.24","1.26","2.1","3.0","3.9","21.83","39.7","28.2","41.5","63.3","22.3","","212.0","5.29","12.57","0.22","18.1","45.6","87.2","0.104","0.442","4.2"
"Signum Pro Hyperion 17 (1.24)","40","Fast","Polyester","1.24","1.26","2.1","3.0","3.9","21.79","37.4","33.9","52.0","73.9","31.3","","184.6","5.29","12.61","0.60","18.5","46.6","81.7","0.104","0.442","4.2"
"Signum Pro Hyperion 18 (1.18)","51","Fast","Polyester","1.18","1.21","2.1","2.7","3.6","32.81","35.5","32.6","48.1","80.9","33.0","15.4","184.0","4.30","13.61","0.40","18.3","36.1","85.6","0.089","0.516","5.8"
"Dunlop Ice 16 (1.30)","51","Fast","Polyester","1.3","1.3","6.7","8.8","8.5","28.33","35.4","32.5","53.1","81.4","33.0","15.3","204.6","6.33","16.06","0.66","22.9","45.4","85.0","0.073","0.425","5.8"
"Dunlop Ice 17 (1.25)","51","Fast","Polyester","1.25","1.34","NA","NA","11.5","30.87","35.4","32.6","50.5","81.4","33.2","15.6","192.6","5.51","14.34","0.33","20.1","39.8","85.6","0.082","0.41","5"
"Tecnifibre Ice Code 16 (1.30)","51","Fast","Polyester","1.3","1.45","NA","NA","6.7","33.30","33.8","31.5","54.0","87.3","34.3","16.0","221.2","5.29","12.13","0.34","17.9","35","88.0","0.086","0.482","5.6"
"Dunlop Iconic All 17 (1.25)","51","Fast","Nylon","1.25","1.33","2.4","3.3","9.1","41.12","35.2","32.1","35.5","76.5","30.7","15.8","139.4","3.64","5.96","0.22","9.9","19.3","91.8","NA","NA","NA"
"Dunlop Iconic Speed 17 (1.25)","51","Fast","Nylon","1.25","1.10","2.4","5.8","10.6","40.46","35.2","32.5","37.5","77.8","31.6","15.8","144.0","4.74","5.52","0.20","10.4","20.6","92.9","NA","NA","NA"
"Dunlop Iconic Touch 17 (1.25)","51","Fast","Nylon","1.25","1.23","2.7","7.9","6.7","41.37","34.9","32.0","38.8","80.3","32.1","15.9","153.7","4.08","5.27","0.16","9.5","18.7","94.9","NA","NA","NA"
"Diadem Impulse 16 (1.32)","51","Fast","Nylon","1.32","1.23","3.0","3.6","7.3","41.63","35.0","32.6","39.0","80.7","32.9","16.1","149.7","4.41","4.68","0.22","9.3","18.3","93.3","0.092","NA","NA"
"Diadem Impulse 17 (1.25)","51","Fast","Nylon","1.25","1.31","NA","NA","9.1","40.42","35.5","33.0","37.9","78.5","32.4","16.3","141.7","4.52","5.78","0.60","10.8","21.5","90.2","0.099","0.407","4.1"
"Gamma IO 17 (1.23)","51","Fast","Polyester","1.23","1.35","NA","NA","10.0","35.94","34.1","31.9","49.6","85.6","34.2","16.0","197.7","3.95","10.83","0.33","15.2","29.8","89.3","0.069","0.396","5.7"
"Gamma IO 18 (1.18)","51","Fast","Polyester","1.18","1.36","7.3","8.5","9.1","35.61","34.6","32.0","47.6","83.1","33.3","16.0","188.6","3.86","11.25","0.33","15.4","30.4","87.6","0.068","0.436","6.4"
"Gamma IO Soft 15L (1.40)","51","Fast","Polyester","1.4","1.33","7.0","8.5","10.9","34.16","33.8","31.6","53.8","88.0","34.7","16.0","219.5","4.52","12.04","0.11","16.8","32.9","88.0","0.066","0.418","6.3"
"Gamma IO Soft 16 (1.28)","51","Fast","Polyester","1.28","1.31","NA","NA","9.1","33.74","34.7","32.0","50.5","84.2","33.7","15.6","200.0","4.41","12.57","0.11","17.2","33.7","88.9","0.069","0.419","6.1"
"Gamma IO Soft 17 (1.23)","51","Fast","Polyester","1.23","1.34","NA","NA","8.8","33.74","34.9","32.1","48.7","82.5","33.1","15.7","192.6","4.41","12.57","0.22","17.2","33.9","87.2","0.075","0.44","5.9"
"Tourna Irradiated 16","62","Slow","Nylon","1.33","1.34","7.0","8.2","9.4","49.44","37.3","17.7","14.3","63.9","14.1","","186.3","7.59","4.71","-0.17","12.1","19.6","98.0","0.137","0.412","3"
"Tourna Irradiated 16","62","Medium","Nylon","1.33","1.34","7.0","8.2","9.4","49.22","34.5","24.2","28.7","78.1","23.6","","198.9","7.59","4.93","0.03","12.6","20.3","94.3","0.137","0.412","3"
"Tourna Irradiated 16","62","Fast","Nylon","1.33","1.34","7.0","8.2","9.4","49.02","32.7","29.9","41.5","90.4","33.8","","188.0","7.59","5.13","0.47","13.2","21.4","93.7","0.137","0.412","3"
"Tourna Irradiated 16","51","Slow","Nylon","1.33","1.34","7.0","8.2","9.4","39.38","40.6","19.0","15.0","54.2","12.9","","168.0","6.90","4.44","-0.02","11.2","22.3","98.0","0.137","0.412","3"
"Tourna Irradiated 16","51","Medium","Nylon","1.33","1.34","7.0","8.2","9.4","39.16","37.2","26.3","29.8","69.0","22.7","","176.0","6.90","4.66","0.04","11.7","22.9","94.3","0.137","0.412","3"
"Tourna Irradiated 16","51","Fast","Nylon","1.33","1.34","7.0","8.2","9.4","39.01","35.1","32.0","41.0","80.0","32.0","","162.9","6.90","4.81","0.25","11.9","23.6","92.9","0.137","0.412","3"
"Tourna Irradiated 16","40","Slow","Nylon","1.33","1.34","7.0","8.2","9.4","30.74","44.2","20.8","16.1","46.7","12.2","","150.9","5.01","3.94","-0.02","9.0","22.5","97.4","0.137","0.412","3"
"Tourna Irradiated 16","40","Medium","Nylon","1.33","1.34","7.0","8.2","9.4","30.61","40.0","28.7","30.0","60.6","21.7","","148.6","5.01","4.07","0.07","9.0","23.1","94.3","0.137","0.412","3"
"Tourna Irradiated 16","40","Fast","Nylon","1.33","1.34","7.0","8.2","9.4","30.47","37.5","34.0","40.6","71.0","30.2","","142.9","5.01","4.21","0.15","9.3","23.6","90.6","0.137","0.412","3"
"Tourna Irradiated 17","51","Fast","Nylon","1.24","1.27","7.0","2.4","4.5","42.23","34.7","32.0","38.8","80.9","32.4","16.0","153.7","3.86","4.63","0.20","8.6","17.1","92.4","0.088","0.472","5.4"
"LaserFibre JB Tour 100 17g (1.25)","51","Fast","Polyester","1.25","1.32","7.0","8.5","8.2","28.44","35.3","32.1","53.6","82.0","32.9","15.3","210.9","6.00","16.28","0.17","22.5","44.3","84.3","0.114","0.529","4.6"
"Gamma Jet 16L (1.28)","51","Fast","Polyester","1.28","1.33","1.5","2.4","4.2","31.80","35.0","32.0","49.8","81.6","32.7","15.6","197.7","5.25","13.67","0.16","19.0","37.6","87.6","0.076","0.507","6.7"
"Dunlop Juice 16 (1.31)","62","Slow","Polyester","1.31","1.33","2.1","3.6","4.8","38.81","37.8","18.0","23.8","62.6","14.1","","298.3","10.36","12.57","-0.24","22.7","36.8","96.4","0.115","0.414","3.6"
"Dunlop Juice 16 (1.31)","62","Medium","Polyester","1.31","1.33","2.1","3.6","4.8","39.34","34.2","24.2","41.5","80.7","24.4","","286.3","10.36","12.04","0.16","22.5","36.5","93.3","0.115","0.414","3.6"
"Dunlop Juice 16 (1.31)","62","Fast","Polyester","1.31","1.33","2.1","3.6","4.8","39.36","32.3","29.6","53.8","93.1","34.4","","249.2","10.36","12.02","0.49","22.9","37","89.9","0.115","0.414","3.6"
"Dunlop Juice 16 (1.31)","51","Slow","Polyester","1.31","1.33","2.1","3.6","4.8","25.91","42.0","20.0","26.7","52.7","13.2","","271.5","9.33","15.48","-0.35","24.5","48.2","92.7","0.115","0.414","3.6"
"Dunlop Juice 16 (1.31)","51","Medium","Polyester","1.31","1.33","2.1","3.6","4.8","26.59","37.5","27.0","42.6","69.2","23.4","","237.2","9.33","14.80","0.22","24.3","48","90.1","0.115","0.414","3.6"
"Dunlop Juice 16 (1.31)","51","Fast","Polyester","1.31","1.33","2.1","3.6","4.8","26.64","35.3","32.0","54.2","80.9","32.4","","215.5","9.33","14.75","0.49","24.5","48.4","85.4","0.115","0.414","3.6"
"Dunlop Juice 16 (1.31)","40","Slow","Polyester","1.31","1.33","2.1","3.6","4.8","14.88","47.2","23.0","28.0","43.0","12.4","","216.0","6.37","18.44","-0.25","24.5","61.9","90.2","0.115","0.414","3.6"
"Dunlop Juice 16 (1.31)","40","Medium","Polyester","1.31","1.33","2.1","3.6","4.8","15.50","41.8","30.0","42.8","58.4","21.9","","193.7","6.37","17.82","0.33","24.5","61.8","84.5","0.115","0.414","3.6"
"Dunlop Juice 16 (1.31)","40","Fast","Polyester","1.31","1.33","2.1","3.6","4.8","15.57","39.2","35.0","53.4","69.0","30.2","","177.2","6.37","17.75","0.49","24.7","62","77.8","0.115","0.414","3.6"
"Dunlop Juice 17 (1.26)","62","Slow","Polyester","1.26","1.26","2.4","3.6","4.5","37.62","38.8","18.1","22.5","60.2","13.6","","280.0","9.83","14.29","-0.42","23.8","38.4","95.6","0.107","0.416","3.9"
"Dunlop Juice 17 (1.26)","62","Medium","Polyester","1.26","1.26","2.4","3.6","4.5","38.28","35.1","25.4","39.0","77.4","24.6","","245.2","9.83","13.63","0.22","23.6","38.4","92.7","0.107","0.416","3.9"
"Dunlop Juice 17 (1.26)","62","Fast","Polyester","1.26","1.26","2.4","3.6","4.5","38.26","33.2","30.0","50.3","88.6","33.2","","226.9","9.83","13.65","0.53","24.0","38.9","89.5","0.107","0.416","3.9"
"Dunlop Juice 17 (1.26)","51","Slow","Polyester","1.26","1.26","2.4","3.6","4.5","26.79","42.3","20.0","24.7","51.4","12.9","","249.7","8.60","15.33","-0.42","23.6","46.3","94.3","0.107","0.416","3.9"
"Dunlop Juice 17 (1.26)","51","Medium","Polyester","1.26","1.26","2.4","3.6","4.5","27.47","38.0","27.7","39.9","67.5","23.3","","212.0","8.60","14.65","0.30","23.6","46.4","89.5","0.107","0.416","3.9"
"Dunlop Juice 17 (1.26)","51","Fast","Polyester","1.26","1.26","2.4","3.6","4.5","27.47","38.0","27.7","39.2","66.8","23.1","","208.6","8.60","14.65","-0.03","23.2","45.8","89.3","0.107","0.416","3.9"
"Dunlop Juice 17 (1.26)","40","Slow","Polyester","1.26","1.26","2.4","3.6","4.5","17.57","46.7","22.3","26.2","43.9","12.2","","215.5","6.24","15.88","-0.20","21.8","55.2","92.2","0.107","0.416","3.9"
"Dunlop Juice 17 (1.26)","40","Medium","Polyester","1.26","1.26","2.4","3.6","4.5","18.04","41.9","30.0","38.6","56.4","21.2","","173.7","6.24","15.41","0.33","22.1","55.4","85.9","0.107","0.416","3.9"
"Dunlop Juice 17 (1.26)","40","Fast","Polyester","1.26","1.26","2.4","3.6","4.5","17.99","39.3","35.1","49.2","67.0","29.5","","161.7","6.24","15.46","0.35","22.1","55.6","80.1","0.107","0.416","3.9"
"Klip K-Boom 16/1.30","62","Slow","Polyester","1.3","1.31","1.4","2.4","2.9","42.53","36.8","17.1","23.8","66.4","14.2","","330.3","7.89","11.32","-0.29","19.0","30.6","97.2","0.093","0.38","4.1"
"Klip K-Boom 16/1.30","62","Medium","Polyester","1.3","1.31","1.4","2.4","2.9","43.06","33.7","24.6","42.8","85.8","26.4","","286.9","7.89","10.79","0.17","18.7","30.5","93.7","0.093","0.38","4.1"
"Klip K-Boom 16/1.30","62","Fast","Polyester","1.3","1.31","1.4","2.4","2.9","43.02","32.0","29.1","54.5","97.7","35.5","","262.3","7.89","10.83","0.31","19.0","30.8","90.4","0.093","0.38","4.1"
"Klip K-Boom 16/1.30","51","Slow","Polyester","1.3","1.31","1.4","2.4","2.9","33.38","39.6","18.8","25.4","58.9","13.9","","291.5","6.55","10.79","-0.31","17.0","33.6","95.1","0.093","0.38","4.1"
"Klip K-Boom 16/1.30","51","Medium","Polyester","1.3","1.31","1.4","2.4","2.9","33.91","35.8","26.2","44.1","77.8","25.5","","261.7","6.55","10.26","0.15","17.0","33.4","91.4","0.093","0.38","4.1"
"Klip K-Boom 16/1.30","51","Fast","Polyester","1.3","1.31","1.4","2.4","2.9","33.91","33.6","31.0","56.2","90.0","34.9","","237.2","6.55","10.26","0.44","17.2","34","87.2","0.093","0.38","4.1"
"Klip K-Boom 16/1.30","40","Slow","Polyester","1.3","1.31","1.4","2.4","2.9","21.61","43.2","20.2","29.1","50.7","12.8","","289.2","5.95","12.13","-0.24","17.9","44.9","92.5","0.093","0.38","4.1"
"Klip K-Boom 16/1.30","40","Medium","Polyester","1.3","1.31","1.4","2.4","2.9","22.05","37.9","28.0","47.6","69.7","24.3","","246.9","5.95","11.69","0.24","17.9","45.1","86.7","0.093","0.38","4.1"
"Klip K-Boom 16/1.30","40","Fast","Polyester","1.3","1.31","1.4","2.4","2.9","22.07","35.5","32.3","59.8","81.8","33.0","","232.6","5.95","11.67","0.35","17.9","45.3","84.1","0.093","0.38","4.1"
"Klip K-Boom 18 (1.20)","51","Fast","Polyester","1.2","1.26","1.4","2.7","3.2","35.10","34.7","32.0","48.1","83.3","33.3","15.6","190.3","3.37","12.25","0.37","15.9","31.5","87.0","0.075","0.463","6.2"
"Wilson K-Gut 16","62","Slow","Nylon","1.32","1.34","6.4","7.3","8.5","51.60","36.9","17.0","14.6","66.2","14.0","","204.0","6.35","3.79","-0.04","10.1","16.4","96.4","0.108","0.475","4.4"
"Wilson K-Gut 16","62","Medium","Nylon","1.32","1.34","6.4","7.3","8.5","51.40","34.1","24.1","30.6","82.0","24.8","","213.2","6.35","3.99","0.11","10.4","16.9","94.3","0.108","0.475","4.4"
"Wilson K-Gut 16","62","Fast","Nylon","1.32","1.34","6.4","7.3","8.5","51.13","32.2","29.5","43.4","94.6","34.9","","202.9","6.35","4.26","0.26","10.8","17.6","93.9","0.108","0.475","4.4"
"Wilson K-Gut 16","51","Slow","Nylon","1.32","1.34","6.4","7.3","8.5","41.12","40.2","18.4","15.0","56.2","12.9","","180.0","5.69","3.91","0.00","9.7","18.9","95.8","0.108","0.475","4.4"
"Wilson K-Gut 16","51","Medium","Nylon","1.32","1.34","6.4","7.3","8.5","40.97","36.5","26.1","31.3","72.3","23.6","","186.3","5.69","4.06","0.02","9.7","19.3","96.8","0.108","0.475","4.4"
"Wilson K-Gut 16","51","Fast","Nylon","1.32","1.34","6.4","7.3","8.5","40.84","34.4","31.9","43.0","83.8","33.5","","171.5","5.69","4.19","0.11","9.9","19.7","90.2","0.108","0.475","4.4"
"Wilson K-Gut 16","40","Slow","Nylon","1.32","1.34","6.4","7.3","8.5","30.54","44.3","20.6","15.9","46.5","12.0","","151.4","5.03","4.12","-0.02","9.0","23","97.0","0.108","0.475","4.4"
"Wilson K-Gut 16","40","Medium","Nylon","1.32","1.34","6.4","7.3","8.5","30.52","39.7","29.0","31.8","62.4","22.6","","153.7","5.03","4.14","0.09","9.3","23.3","93.1","0.108","0.475","4.4"
"Wilson K-Gut 16","40","Fast","Nylon","1.32","1.34","6.4","7.3","8.5","30.38","37.3","34.0","42.8","73.2","31.1","","149.7","5.03","4.28","0.13","9.5","23.8","88.4","0.108","0.475","4.4"
"Wilson K-Gut Pro 16","62","Slow","Nylon","1.33","1.32","6.1","7.6","8.5","51.60","36.9","17.0","13.9","65.5","13.9","","196.0","6.66","3.48","0.00","10.1","16.4","98.2","0.234","0.374","1.6"
"Wilson K-Gut Pro 16","62","Medium","Nylon","1.33","1.32","6.1","7.6","8.5","51.35","34.1","24.1","30.4","81.8","24.6","","212.0","6.66","3.73","0.30","10.8","17.3","94.7","0.234","0.374","1.6"
"Wilson K-Gut Pro 16","62","Fast","Nylon","1.33","1.32","6.1","7.6","8.5","50.91","32.3","29.8","42.3","93.3","34.7","","194.3","6.66","4.17","0.15","11.0","17.8","92.9","0.234","0.374","1.6"
"Wilson K-Gut Pro 16","51","Slow","Nylon","1.33","1.32","6.1","7.6","8.5","41.83","39.9","18.1","14.6","56.4","12.8","","180.6","5.53","3.36","-0.02","8.8","17.5","97.6","0.234","0.374","1.6"
"Wilson K-Gut Pro 16","51","Medium","Nylon","1.33","1.32","6.1","7.6","8.5","41.63","36.4","26.0","30.6","72.3","23.5","","184.0","5.53","3.56","-0.04","9.0","17.8","94.5","0.234","0.374","1.6"
"Wilson K-Gut Pro 16","51","Fast","Nylon","1.33","1.32","6.1","7.6","8.5","41.52","34.4","31.8","41.9","83.3","33.1","","168.0","5.53","3.67","0.07","9.3","18.3","92.0","0.234","0.374","1.6"
"Wilson K-Gut Pro 16","40","Slow","Nylon","1.33","1.32","6.1","7.6","8.5","29.94","44.8","21.0","15.7","45.6","12.0","","144.6","5.82","3.93","-0.03","9.7","24.5","95.6","0.234","0.374","1.6"
"Wilson K-Gut Pro 16","40","Medium","Nylon","1.33","1.32","6.1","7.6","8.5","29.92","40.1","29.2","31.3","61.3","22.3","","149.7","5.82","3.95","0.06","9.9","24.8","94.3","0.234","0.374","1.6"
"Wilson K-Gut Pro 16","40","Fast","Nylon","1.33","1.32","6.1","7.6","8.5","29.83","37.6","34.2","41.7","71.4","30.6","","144.6","5.82","4.04","0.13","9.9","25.2","89.9","0.234","0.374","1.6"
"Klip Kicker 16","62","Slow","Nylon","1.3","1.31","NA","NA","10.6","47.28","37.8","17.4","14.8","62.0","13.5","","197.2","9.48","4.98","0.00","14.6","23.4","99.2","0.097","0.362","3.7"
"Klip Kicker 16","62","Medium","Nylon","1.3","1.31","NA","NA","10.6","46.94","34.8","25.0","30.6","77.6","24.3","","199.5","9.48","5.32","0.08","15.0","24.1","97.2","0.097","0.362","3.7"
"Klip Kicker 16","62","Fast","Nylon","1.3","1.31","NA","NA","10.6","46.46","33.0","30.0","43.0","89.5","33.6","","194.3","9.48","5.80","0.29","15.7","25.2","95.5","0.097","0.362","3.7"
"Klip Kicker 16","51","Slow","Nylon","1.3","1.31","NA","NA","10.6","41.63","39.6","18.1","15.0","56.7","12.8","","187.5","6.75","2.34","-0.04","9.0","17.8","96.6","0.097","0.362","3.7"
"Klip Kicker 16","51","Medium","Nylon","1.3","1.31","NA","NA","10.6","41.45","36.2","26.0","31.1","72.5","23.6","","186.9","6.75","2.52","0.08","9.3","18.4","95.5","0.097","0.362","3.7"
"Klip Kicker 16","51","Fast","Nylon","1.3","1.31","NA","NA","10.6","41.17","34.2","31.1","42.8","83.8","32.6","","178.9","6.75","2.80","0.16","9.7","19.1","93.3","0.097","0.362","3.7"
"Klip Kicker 16","40","Slow","Nylon","1.3","1.31","NA","NA","10.6","27.85","45.7","21.2","15.7","43.4","11.5","","141.7","7.70","4.14","-0.02","11.9","29.8","95.6","0.097","0.362","3.7"
"Klip Kicker 16","40","Medium","Nylon","1.3","1.31","NA","NA","10.6","27.78","40.7","29.9","30.4","58.2","21.8","","138.3","7.70","4.21","0.09","11.9","30.2","91.2","0.097","0.362","3.7"
"Klip Kicker 16","40","Fast","Nylon","1.3","1.31","NA","NA","10.6","27.61","38.3","35.0","40.4","67.9","29.7","","133.7","7.70","4.38","0.18","12.3","30.9","88.0","0.097","0.362","3.7"
"Klip Legend 16 Uncoated","62","Slow","Gut","1.3","1.32","3.9","5.2","7.0","54.97","37.2","17.0","7.3","62.4","13.3","","103.4","5.40","1.37","0.04","6.8","11","99.0","0.298","0.37","1.2"
"Klip Legend 16 Uncoated","62","Medium","Gut","1.3","1.32","3.9","5.2","7.0","54.64","35.3","25.0","16.1","70.6","22.1","","104.0","5.40","1.70","0.15","7.3","11.8","98.6","0.298","0.37","1.2"
"Klip Legend 16 Uncoated","62","Fast","Gut","1.3","1.32","3.9","5.2","7.0","54.35","33.9","30.6","24.0","78.5","30.0","","104.6","5.40","1.99","0.17","7.5","12.3","95.6","0.298","0.37","1.2"
"Klip Legend 16 Uncoated","51","Slow","Gut","1.3","1.32","3.9","5.2","7.0","43.70","40.5","18.3","8.6","52.5","12.0","","104.6","5.60","1.42","0.00","7.1","13.8","99.2","0.298","0.37","1.2"
"Klip Legend 16 Uncoated","51","Medium","Gut","1.3","1.32","3.9","5.2","7.0","43.46","37.9","27.0","19.0","62.4","21.0","","105.2","5.60","1.66","0.11","7.3","14.5","97.8","0.298","0.37","1.2"
"Klip Legend 16 Uncoated","51","Fast","Gut","1.3","1.32","3.9","5.2","7.0","43.22","36.0","32.9","26.9","70.1","28.8","","101.2","5.60","1.90","0.11","7.7","15","95.8","0.298","0.37","1.2"
"Klip Legend 16 Uncoated","40","Slow","Gut","1.3","1.32","3.9","5.2","7.0","32.02","44.9","20.9","10.8","43.0","11.2","","101.2","5.36","2.31","-0.02","7.7","19.3","99.2","0.298","0.37","1.2"
"Klip Legend 16 Uncoated","40","Medium","Gut","1.3","1.32","3.9","5.2","7.0","31.95","41.0","30.0","22.5","54.5","20.5","","101.7","5.36","2.38","0.11","7.9","19.8","95.8","0.298","0.37","1.2"
"Klip Legend 16 Uncoated","40","Fast","Gut","1.3","1.32","3.9","5.2","7.0","31.73","38.8","35.7","30.2","62.0","27.7","","97.2","5.36","2.60","0.13","8.2","20.4","93.3","0.298","0.37","1.2"
"Klip Legend 17 (1.25)","51","Fast","Gut","1.25","1.29","3.9","5.2","3.5","44.54","36.3","33.3","24.5","69.0","28.8","15.7","89.7","4.50","1.68","0.07","6.2","12.3","95.5","0.207","0.412","2"
"Toalson Leoina 77 (1.30)","51","Fast","Nylon","1.3","1.33","1.5","2.4","4.2","41.94","34.6","32.0","39.7","81.6","32.6","16.1","157.2","5.03","3.75","0.22","9.0","17.7","90.6","0.122","0.535","4.4"
"Ashaway Liberty 16","40","Fast","Nylon","1.3","1.33","NA","NA","11.2","29.17","37.8","34.6","41.0","70.1","30.4","","138.9","5.60","4.92","0.17","10.8","26.9","89.5","0.094","0.434","4.6"
"Ashaway Liberty 16","40","Medium","Nylon","1.3","1.33","NA","NA","11.2","29.33","40.2","29.2","29.8","59.1","21.5","","142.3","5.60","4.76","0.09","10.4","26.3","92.4","0.094","0.434","4.6"
"Ashaway Liberty 16","40","Slow","Nylon","1.3","1.33","NA","NA","11.2","29.28","44.9","21.0","15.7","44.8","11.8","","143.4","5.60","4.81","-0.13","10.4","25.9","97.0","0.094","0.434","4.6"
"Ashaway Liberty 16","51","Fast","Nylon","1.3","1.33","NA","NA","11.2","38.39","34.9","32.0","42.3","80.7","32.3","","167.4","7.19","5.14","0.24","12.6","24.8","92.0","0.094","0.434","4.6"
"Ashaway Liberty 16","51","Medium","Nylon","1.3","1.33","NA","NA","11.2","38.61","37.0","26.9","30.2","68.8","23.1","","169.7","7.19","4.92","0.09","12.1","24","95.5","0.094","0.434","4.6"
"Ashaway Liberty 16","51","Slow","Nylon","1.3","1.33","NA","NA","11.2","38.81","40.8","19.0","15.2","54.0","12.8","","170.9","7.19","4.72","0.00","11.9","23.5","98.2","0.094","0.434","4.6"
"Ashaway Liberty 16","62","Fast","Nylon","1.3","1.33","NA","NA","11.2","47.10","33.4","31.0","42.3","89.5","34.7","","179.5","9.24","5.40","0.27","15.0","24.1","94.7","0.094","0.434","4.6"
"Ashaway Liberty 16","62","Medium","Nylon","1.3","1.33","NA","NA","11.2","47.45","35.5","25.6","30.0","77.4","24.8","","185.7","9.24","5.05","0.13","14.3","23.4","95.3","0.094","0.434","4.6"
"Ashaway Liberty 16","62","Slow","Nylon","1.3","1.33","NA","NA","11.2","47.69","38.4","18.0","14.1","61.7","13.9","","176.6","9.24","4.81","0.00","14.1","22.8","96.6","0.094","0.434","4.6"
"Prince Lightning Pro 16 (1.30)","51","Fast","Nylon","1.3","1.33","NA","NA","11.2","42.95","34.5","32.0","36.2","79.2","31.7","16.7","143.4","3.51","4.26","0.15","7.9","15.6","92.2","0.082","0.455","5.5"
"Prince Lightning XX 16","62","Slow","Nylon","1.3","1.3","7.6","8.2","9.4","51.24","36.7","17.0","15.2","66.4","14.1","","213.7","6.81","3.69","-0.22","10.4","16.6","98.0","0.117","0.398","3.4"
"Prince Lightning XX 16","62","Medium","Nylon","1.3","1.3","7.6","8.2","9.4","51.11","34.0","24.0","29.5","80.5","24.2","","207.5","6.81","3.82","0.00","10.6","17.2","96.0","0.117","0.398","3.4"
"Prince Lightning XX 16","62","Fast","Nylon","1.3","1.3","7.6","8.2","9.4","50.89","32.2","29.0","42.1","93.1","33.7","","202.9","6.81","4.04","0.48","11.2","18.4","94.1","0.117","0.398","3.4"
"Prince Lightning XX 16","51","Slow","Nylon","1.3","1.3","7.6","8.2","9.4","41.61","39.4","18.1","15.7","57.3","13.0","","193.2","5.91","3.20","-0.06","9.0","17.8","96.0","0.117","0.398","3.4"
"Prince Lightning XX 16","51","Medium","Nylon","1.3","1.3","7.6","8.2","9.4","41.43","36.2","26.0","30.9","72.3","23.5","","185.2","5.91","3.38","0.02","9.3","18.3","95.6","0.117","0.398","3.4"
"Prince Lightning XX 16","51","Fast","Nylon","1.3","1.3","7.6","8.2","9.4","41.28","34.1","31.0","42.8","84.0","32.6","","180.6","5.91","3.53","0.36","9.7","19.3","92.7","0.117","0.398","3.4"
"Prince Lightning XX 16","40","Slow","Nylon","1.3","1.3","7.6","8.2","9.4","30.52","44.0","20.6","16.3","46.7","12.1","","156.0","5.62","3.55","-0.06","9.0","22.9","95.6","0.117","0.398","3.4"
"Prince Lightning XX 16","40","Medium","Nylon","1.3","1.3","7.6","8.2","9.4","30.45","39.6","28.2","31.8","62.2","21.9","","162.3","5.62","3.62","0.07","9.3","23.4","92.7","0.117","0.398","3.4"
"Prince Lightning XX 16","40","Fast","Nylon","1.3","1.3","7.6","8.2","9.4","30.32","37.2","34.0","42.6","72.8","30.9","","149.2","5.62","3.75","0.13","9.5","23.9","88.5","0.117","0.398","3.4"
"Prince Lightning XX 17","62","Slow","Nylon","1.25","1.26","7.0","7.9","8.8","52.13","36.6","17.0","13.7","65.9","14.0","","193.2","4.96","4.65","-0.06","9.5","15.5","98.8","0.11","0.387","3.5"
"Prince Lightning XX 17","62","Medium","Nylon","1.25","1.26","7.0","7.9","8.8","51.91","33.9","24.0","28.7","80.5","24.2","","202.3","4.96","4.87","0.00","9.9","15.9","95.5","0.11","0.387","3.5"
"Prince Lightning XX 17","62","Fast","Nylon","1.25","1.26","7.0","7.9","8.8","51.75","32.2","29.0","41.0","92.6","33.6","","197.7","4.96","5.03","0.40","10.4","16.8","94.7","0.11","0.387","3.5"
"Prince Lightning XX 17","51","Slow","Nylon","1.25","1.26","7.0","7.9","8.8","41.50","39.5","18.2","15.2","56.7","12.9","","186.3","5.78","3.44","-0.02","9.3","18.1","97.0","0.11","0.387","3.5"
"Prince Lightning XX 17","51","Medium","Nylon","1.25","1.26","7.0","7.9","8.8","41.26","36.3","26.0","29.5","70.8","23.0","","177.2","5.78","3.68","0.03","9.5","18.7","96.4","0.11","0.387","3.5"
"Prince Lightning XX 17","51","Fast","Nylon","1.25","1.26","7.0","7.9","8.8","41.12","34.3","31.0","42.1","83.1","32.3","","177.2","5.78","3.82","0.22","9.9","19.3","93.3","0.11","0.387","3.5"
"Prince Lightning XX 17","40","Slow","Nylon","1.25","1.26","7.0","7.9","8.8","31.62","43.4","20.1","16.1","47.6","12.0","","161.7","4.83","3.24","0.00","8.2","20.3","95.6","0.11","0.387","3.5"
"Prince Lightning XX 17","40","Medium","Nylon","1.25","1.26","7.0","7.9","8.8","31.47","39.3","28.0","30.9","62.4","21.8","","160.0","4.83","3.39","0.03","8.2","20.8","94.1","0.11","0.387","3.5"
"Prince Lightning XX 17","40","Fast","Nylon","1.25","1.26","7.0","7.9","8.8","31.38","36.9","33.9","42.8","74.3","31.5","","151.4","4.83","3.48","0.14","8.4","21.3","90.8","0.11","0.387","3.5"
"Gamma Live Wire 16","62","Slow","Nylon/Zyex","1.32","1.31","NA","NA","9.7","44.65","38.3","17.9","14.3","59.1","13.3","","182.3","9.02","8.07","-0.11","17.0","27.5","99.0","0.145","0.381","2.6"
"Gamma Live Wire 16","62","Medium","Nylon/Zyex","1.32","1.31","NA","NA","9.7","44.41","35.3","25.3","29.5","73.9","23.4","","186.9","9.02","8.31","0.02","17.4","28.1","96.6","0.145","0.381","2.6"
"Gamma Live Wire 16","62","Fast","Nylon/Zyex","1.32","1.31","NA","NA","9.7","44.23","33.5","30.5","40.8","84.9","32.4","","177.7","9.02","8.49","0.92","18.5","29.9","92.7","0.145","0.381","2.6"
"Gamma Live Wire 16","51","Slow","Nylon/Zyex","1.32","1.31","NA","NA","9.7","36.29","41.2","19.1","15.0","51.4","12.2","","167.4","8.09","6.34","-0.07","14.3","28.3","97.6","0.145","0.381","2.6"
"Gamma Live Wire 16","51","Medium","Nylon/Zyex","1.32","1.31","NA","NA","9.7","36.18","37.5","27.0","30.0","66.2","22.3","","166.3","8.09","6.45","0.04","14.6","28.7","95.5","0.145","0.381","2.6"
"Gamma Live Wire 16","51","Fast","Nylon/Zyex","1.32","1.31","NA","NA","9.7","36.03","35.4","32.2","40.6","76.5","30.8","","158.9","8.09","6.60","0.35","15.0","29.7","90.8","0.145","0.381","2.6"
"Gamma Live Wire 16","40","Slow","Nylon/Zyex","1.32","1.31","NA","NA","9.7","29.17","44.2","20.6","15.7","44.8","11.6","","149.7","6.50","4.02","-0.05","10.6","26.4","95.5","0.145","0.381","2.6"
"Gamma Live Wire 16","40","Medium","Nylon/Zyex","1.32","1.31","NA","NA","9.7","28.97","39.8","29.0","30.2","59.1","21.4","","145.7","6.50","4.22","0.06","10.8","27.2","94.7","0.145","0.381","2.6"
"Gamma Live Wire 16","40","Fast","Nylon/Zyex","1.32","1.31","NA","NA","9.7","28.84","37.4","34.0","40.8","69.7","29.6","","142.9","6.50","4.35","0.20","11.0","27.8","90.4","0.145","0.381","2.6"
"Gamma Live Wire 17 (1.27)","51","Fast","Nylon","1.27","1.31","NA","NA","10.3","41.76","35.0","32.2","37.5","79.4","31.9","15.8","147.4","3.33","5.63","0.24","9.3","18.1","93.5","0.111","0.428","3.9"
"Gamma Live Wire XP 16","62","Slow","Nylon/Zyex","1.32","1.30","NA","7.9","9.1","48.64","37.7","17.6","13.7","62.4","13.7","","180.0","7.17","5.93","0.00","13.0","21.2","97.4","0.15","0.384","2.6"
"Gamma Live Wire XP 16","62","Medium","Nylon/Zyex","1.32","1.30","NA","7.9","9.1","48.36","34.8","25.0","28.4","77.0","24.0","","185.2","7.17","6.21","0.05","13.5","21.8","98.0","0.15","0.384","2.6"
"Gamma Live Wire XP 16","62","Fast","Nylon/Zyex","1.32","1.30","NA","7.9","9.1","48.18","33.0","30.0","39.5","87.5","32.9","","178.3","7.17","6.39","0.24","13.9","22.4","93.1","0.15","0.384","2.6"
"Gamma Live Wire XP 16","51","Slow","Nylon/Zyex","1.32","1.30","NA","7.9","9.1","38.68","41.0","19.0","14.8","53.4","12.7","","166.3","6.62","5.42","-0.02","12.1","23.7","95.1","0.15","0.384","2.6"
"Gamma Live Wire XP 16","51","Medium","Nylon/Zyex","1.32","1.30","NA","7.9","9.1","38.57","37.3","27.0","29.1","67.7","22.9","","162.3","6.62","5.53","0.07","12.1","24.1","94.3","0.15","0.384","2.6"
"Gamma Live Wire XP 16","51","Fast","Nylon/Zyex","1.32","1.30","NA","7.9","9.1","38.41","35.2","32.0","39.5","77.8","31.2","","156.6","6.62","5.69","0.22","12.6","24.7","93.9","0.15","0.384","2.6"
"Gamma Live Wire XP 16","40","Slow","Nylon/Zyex","1.32","1.30","NA","7.9","9.1","29.37","44.8","21.0","15.7","45.2","11.8","","145.2","5.56","4.76","-0.04","10.4","25.9","96.2","0.15","0.384","2.6"
"Gamma Live Wire XP 16","40","Medium","Nylon/Zyex","1.32","1.30","NA","7.9","9.1","29.39","40.3","29.2","29.8","59.1","21.6","","141.7","5.56","4.74","0.06","10.4","26.1","93.5","0.15","0.384","2.6"
"Gamma Live Wire XP 16","40","Fast","Nylon/Zyex","1.32","1.30","NA","7.9","9.1","29.28","37.9","34.8","40.1","69.2","30.2","","134.3","5.56","4.85","0.15","10.6","26.6","89.3","0.15","0.384","2.6"
"Gamma Live Wire XP 17 (1.27)","51","Fast","Nylon","1.27","1.33","NA","7.9","9.7","41.41","35.0","32.2","38.4","79.8","32.2","16.0","150.3","3.75","5.56","0.20","9.5","18.7","92.9","0.111","0.445","4"
"Kirschbaum Long Life 15","62","Slow","Polyester","1.38","1.44","1.2","2.1","3.3","32.94","39.0","18.4","28.2","61.3","14.1","","340.6","13.36","15.44","-0.25","28.4","46.2","94.3","0.094","0.43","4.6"
"Kirschbaum Long Life 15","62","Medium","Polyester","1.38","1.44","1.2","2.1","3.3","33.43","35.0","25.5","47.2","80.5","25.7","","294.9","13.36","14.95","0.29","28.7","46.3","90.8","0.094","0.43","4.6"
"Kirschbaum Long Life 15","62","Fast","Polyester","1.38","1.44","1.2","2.1","3.3","33.41","33.1","30.0","58.7","92.2","34.5","","265.2","13.36","14.97","0.58","28.9","46.8","87.4","0.094","0.43","4.6"
"Kirschbaum Long Life 15","51","Slow","Polyester","1.38","1.44","1.2","2.1","3.3","22.71","42.3","20.1","31.1","53.8","13.5","","312.6","10.30","17.71","-0.07","28.0","55.1","93.7","0.094","0.43","4.6"
"Kirschbaum Long Life 15","51","Medium","Polyester","1.38","1.44","1.2","2.1","3.3","23.15","37.7","27.3","47.6","70.8","24.1","","259.5","10.30","17.27","0.39","28.0","55.1","88.7","0.094","0.43","4.6"
"Kirschbaum Long Life 15","51","Fast","Polyester","1.38","1.44","1.2","2.1","3.3","23.15","35.6","32.0","58.2","81.4","32.6","","231.5","10.30","17.27","0.55","28.2","55.4","80.3","0.094","0.43","4.6"
"Kirschbaum Long Life 15","40","Slow","Polyester","1.38","1.44","1.2","2.1","3.3","14.73","45.4","22.0","32.9","47.6","13.1","","276.0","6.17","18.79","-0.04","24.9","62.8","92.5","0.094","0.43","4.6"
"Kirschbaum Long Life 15","40","Medium","Polyester","1.38","1.44","1.2","2.1","3.3","15.15","40.1","29.0","49.6","64.8","23.5","","239.5","6.17","18.37","0.44","24.9","62.9","83.5","0.094","0.43","4.6"
"Kirschbaum Long Life 15","40","Fast","Polyester","1.38","1.44","1.2","2.1","3.3","15.17","37.8","34.0","59.5","74.7","31.8","","209.7","6.17","18.35","0.51","24.9","63.1","77.1","0.094","0.43","4.6"
"Gosen Lumina Spin 16L (1.26)","51","Fast","Polyester","1.26","1.35","1.2","3.3","3.6","25.71","36.6","33.9","50.5","76.1","32.3","14.6","178.3","8.16","16.85","0.35","25.4","50","85.9","0.074","0.491","6.6"
"Luxilon LXN Smart 16 (1.30)","51","Fast","Polyester","1.3","1.30","1.4","2.4","5.5","27.85","35.3","32.6","54.5","82.2","33.5","15.3","208.6","7.56","15.31","0.40","23.4","45.9","85.7","NA","NA","NA"
"Luxilon LXN Smart 16L (1.25)","40","Slow","Polyester","1.25","1.26","2.1","4.5","3.3","12.79","49.7","24.2","27.8","40.6","12.3","5.7","193.7","7.50","19.40","0.00","26.9","67.8","88.2","0.079","0.54","6.8"
"Luxilon LXN Smart 16L (1.25)","40","Medium","Polyester","1.25","NA","2.1","4.5","3.3","13.19","43.9","32.0","40.6","53.8","21.5","9.8","160.6","7.50","19.00","0.40","26.9","67.8","82.6","0.079","0.54","6.8"
"Luxilon LXN Smart 16L (1.25)","40","Fast","Polyester","1.25","NA","2.1","4.5","3.3","12.99","41.2","37.7","51.2","64.2","30.3","12.6","146.3","7.50","19.20","0.60","27.3","68.8","76.2","0.079","0.54","6.8"
"Luxilon LXN Smart 16L (1.25)","51","Slow","Polyester","1.25","NA","2.1","4.5","3.3","29.19","42.5","20.1","23.6","52.9","13.3","6.8","237.2","7.32","14.21","-0.07","21.4","42.3","96.6","0.079","0.54","6.8"
"Luxilon LXN Smart 16L (1.25)","51","Medium","Polyester","1.25","","2.1","4.5","3.3","29.50","37.5","27.9","41.0","70.6","24.7","11.7","214.3","7.32","13.90","0.31","21.6","42.4","90.4","0.079","0.54","6.8"
"Luxilon LXN Smart 16L (1.25)","51","Fast","Polyester","1.25","","2.1","4.5","3.3","29.44","35.2","32.4","52.0","81.4","33.0","15.5","201.2","7.32","13.96","0.40","21.6","42.7","86.5","0.079","0.54","6.8"
"Head Lynx 16 (1.30)","40","Slow","Polyester","1.3","NA","2.4","4.2","5.8","14.97","49.2","24.0","27.6","42.6","12.8","5.9","194.3","6.73","17.99","0.09","24.7","62.5","91.2","0.075","0.525","7"
"Head Lynx 16 (1.30)","40","Medium","Polyester","1.3","NA","2.4","4.2","5.8","15.48","43.3","31.9","40.1","55.6","22.1","9.6","160.6","6.73","17.48","0.49","24.7","62.2","81.4","0.075","0.525","7"
"Head Lynx 16 (1.30)","40","Fast","Polyester","1.3","NA","2.4","4.2","5.8","15.52","40.8","36.5","49.0","64.4","29.4","12.8","149.7","6.73","17.44","0.79","24.9","62.9","76.4","0.075","0.525","7"
"Head Lynx 16 (1.30)","51","Slow","Polyester","1.3","NA","2.4","4.2","5.8","27.50","43.2","20.8","25.4","52.9","13.7","6.7","238.9","7.17","16.05","-0.33","22.9","45.1","94.7","0.075","0.525","7"
"Head Lynx 16 (1.30)","51","Medium","Polyester","1.3","NA","2.4","4.2","5.8","28.25","38.1","28.0","40.6","68.8","24.1","11.4","210.9","7.17","15.30","0.38","22.9","45","90.2","0.075","0.525","7"
