Repository: aldooasdd/Tirtonic-

# Tirtonic String Finder — bundel implementasi

Letakkan folder ini di proyek website Tirtonic (misalnya `docs/string-finder/`), lalu minta developer membaca `PRD-string-finder.md` terlebih dulu.

```
PRD-string-finder.md        Spesifikasi lengkap (mulai dari sini)
PROMPTS-developer.md      Prompt developer per tahap (0, 1a, 1b, 1c, 1d)
data/
  twu_strings_raw.csv       Export asli TWU (tidak diubah)
  twu_strings_clean.csv     Data bersih untuk impor ke database
  strings.json              Format ringkas untuk engine acuan & tes
  cleaning-log.md           Semua nilai yang diperbaiki/dibuang
  dataset-stats.json        Statistik dataset

File: String Finder/tirtonic-string-finder/data/twu_strings_raw.csv (part 10 of 24)
"String","Ref. Ten. (lbs)","Swing Speed","Material","Gauge Nominal (mm)","Gauge Acutal (mm)","Stretch at 40 lbs (%)","Stretch at 51 lbs (%)","Stretch at 62 lbs (%)","Actual Pre-impact Tension (lbs)","Dwell Time (ms)","Deflection (mm)","Tension Change (lbs)","Peak Tension (lbs)","Peak Perp. Force (lbs)","Ave Perp. Force (lbs)","Stiffness (lb/in)","Static Loss lbs.","Stabilization Loss (lbs)","Impact Loss (lbs).","Total Loss (lbs)","Tension Loss (%)","Energy Return (%)","String/String COF","String/Ball COF","Spin Potential"
"Head Lynx 16 (1.30)","51","Fast","Polyester","1.3","NA","2.4","4.2","5.8","28.33","36.0","33.0","49.8","78.3","32.2","14.8","185.7","7.17","15.22","0.72","23.2","45.6","85.0","0.075","0.525","7"
"Head Lynx 16 (1.30)","62","Slow","Polyester","1.3","NA","2.4","4.2","5.8","37.84","39.8","19.1","23.2","61.1","14.6","7.3","258.3","7.25","16.65","-0.31","23.6","38.2","98.8","0.075","0.525","7"
"Head Lynx 16 (1.30)","62","Medium","Polyester","1.3","NA","2.4","4.2","5.8","38.46","35.4","26.0","39.9","78.3","25.4","12.5","239.5","7.25","16.03","0.20","23.4","38","93.3","0.075","0.525","7"
"Head Lynx 16 (1.30)","62","Fast","Polyester","1.3","NA","2.4","4.2","5.8","38.50","33.4","31.0","50.5","89.1","34.5","16.2","213.7","7.25","15.99","0.68","24.0","38.8","88.4","0.075","0.525","7"
"Head Lynx 17 (1.25)","51","Fast","Polyester","1.25","NA","1.5","4.2","5.8","27.12","36.2","33.7","50.1","77.2","32.5","14.7","179.5","6.35","17.25","0.22","23.8","47","84.6","0.079","0.453","5.7"
"Head Lynx 18 (1.20)","51","Fast","Polyester","1.2","1.30","7.3","8.8","7.0","27.78","36.4","33.8","49.2","77.0","32.6","14.9","174.9","5.60","17.34","0.17","23.2","45.6","85.2","0.074","0.469","6.3"
"Head Lynx Touch 16g (1.30)","51","Fast","Polyester","1.3","1.32","8.2","9.4","9.7","35.02","33.8","31.0","52.5","87.5","34.0","16.1","221.7","4.76","10.94","0.16","15.9","31.3","87.4","0.083","0.511","6.2"
"Head Lynx Tour 16 (1.30)","51","Fast","Polyester","1.3","1.30","1.8","8.8","6.1","35.28","33.4","30.9","53.8","89.1","34.4","16.8","228.6","4.41","11.03","0.02","15.4","30.5","87.6","0.085","0.519","6.1"
"Head Lynx Tour 17 (1.25)","51","Fast","Polyester","1.25","1.2 x","9.1","9.4","10.3","38.46","33.3","30.9","51.2","89.5","34.6","16.5","217.7","3.35","8.91","0.20","12.3","24.6","89.7","0.079","0.564","7.1"
"Dunlop M-Fil Tour 16","51","Slow","Nylon","1.3","1.34","8.8","9.1","10.0","39.47","40.8","19.0","14.6","54.0","12.8","","163.4","6.90","4.35","0.00","11.2","22.2","98.4","0.1","0.425","4.3"
"Dunlop M-Fil Tour 16","51","Medium","Nylon","1.3","1.34","8.8","9.1","10.0","39.27","37.1","26.9","29.5","68.8","23.2","","165.7","6.90","4.55","0.07","11.5","22.7","95.5","0.1","0.425","4.3"
"Dunlop M-Fil Tour 16","51","Fast","Nylon","1.3","1.34","8.8","9.1","10.0","39.07","35.0","32.0","40.1","79.4","31.7","","159.4","6.90","4.75","0.20","11.9","23.3","88.9","0.1","0.425","4.3"
"Dunlop M-Fil Tour 16","40","Slow","Nylon","1.3","1.34","8.8","9.1","10.0","30.21","44.7","20.3","15.2","45.4","11.5","","149.2","5.78","3.70","-0.04","9.5","23.8","97.0","0.1","0.425","4.3"
"Dunlop M-Fil Tour 16","40","Medium","Nylon","1.3","1.34","8.8","9.1","10.0","30.16","40.1","29.1","29.8","60.0","21.8","","143.4","5.78","3.75","0.06","9.7","24.2","95.5","0.1","0.425","4.3"
"Dunlop M-Fil Tour 16","40","Fast","Nylon","1.3","1.34","8.8","9.1","10.0","30.03","37.7","34.1","40.4","70.3","30.0","","141.2","5.78","3.88","0.17","9.9","24.8","88.9","0.1","0.425","4.3"
"Dunlop M-Fil Tour 16","62","Fast","Nylon","1.3","1.34","8.8","9.1","10.0","49.11","32.6","30.0","40.4","89.5","33.5","","182.9","8.03","4.60","0.16","12.8","20.7","93.9","0.1","0.425","4.3"
"Dunlop M-Fil Tour 16","62","Medium","Nylon","1.3","1.34","8.8","9.1","10.0","49.57","34.4","24.7","28.7","78.3","24.1","","191.5","8.03","4.14","0.22","12.3","20.1","97.2","0.1","0.425","4.3"
"Dunlop M-Fil Tour 16","62","Slow","Nylon","1.3","1.34","8.8","9.1","10.0","49.83","37.3","17.1","13.5","63.5","13.5","","188.6","8.03","3.88","0.00","11.9","19.3","97.2","0.1","0.425","4.3"
"Luxilon M2 Plus 130/16","62","Slow","Polyester","1.3","1.32","1.7","2.9","3.9","35.06","39.5","18.9","24.9","60.0","14.2","","282.3","11.14","15.54","-0.48","26.2","42.4","95.8","NA","NA","NA"
"Luxilon M2 Plus 130/16","62","Medium","Polyester","1.3","1.32","1.7","2.9","3.9","35.83","35.1","25.9","43.7","79.6","25.8","","264.0","11.14","14.77","0.22","26.2","42.3","91.8","NA","NA","NA"
"Luxilon M2 Plus 130/16","62","Fast","Polyester","1.3","1.32","1.7","2.9","3.9","35.81","33.2","30.1","55.3","91.1","34.2","","248.0","11.14","14.79","0.42","26.5","42.7","86.7","NA","NA","NA"
"Luxilon M2 Plus 130/16","51","Slow","Polyester","1.3","1.32","1.7","2.9","3.9","24.26","43.2","20.2","27.1","51.4","12.9","","269.2","9.15","17.31","-0.33","26.2","51.5","92.4","NA","NA","NA"
"Luxilon M2 Plus 130/16","51","Medium","Polyester","1.3","1.32","1.7","2.9","3.9","24.98","38.4","28.0","43.9","68.8","24.1","","226.9","9.15","16.59","0.31","26.0","51.3","88.4","NA","NA","NA"
"Luxilon M2 Plus 130/16","51","Fast","Polyester","1.3","1.32","1.7","2.9","3.9","24.96","36.3","33.0","54.2","79.4","32.7","","202.9","9.15","16.61","0.59","26.2","52","82.6","NA","NA","NA"
"Luxilon M2 Plus 130/16","40","Slow","Polyester","1.3","1.32","1.7","2.9","3.9","16.89","46.7","22.1","27.6","44.5","12.3","","230.3","5.84","16.96","-0.20","22.5","56.9","93.1","NA","NA","NA"
"Luxilon M2 Plus 130/16","40","Medium","Polyester","1.3","1.32","1.7","2.9","3.9","17.55","41.2","30.0","43.7","61.3","23.0","","197.2","5.84","16.30","0.35","22.5","56.7","84.3","NA","NA","NA"
"Luxilon M2 Plus 130/16","40","Fast","Polyester","1.3","1.32","1.7","2.9","3.9","17.64","38.8","34.9","53.4","71.0","31.0","","177.2","5.84","16.21","0.55","22.5","56.9","78.3","NA","NA","NA"
"Luxilon M2 Pro 125/16","62","Slow","Polyester","1.25","1.33","2.0","3.6","5.2","35.83","39.6","18.5","23.2","59.1","13.7","","276.6","11.29","14.62","-0.35","25.6","41.4","96.6","0.098","0.348","3.6"
"Luxilon M2 Pro 125/16","62","Medium","Polyester","1.25","1.33","2.0","3.6","5.2","36.43","35.5","26.0","40.8","77.2","25.1","","244.6","11.29","14.02","0.16","25.4","41.2","93.1","0.098","0.348","3.6"
"Luxilon M2 Pro 125/16","62","Fast","Polyester","1.25","1.33","2.0","3.6","5.2","36.43","33.6","30.9","52.5","88.9","34.4","","224.0","11.29","14.02","0.55","25.8","41.9","89.1","0.098","0.348","3.6"
"Luxilon M2 Pro 125/16","51","Slow","Polyester","1.25","1.33","2.0","3.6","5.2","23.59","44.3","21.0","25.6","49.2","12.9","","234.9","9.70","17.43","-0.22","26.9","53","94.9","0.098","0.348","3.6"
"Luxilon M2 Pro 125/16","51","Medium","Polyester","1.25","1.33","2.0","3.6","5.2","24.14","39.3","28.3","41.5","65.5","23.2","","210.3","9.70","16.88","0.11","26.7","52.6","88.0","0.098","0.348","3.6"
"Luxilon M2 Pro 125/16","51","Fast","Polyester","1.25","1.33","2.0","3.6","5.2","24.21","36.9","33.9","51.4","75.4","32.0","","181.7","9.70","16.81","0.40","26.9","53","83.2","0.098","0.348","3.6"
"Luxilon M2 Pro 125/16","40","Slow","Polyester","1.25","1.33","2.0","3.6","5.2","14.77","48.9","23.9","26.5","41.2","12.4","","189.2","6.79","18.13","-0.16","24.7","62.4","89.5","0.098","0.348","3.6"
"Luxilon M2 Pro 125/16","40","Medium","Polyester","1.25","1.33","2.0","3.6","5.2","15.32","43.1","31.8","40.4","55.6","22.1","","161.2","6.79","17.58","0.41","24.7","62.4","83.5","0.098","0.348","3.6"
"Luxilon M2 Pro 125/16","40","Fast","Polyester","1.25","1.33","2.0","3.6","5.2","15.21","40.6","36.3","50.1","65.3","29.6","","154.9","6.79","17.69","0.33","24.7","62.5","77.8","0.098","0.348","3.6"
"Babolat M7 16 (1.30)","51","Fast","Nylon","1.3","1.30","2.0","3.6","4.2","41.48","34.6","32.2","41.0","82.5","33.2","16.3","160.6","4.41","4.83","0.27","9.5","18.7","93.1","0.1","0.472","4.7"
"Solinco Mach 10 16 (1.30)","51","Fast","Polyester","1.3","1.32","NA","NA","13.0","37.71","33.6","29.0","46.1","83.8","30.3","15.7","222.3","4.41","8.60","0.36","13.5","26.3","87.0","0.081","0.486","6"
"Gamma Marathon DPC 15 (1.40)","51","Fast","Nylon","1.4","1.19","1.8","3.0","4.5","43.37","33.3","31.1","42.8","86.0","33.4","16.6","180.0","4.52","2.83","0.15","7.5","14.8","93.3","0.079","0.448","5.7"
"Gamma Marathon DPC 16 (1.32)","51","Fast","Nylon","1.32","1.32","6.4","7.3","8.5","44.23","33.4","31.2","41.0","85.1","33.2","16.6","170.9","3.29","3.20","0.15","6.6","13.1","93.9","0.086","0.448","5.2"
"Weiss Cannon MatchPower 1.25","62","Slow","Polyester","1.25","1.26","1.5","2.1","2.7","39.71","38.3","18.0","24.0","63.7","14.3","","300.6","8.82","13.21","-0.38","21.6","35.1","98.2","0.108","0.389","3.6"
"Weiss Cannon MatchPower 1.25","62","Medium","Polyester","1.25","1.26","1.5","2.1","2.7","40.35","34.4","25.0","41.9","82.2","25.7","","272.6","8.82","12.57","0.15","21.6","34.9","92.4","0.108","0.389","3.6"
"Weiss Cannon MatchPower 1.25","62","Fast","Polyester","1.25","1.26","1.5","2.1","2.7","40.35","32.6","29.9","53.4","93.7","35.1","","242.3","8.82","12.57","0.57","22.1","35.6","86.9","0.108","0.389","3.6"
"Weiss Cannon MatchPower 1.25","51","Slow","Polyester","1.25","1.26","1.5","2.1","2.7","31.11","40.9","19.3","25.6","56.7","13.7","","278.3","7.17","12.44","-0.42","19.2","37.8","94.3","0.108","0.389","3.6"
"Weiss Cannon MatchPower 1.25","51","Medium","Polyester","1.25","1.26","1.5","2.1","2.7","31.69","36.4","26.3","43.2","75.0","24.6","","255.5","7.17","11.86","0.18","19.2","37.9","90.6","0.108","0.389","3.6"
"Weiss Cannon MatchPower 1.25","51","Fast","Polyester","1.25","1.26","1.5","2.1","2.7","31.69","34.5","31.7","54.0","85.8","34.0","","218.3","7.17","11.86","0.47","19.4","38.4","86.7","0.108","0.389","3.6"
"Weiss Cannon MatchPower 1.25","40","Slow","Polyester","1.25","1.26","1.5","2.1","2.7","22.12","43.8","21.0","28.4","50.5","13.3","","261.2","4.72","12.85","-0.26","17.4","43.6","93.9","0.108","0.389","3.6"
"Weiss Cannon MatchPower 1.25","40","Medium","Polyester","1.25","1.26","1.5","2.1","2.7","22.65","38.8","28.1","45.6","68.4","23.9","","235.5","4.72","12.32","0.31","17.4","43.7","86.9","0.108","0.389","3.6"
"Weiss Cannon MatchPower 1.25","40","Fast","Polyester","1.25","1.26","1.5","2.1","2.7","22.67","36.5","33.1","56.4","78.9","32.7","","209.2","4.72","12.30","0.42","17.4","43.9","83.2","0.108","0.389","3.6"
"Kirschbaum Max Power 16 (1.30)","51","Fast","Polyester","1.3","NA","1.5","2.1","5.5","40.35","32.7","30.2","52.3","92.6","35.0","16.6","233.2","2.93","7.44","0.24","10.6","20.9","90.4","0.078","0.46","5.9"
"Kirschbaum Max Power 17 (1.25)","40","Slow","Polyester","1.25","NA","1.5","2.4","3.0","23.33","44.0","21.8","28.7","52.0","14.1","6.6","245.7","5.34","11.02","-0.15","16.3","40.8","95.6","0.089","0.485","5.4"
"Kirschbaum Max Power 17 (1.25)","40","Medium","Polyester","1.25","NA","1.5","2.4","3.0","23.55","38.3","28.3","46.3","69.9","24.7","11.3","234.9","5.34","10.80","0.24","16.3","41.3","88.9","0.089","0.485","5.4"
"Kirschbaum Max Power 17 (1.25)","40","Fast","Polyester","1.25","NA","1.5","2.4","3.0","23.35","35.6","33.7","58.7","82.0","34.5","15.1","210.3","5.34","11.00","0.37","16.8","42.1","85.0","0.089","0.485","5.4"
"Kirschbaum Max Power 17 (1.25)","51","Slow","Polyester","1.25","NA","1.5","2.4","3.0","39.18","39.1","18.6","23.8","62.8","14.6","7.4","279.5","3.57","7.97","-0.16","11.5","22.4","96.8","0.089","0.485","5.4"
"Kirschbaum Max Power 17 (1.25)","51","Medium","Polyester","1.25","NA","1.5","2.4","3.0","39.47","34.8","26.0","41.7","81.1","26.3","12.8","250.9","3.57","7.68","0.15","11.5","22.5","93.5","0.089","0.485","5.4"
"Kirschbaum Max Power 17 (1.25)","51","Fast","Polyester","1.25","NA","1.5","2.4","3.0","39.16","32.7","30.1","53.8","93.1","35.1","16.6","240.6","3.57","7.99","0.35","11.9","23.5","90.1","0.089","0.485","5.4"
"Kirschbaum Max Power 17 (1.25)","62","Slow","Polyester","1.25","NA","1.5","2.4","3.0","49.83","36.5","17.8","20.9","70.8","15.8","7.9","269.2","3.13","8.78","-0.33","11.5","18.8","95.6","0.089","0.485","5.4"
"Kirschbaum Max Power 17 (1.25)","62","Medium","Polyester","1.25","NA","1.5","2.4","3.0","50.25","32.9","24.0","38.6","88.9","26.7","13.7","271.5","3.13","8.36","0.09","11.5","18.8","95.3","0.089","0.485","5.4"
"Kirschbaum Max Power 17 (1.25)","62","Fast","Polyester","1.25","NA","1.5","2.4","3.0","50.21","31.1","28.8","50.7","101.0","36.3","17.4","249.2","3.13","8.40","0.49","12.1","19.5","92.2","0.089","0.485","5.4"
"Kirschbaum Max Power 18 (1.20)","51","Fast","Polyester","1.2","NA","2.4","4.8","3.0","39.91","32.9","30.6","52.0","91.9","35.1","16.5","226.3","2.87","7.94","0.26","11.0","21.8","89.1","0.08","0.491","6.1"
"Kirschbaum Max Power Rough 16 (1.30)","51","Fast","Polyester","1.3","1.30","2.0","3.6","4.2","36.60","33.1","31.0","54.7","91.3","35.3","17.0","230.9","4.41","9.71","0.22","14.3","28.3","87.8","0.078","0.468","6"
"Kirschbaum Max Power Rough 17 (1.25)","51","Fast","Polyester","1.25","1.23","1.5","2.7","3.9","37.62","33.2","31.0","52.9","90.4","35.1","16.8","223.5","4.08","9.02","0.29","13.5","26.4","89.7","0.088","0.496","5.6"
"Kirschbaum Max Power Rough 18 (1.20)","51","Fast","Polyester","1.2","1.26","2.7","4.2","3.6","36.82","33.9","32.0","49.2","86.0","34.3","15.6","195.5","3.59","10.31","0.22","14.1","27.8","89.9","0.074","0.501","6.8"
"Yonex Mono Preme 16 (1.30)","51","Fast","Nylon","1.3","1.33","1.8","3.0","5.2","43.88","33.8","31.7","41.2","85.1","33.7","16.7","166.3","3.86","2.98","0.20","7.1","13.9","92.9","0.084","0.42","5"
"Gamma Monoblast 16","62","Slow","Polyester","1.27","1.27","1.5","2.4","3.0","38.92","37.8","18.0","24.0","62.8","14.1","","300.0","9.31","13.51","-0.22","22.5","36.6","97.2","0.102","0.392","3.8"
"Gamma Monoblast 16","62","Medium","Polyester","1.27","1.27","1.5","2.4","3.0","39.45","34.2","24.2","41.5","80.9","24.5","","288.0","9.31","12.98","0.22","22.5","36.5","93.7","0.102","0.392","3.8"
"Gamma Monoblast 16","62","Fast","Polyester","1.27","1.27","1.5","2.4","3.0","39.45","32.4","29.4","53.8","93.3","34.3","","252.6","9.31","12.98","0.60","22.9","37.1","88.0","0.102","0.392","3.8"
"Gamma Monoblast 16","51","Slow","Polyester","1.27","1.27","1.5","2.4","3.0","29.44","40.5","19.7","26.5","56.0","13.8","","276.0","7.54","13.74","-0.11","21.2","41.7","95.1","0.102","0.392","3.8"
"Gamma Monoblast 16","51","Medium","Polyester","1.27","1.27","1.5","2.4","3.0","29.79","36.6","26.0","42.8","72.5","23.6","","256.0","7.54","13.39","0.24","21.2","41.7","92.2","0.102","0.392","3.8"
"Gamma Monoblast 16","51","Fast","Polyester","1.27","1.27","1.5","2.4","3.0","29.77","34.6","31.3","53.1","82.9","32.4","","220.6","7.54","13.41","0.62","21.6","42.5","86.9","0.102","0.392","3.8"
"Gamma Monoblast 16","40","Slow","Polyester","1.27","1.27","1.5","2.4","3.0","19.80","44.1","21.7","30.0","49.6","13.5","","258.9","5.78","14.11","-0.04","19.8","50","92.4","0.102","0.392","3.8"
"Gamma Monoblast 16","40","Medium","Polyester","1.27","1.27","1.5","2.4","3.0","20.18","39.2","28.1","45.0","65.0","22.9","","232.0","5.78","13.73","0.07","19.6","49.3","88.0","0.102","0.392","3.8"
"Gamma Monoblast 16","40","Fast","Polyester","1.27","1.27","1.5","2.4","3.0","20.24","37.0","33.4","55.3","75.6","31.6","","201.2","5.78","13.67","0.62","20.1","50.6","82.3","0.102","0.392","3.8"
"Ashaway MonoGut 16L","62","Slow","Polyester","1.27","1.28","1.8","3.0","4.2","35.30","38.8","18.1","24.5","59.8","13.5","","304.6","10.19","16.25","-0.33","26.0","42.3","96.0","0.106","0.366","3.5"
"Ashaway MonoGut 16L","62","Medium","Polyester","1.27","1.28","1.8","3.0","4.2","35.83","35.3","25.4","41.0","76.7","24.3","","259.5","10.19","15.72","0.13","26.0","42.2","92.0","0.106","0.366","3.5"
"Ashaway MonoGut 16L","62","Fast","Polyester","1.27","1.28","1.8","3.0","4.2","35.81","33.5","30.0","50.7","86.7","32.5","","229.2","10.19","15.74","0.71","26.7","43.1","88.4","0.106","0.366","3.5"
"Ashaway MonoGut 16L","51","Slow","Polyester","1.27","1.28","1.8","3.0","4.2","26.64","41.7","20.0","26.2","52.9","13.2","","266.9","8.16","15.92","-0.50","23.6","46.5","95.3","0.106","0.366","3.5"
"Ashaway MonoGut 16L","51","Medium","Polyester","1.27","1.28","1.8","3.0","4.2","27.45","37.6","27.0","41.0","68.4","23.2","","228.0","8.16","15.11","0.28","23.6","46.4","89.7","0.106","0.366","3.5"
"Ashaway MonoGut 16L","51","Fast","Polyester","1.27","1.28","1.8","3.0","4.2","27.45","35.8","32.0","51.2","78.5","31.4","","202.9","8.16","15.11","0.55","23.8","47","85.0","0.106","0.366","3.5"
"Ashaway MonoGut 16L","40","Slow","Polyester","1.27","1.28","1.8","3.0","4.2","18.54","44.9","22.0","27.8","46.3","12.7","","233.7","5.80","15.35","-0.14","20.9","52.9","90.1","0.106","0.366","3.5"
"Ashaway MonoGut 16L","40","Medium","Polyester","1.27","1.28","1.8","3.0","4.2","19.03","40.3","29.1","41.9","60.9","22.1","","201.7","5.80","14.86","0.49","21.2","53.3","87.2","0.106","0.366","3.5"
"Ashaway MonoGut 16L","40","Fast","Polyester","1.27","1.28","1.8","3.0","4.2","18.96","38.2","34.0","51.6","70.6","29.9","","181.2","5.80","14.93","0.50","21.2","53.5","84.5","0.106","0.366","3.5"
"Ashaway MonoGut 17","62","Slow","Polyester","1.22","1.22","1.8","3.3","4.5","34.13","40.1","19.2","24.3","58.4","14.0","","266.3","10.78","16.83","-0.11","27.6","44.5","96.2","0.097","0.378","3.9"
"Ashaway MonoGut 17","62","Medium","Polyester","1.22","1.22","1.8","3.3","4.5","34.42","36.2","26.0","40.6","75.0","24.4","","244.6","10.78","16.54","0.26","27.6","44.7","92.2","0.097","0.378","3.9"
"Ashaway MonoGut 17","62","Fast","Polyester","1.22","1.22","1.8","3.3","4.5","34.40","34.3","31.0","51.4","85.8","33.2","","217.2","10.78","16.56","0.42","27.8","45","88.4","0.097","0.378","3.9"
"Ashaway MonoGut 17","51","Slow","Polyester","1.22","1.22","1.8","3.3","4.5","25.05","43.4","20.6","25.6","50.5","13.0","","244.0","8.56","17.11","-0.20","25.6","50.2","92.9","0.097","0.378","3.9"
"Ashaway MonoGut 17","51","Medium","Polyester","1.22","1.22","1.8","3.3","4.5","25.78","38.8","28.0","41.0","66.8","23.4","","212.0","8.56","16.38","0.27","25.1","49.7","88.9","0.097","0.378","3.9"
"Ashaway MonoGut 17","51","Fast","Polyester","1.22","1.22","1.8","3.3","4.5","25.69","36.9","33.0","50.5","76.3","31.5","","188.6","8.56","16.47","0.77","25.8","50.9","83.5","0.097","0.378","3.9"
"Ashaway MonoGut 17","40","Slow","Polyester","1.22","1.22","1.8","3.3","4.5","17.27","46.8","22.4","27.3","44.5","12.5","","220.6","6.42","16.00","-0.02","22.5","56.4","92.7","0.097","0.378","3.9"
"Ashaway MonoGut 17","40","Medium","Polyester","1.22","1.22","1.8","3.3","4.5","17.57","41.9","30.0","41.0","58.7","22.0","","185.7","6.42","15.70","0.42","22.5","56.8","85.0","0.097","0.378","3.9"
"Ashaway MonoGut 17","40","Fast","Polyester","1.22","1.22","1.8","3.3","4.5","17.53","39.7","35.2","50.3","67.9","29.8","","165.7","6.42","15.74","0.73","22.9","57.7","78.9","0.097","0.378","3.9"
"Ashaway MonoGut ZX 16","40","Slow","Nylon/Zyex","1.27","NA","7.9","13.0","17.9","14.29","52.2","25.4","19.8","34.2","10.9","","125.2","7.65","17.75","0.00","25.4","64","93.7","0.088","0.391","4.4"
"Ashaway MonoGut ZX 16","40","Medium","Nylon/Zyex","1.27","NA","7.9","13.0","17.9","14.35","47.3","34.0","28.0","42.3","18.0","","98.3","7.65","17.69","0.28","25.6","64.6","84.3","0.088","0.391","4.4"
"Ashaway MonoGut ZX 16","40","Fast","Nylon/Zyex","1.27","NA","7.9","13.0","17.9","14.49","45.4","40.0","33.5","48.1","24.1","","85.2","7.65","17.55","0.75","26.0","65.4","79.0","0.088","0.391","4.4"
"Ashaway MonoGut ZX 16","51","Slow","Nylon/Zyex","1.27","NA","7.9","13.0","17.9","26.95","45.2","21.5","15.2","42.1","11.3","","133.2","8.38","15.39","-0.26","23.6","46.3","97.8","0.088","0.391","4.4"
"Ashaway MonoGut ZX 16","51","Medium","Nylon/Zyex","1.27","NA","7.9","13.0","17.9","27.36","41.4","29.8","24.9","52.3","19.5","","114.3","8.38","14.98","0.50","23.8","47","93.1","0.088","0.391","4.4"
"Ashaway MonoGut ZX 16","51","Fast","Nylon/Zyex","1.27","NA","7.9","13.0","17.9","27.14","39.4","35.2","32.2","59.3","26.1","","105.7","8.38","15.20","0.57","24.0","47.6","88.5","0.088","0.391","4.4"
"Ashaway MonoGut ZX 16","62","Slow","Nylon/Zyex","1.27","NA","7.9","13.0","17.9","38.26","40.7","19.0","12.3","50.5","12.0","","137.7","10.76","12.72","-0.66","22.9","37","99.2","0.088","0.391","4.4"
"Ashaway MonoGut ZX 16","62","Medium","Nylon/Zyex","1.27","NA","7.9","13.0","17.9","39.16","37.6","26.6","22.5","61.7","20.5","","129.2","10.76","11.82","0.22","22.7","36.9","95.5","0.088","0.391","4.4"
"Ashaway MonoGut ZX 16","62","Fast","Nylon/Zyex","1.27","NA","7.9","13.0","17.9","39.07","36.0","32.1","29.8","69.0","27.6","","118.3","10.76","11.91","0.77","23.4","38","91.6","0.088","0.391","4.4"
"Luxilon Monotec Super Poly 1.25/16L","62","Slow","Polyester","1.25","1.26","1.5","2.4","3.2","37.44","38.3","18.0","25.1","62.6","14.1","","314.9","10.87","13.43","-0.31","24.0","38.9","93.9","0.116","0.377","3.3"
"Luxilon Monotec Super Poly 1.25/16L","62","Medium","Polyester","1.25","1.26","1.5","2.4","3.2","37.97","34.4","25.0","43.7","81.8","25.6","","283.5","10.87","12.90","0.09","23.8","38.6","94.3","0.116","0.377","3.3"
"Luxilon Monotec Super Poly 1.25/16L","62","Fast","Polyester","1.25","1.26","1.5","2.4","3.2","37.97","32.3","29.8","58.0","95.9","35.7","","266.3","10.87","12.90","0.37","24.3","39.1","89.1","0.116","0.377","3.3"
"Luxilon Monotec Super Poly 1.25/16L","51","Slow","Polyester","1.25","1.26","1.5","2.4","3.2","28.27","41.6","20.0","27.1","55.3","13.8","","276.0","7.36","15.09","-0.26","22.3","43.7","95.3","0.116","0.377","3.3"
"Luxilon Monotec Super Poly 1.25/16L","51","Medium","Polyester","1.25","1.26","1.5","2.4","3.2","28.80","36.8","27.0","45.4","74.1","25.0","","253.2","7.36","14.56","0.16","22.1","43.5","92.0","0.116","0.377","3.3"
"Luxilon Monotec Super Poly 1.25/16L","51","Fast","Polyester","1.25","1.26","1.5","2.4","3.2","28.78","34.4","31.5","56.9","85.8","33.8","","233.2","7.36","14.58","0.45","22.3","44.1","86.3","0.116","0.377","3.3"
"Luxilon Monotec Super Poly 1.25/16L","40","Slow","Polyester","1.25","1.26","1.5","2.4","3.2","18.41","45.3","21.7","29.5","48.1","13.0","","256.6","4.94","16.34","-0.33","20.9","52.8","93.5","0.116","0.377","3.3"
"Luxilon Monotec Super Poly 1.25/16L","40","Medium","Polyester","1.25","1.26","1.5","2.4","3.2","18.96","39.3","29.0","47.2","66.2","23.9","","228.0","4.94","15.79","0.42","21.2","53.3","87.4","0.116","0.377","3.3"
"Luxilon Monotec Super Poly 1.25/16L","40","Fast","Polyester","1.25","1.26","1.5","2.4","3.2","18.96","36.9","33.9","58.7","77.6","32.9","","208.0","4.94","15.79","0.39","21.2","53.2","79.7","0.116","0.377","3.3"
"Luxilon Monotec Supersense 16L/1.25","62","Slow","Polyester","1.25","1.25","1.8","3.0","3.9","39.20","37.9","18.0","22.9","62.2","14.0","","288.0","9.92","12.62","-0.27","22.3","36.1","97.0","0.172","0.362","2.1"
"Luxilon Monotec Supersense 16L/1.25","62","Medium","Polyester","1.25","1.25","1.8","3.0","3.9","39.62","34.3","24.7","39.9","79.6","24.5","","266.9","9.92","12.20","0.13","22.3","36","93.1","0.172","0.362","2.1"
"Luxilon Monotec Supersense 16L/1.25","62","Fast","Polyester","1.25","1.25","1.8","3.0","3.9","39.58","32.5","29.7","52.3","91.9","34.1","","241.7","9.92","12.24","0.40","22.5","36.5","89.5","0.172","0.362","2.1"
"Luxilon Monotec Supersense 16L/1.25","51","Slow","Polyester","1.25","1.25","1.8","3.0","3.9","26.50","42.1","20.0","25.8","52.3","13.1","","261.7","9.83","14.39","-0.31","23.8","47.1","92.0","0.172","0.362","2.1"
"Luxilon Monotec Supersense 16L/1.25","51","Medium","Polyester","1.25","1.25","1.8","3.0","3.9","27.03","37.6","27.1","42.1","69.0","23.4","","232.6","9.83","13.86","0.24","24.0","47.2","89.9","0.172","0.362","2.1"
"Luxilon Monotec Supersense 16L/1.25","51","Fast","Polyester","1.25","1.25","1.8","3.0","3.9","27.01","34.3","32.0","52.9","79.8","32.0","","209.7","9.83","13.88","0.48","24.3","47.7","93.5","0.172","0.362","2.1"
"Luxilon Monotec Supersense 16L/1.25","40","Slow","Polyester","1.25","1.25","1.8","3.0","3.9","17.29","46.1","22.1","27.6","44.8","12.4","","229.2","6.09","16.31","-0.15","22.3","56.1","91.4","0.172","0.362","2.1"
"Luxilon Monotec Supersense 16L/1.25","40","Medium","Polyester","1.25","1.25","1.8","3.0","3.9","17.79","40.9","29.8","43.0","60.6","22.6","","196.0","6.09","15.81","0.30","22.3","55.9","85.4","0.172","0.362","2.1"
"Luxilon Monotec Supersense 16L/1.25","40","Fast","Polyester","1.25","1.25","1.8","3.0","3.9","17.79","38.2","34.2","53.1","71.0","30.3","","184.0","6.09","15.81","0.48","22.5","56.4","80.8","0.172","0.362","2.1"
"Luxilon Monotec Zolo 125/16","62","Slow","Polyester","1.25","1.23","2.0","3.0","4.2","36.91","39.3","18.6","23.6","60.4","14.0","","277.7","10.23","14.60","-0.31","24.5","39.7","98.2","NA","NA","NA"
"Luxilon Monotec Zolo 125/16","62","Medium","Polyester","1.25","1.23","2.0","3.0","4.2","37.48","35.3","26.0","42.1","79.6","25.9","","253.2","10.23","14.03","0.22","24.5","39.6","95.3","NA","NA","NA"
"Luxilon Monotec Zolo 125/16","62","Fast","Polyester","1.25","1.23","2.0","3.0","4.2","37.46","33.3","31.0","53.6","91.1","35.3","","226.9","10.23","14.05","0.44","24.7","40","86.7","NA","NA","NA"
"Luxilon Monotec Zolo 125/16","51","Slow","Polyester","1.25","1.23","2.0","3.0","4.2","26.20","42.5","20.0","25.4","51.6","12.9","","257.2","9.26","15.26","-0.22","24.3","47.9","95.3","NA","NA","NA"
"Luxilon Monotec Zolo 125/16","51","Medium","Polyester","1.25","1.23","2.0","3.0","4.2","26.68","38.0","27.9","43.0","69.7","24.3","","224.6","9.26","14.78","0.15","24.3","47.7","89.1","NA","NA","NA"
"Luxilon Monotec Zolo 125/16","51","Fast","Polyester","1.25","1.23","2.0","3.0","4.2","26.70","35.5","32.1","54.0","80.7","32.3","","213.2","9.26","14.76","0.46","24.5","48.3","85.0","NA","NA","NA"
"Luxilon Monotec Zolo 125/16","40","Slow","Polyester","1.25","1.23","2.0","3.0","4.2","16.82","46.6","22.0","27.6","44.3","12.2","","229.7","6.22","16.65","-0.16","22.7","57.2","93.7","NA","NA","NA"
"Luxilon Monotec Zolo 125/16","40","Medium","Polyester","1.25","1.23","2.0","3.0","4.2","17.22","41.1","30.0","43.4","60.6","22.8","","196.6","6.22","16.25","0.29","22.7","57.3","85.2","NA","NA","NA"
"Luxilon Monotec Zolo 125/16","40","Fast","Polyester","1.25","1.23","2.0","3.0","4.2","17.20","38.8","35.2","54.0","71.2","31.3","","177.2","6.22","16.27","0.31","22.7","57.4","80.8","NA","NA","NA"
"Luxilon Monotec Zolo 15L","62","Slow","Polyester","1.35","1.35","1.5","2.4","3.6","39.16","38.0","18.0","24.0","63.3","14.2","","302.3","9.86","12.72","-0.11","22.5","36.4","96.8","0.083","0.382","4.6"
"Luxilon Monotec Zolo 15L","62","Medium","Polyester","1.35","1.35","1.5","2.4","3.6","39.45","34.4","24.5","41.9","81.4","25.0","","284.0","9.86","12.43","0.20","22.5","36.4","93.9","0.083","0.382","4.6"
"Luxilon Monotec Zolo 15L","62","Fast","Polyester","1.35","1.35","1.5","2.4","3.6","39.43","32.5","29.8","55.6","95.0","35.4","","254.3","9.86","12.45","0.42","22.7","36.8","88.5","0.083","0.382","4.6"
"Luxilon Monotec Zolo 15L","51","Slow","Polyester","1.35","1.35","1.5","2.4","3.6","26.97","41.8","20.0","27.1","54.0","13.5","","274.9","8.53","15.22","-0.13","23.6","46.6","96.2","0.083","0.382","4.6"
"Luxilon Monotec Zolo 15L","51","Medium","Polyester","1.35","1.35","1.5","2.4","3.6","27.34","37.5","27.0","43.9","71.2","24.1","","245.2","8.53","14.85","0.28","23.6","46.7","90.2","0.083","0.382","4.6"
"Luxilon Monotec Zolo 15L","51","Fast","Polyester","1.35","1.35","1.5","2.4","3.6","27.34","35.2","32.0","55.3","82.7","33.0","","219.5","8.53","14.85","0.48","23.8","47","84.1","0.083","0.382","4.6"
"Luxilon Monotec Zolo 15L","40","Slow","Polyester","1.35","1.35","1.5","2.4","3.6","18.15","45.4","22.0","28.7","46.7","12.9","","240.6","5.45","16.09","0.00","21.6","54.3","91.0","0.083","0.382","4.6"
"Luxilon Monotec Zolo 15L","40","Medium","Polyester","1.35","1.35","1.5","2.4","3.6","18.43","40.3","29.1","45.2","63.5","23.2","","216.0","5.45","15.81","0.35","21.6","54.4","85.9","0.083","0.382","4.6"
"Luxilon Monotec Zolo 15L","40","Fast","Polyester","1.35","1.35","1.5","2.4","3.6","18.48","37.8","34.0","56.2","74.7","31.8","","197.7","5.45","15.76","0.44","21.6","54.6","82.1","0.083","0.382","4.6"
"Weiss Cannon Mosquito Bite 18 (1.16)","51","Fast","Polyester","1.16","1.19","1.5","2.1","4.5","33.08","35.4","32.6","47.8","80.9","32.9","15.7","182.3","4.15","13.49","0.34","17.9","35.4","87.8","0.089","0.495","5.6"
"Gamma Moto 16","40","Slow","Polyester","1.29","NA","2.1","3.3","3.9","19.18","42.2","20.1","423.1","442.3","111.0","6.8","4265.7","7.61","12.90","-0.25","20.3","51.1","97.6","0.079","0.461","5.8"
"Gamma Moto 16","40","Medium","Polyester","1.29","NA","2.1","3.3","3.9","19.80","37.2","27.9","42.8","62.6","21.8","11.8","222.9","7.61","12.28","0.29","20.1","50.8","89.1","0.079","0.461","5.8"
"Gamma Moto 16","40","Fast","Polyester","1.29","NA","2.1","3.3","3.9","19.76","34.9","32.1","53.6","73.4","29.4","15.5","212.0","7.61","12.32","0.51","20.5","51.5","86.7","0.079","0.461","5.8"
"Gamma Moto 16","51","Slow","Polyester","1.29","NA","2.1","3.3","3.9","35.10","37.8","18.0","22.1","57.1","12.8","7.7","276.0","4.96","10.66","-0.29","15.4","30.2","98.6","0.079","0.461","5.8"
"Gamma Moto 16","51","Medium","Polyester","1.29","NA","2.1","3.3","3.9","35.61","33.8","25.0","38.8","74.5","23.3","12.8","252.6","4.96","10.15","0.11","15.2","30","95.6","0.079","0.461","5.8"
"Gamma Moto 16","51","Fast","Polyester","1.29","NA","2.1","3.3","3.9","35.61","32.0","29.9","49.8","85.6","32.0","17.3","226.9","4.96","10.15","0.51","15.7","30.8","88.7","0.079","0.461","5.8"
"Gamma Moto 16","62","Slow","Polyester","1.29","NA","2.1","3.3","3.9","48.07","35.2","16.7","17.9","65.9","13.8","8.4","261.2","4.54","9.13","1.32","15.0","24.3","97.6","0.079","0.461","5.8"
"Gamma Moto 16","62","Medium","Polyester","1.29","NA","2.1","3.3","3.9","46.79","31.9","23.7","36.4","83.1","24.7","14.1","262.9","4.54","10.41","0.09","15.0","24.4","96.0","0.079","0.461","5.8"
"Gamma Moto 16","62","Fast","Polyester","1.29","NA","2.1","3.3","3.9","46.72","30.3","28.0","48.1","94.8","33.2","18.2","249.2","4.54","10.48","0.50","15.4","25.1","92.4","0.079","0.461","5.8"
"Gamma Moto 17 (1.24)","51","Fast","Polyester","1.24","NA","1.5","3.0","3.9","37.93","34.0","31.7","49.8","87.8","34.8","16.9","201.7","3.18","9.61","0.22","13.0","25.7","87.8","0.086","0.538","6.3"
"Gamma Moto Soft 16 (1.29)","51","Fast","Polyester","1.29","1.33","NA","NA","10.6","34.99","34.4","32.0","50.3","85.3","34.1","16.4","200.0","4.19","11.54","0.22","15.9","31.4","88.0","0.088","0.567","6.4"
"Gamma Moto Soft 17 (1.24)","51","Fast","Polyester","1.24","1.4","NA","NA","9.4","33.34","35.2","32.7","48.5","81.8","33.5","16.0","184.0","4.43","12.95","0.26","17.6","34.8","87.0","0.085","0.599","7"
"Gosen Multi CX 16 (1.30)","51","Fast","Nylon","1.3","1.38","NA","NA","7.6","41.96","34.2","32.0","39.0","80.9","32.4","16.3","154.9","4.59","4.17","0.20","9.0","17.7","93.3","0.093","0.429","4.6"
"Gosen Multi CX 17 (1.24)","51","Fast","Nylon","1.24","1.30","1.5","3.0","6.1","41.76","34.6","32.0","37.7","79.4","31.8","16.1","149.7","4.45","4.51","0.22","9.3","18.1","92.5","0.105","0.447","4.3"
"Tecnifibre Multi-Feel 16","62","Slow","Nylon/Polyurethane","1.3","1.34","6.7","7.9","9.4","50.36","37.1","17.4","14.1","64.4","14.0","","188.0","6.24","5.14","-0.18","11.2","18.1","97.2","0.13","0.43","3.3"
"Tecnifibre Multi-Feel 16","62","Medium","Nylon/Polyurethane","1.3","1.34","6.7","7.9","9.4","50.25","34.5","24.2","27.6","77.8","23.5","","192.0","6.24","5.25","-0.02","11.5","18.6","95.5","0.13","0.43","3.3"
"Tecnifibre Multi-Feel 16","62","Fast","Nylon/Polyurethane","1.3","1.34","6.7","7.9","9.4","50.05","32.8","29.9","39.2","89.3","33.4","","178.3","6.24","5.45","0.17","11.9","19.2","95.1","0.13","0.43","3.3"
"Tecnifibre Multi-Feel 16","51","Slow","Nylon/Polyurethane","1.3","1.34","6.7","7.9","9.4","40.24","40.4","19.0","14.6","54.7","13.0","","163.4","6.15","4.33","-0.07","10.4","20.5","97.4","0.13","0.43","3.3"
"Tecnifibre Multi-Feel 16","51","Medium","Nylon/Polyurethane","1.3","1.34","6.7","7.9","9.4","40.11","37.1","26.1","28.9","69.0","22.5","","172.0","6.15","4.46","-0.02","10.6","20.9","94.9","0.13","0.43","3.3"
"Tecnifibre Multi-Feel 16","51","Fast","Nylon/Polyurethane","1.3","1.34","6.7","7.9","9.4","40.00","35.0","32.0","39.0","78.9","31.6","","154.9","6.15","4.57","0.13","10.8","21.4","91.4","0.13","0.43","3.3"
"Tecnifibre Multi-Feel 16","40","Slow","Nylon/Polyurethane","1.3","1.34","6.7","7.9","9.4","30.41","44.3","21.0","16.3","46.5","12.2","","149.7","4.92","4.36","-0.02","9.3","23.3","96.8","0.13","0.43","3.3"
"Tecnifibre Multi-Feel 16","40","Medium","Nylon/Polyurethane","1.3","1.34","6.7","7.9","9.4","30.36","40.1","28.9","28.9","59.3","21.4","","141.2","4.92","4.41","0.02","9.3","23.6","92.9","0.13","0.43","3.3"
"Tecnifibre Multi-Feel 16","40","Fast","Nylon/Polyurethane","1.3","1.34","6.7","7.9","9.4","30.27","37.7","34.0","39.9","70.1","29.9","","140.0","4.92","4.50","0.08","9.5","23.9","90.8","0.13","0.43","3.3"
"Tecnifibre Multi-Feel 17 (1.25)","62","Slow","Nylon/Polyurethane","1.25","1.26","8.2","9.1","10.3","50.83","36.9","17.0","13.0","63.7","13.6","","181.7","5.62","5.29","-0.04","10.8","17.6","99.0","0.16","0.418","2.6"
"Tecnifibre Multi-Feel 17 (1.25)","62","Medium","Nylon/Polyurethane","1.25","1.26","8.2","9.1","10.3","50.47","34.3","24.1","26.7","77.2","23.2","","186.9","5.62","5.65","-0.09","11.2","18.1","93.7","0.16","0.418","2.6"
"Tecnifibre Multi-Feel 17 (1.25)","62","Fast","Nylon/Polyurethane","1.25","1.26","8.2","9.1","10.3","50.36","32.6","29.7","37.5","88.0","32.6","","173.7","5.62","5.76","0.22","11.7","18.8","93.9","0.16","0.418","2.6"
"Tecnifibre Multi-Feel 17 (1.25)","51","Slow","Nylon/Polyurethane","1.25","1.26","8.2","9.1","10.3","40.51","40.2","19.0","13.9","54.5","12.9","","157.2","5.09","5.12","-0.02","10.1","20.1","95.6","0.16","0.418","2.6"
"Tecnifibre Multi-Feel 17 (1.25)","51","Medium","Nylon/Polyurethane","1.25","1.26","8.2","9.1","10.3","40.33","36.8","26.0","27.8","68.1","22.1","","165.7","5.09","5.30","-0.04","10.4","20.4","94.1","0.16","0.418","2.6"
"Tecnifibre Multi-Feel 17 (1.25)","51","Fast","Nylon/Polyurethane","1.25","1.26","8.2","9.1","10.3","40.24","34.8","31.9","37.7","78.1","31.1","","150.3","5.09","5.39","0.13","10.6","20.9","93.1","0.16","0.418","2.6"
"Tecnifibre Multi-Feel 17 (1.25)","40","Slow","Nylon/Polyurethane","1.25","1.26","8.2","9.1","10.3","30.41","44.3","21.0","14.8","45.2","11.8","","135.4","4.45","4.83","-0.06","9.3","23.2","97.0","0.16","0.418","2.6"
"Tecnifibre Multi-Feel 17 (1.25)","40","Medium","Nylon/Polyurethane","1.25","1.26","8.2","9.1","10.3","30.34","40.1","28.9","28.0","58.4","21.1","","136.0","4.45","4.90","0.00","9.3","23.6","94.1","0.16","0.418","2.6"
"Tecnifibre Multi-Feel 17 (1.25)","40","Fast","Nylon/Polyurethane","1.25","1.26","8.2","9.1","10.3","30.27","37.8","34.0","37.5","67.7","28.8","","131.4","4.45","4.97","0.11","9.5","24","91.6","0.16","0.418","2.6"
"Tecnifibre Multifeel 16 Black (1.30)","51","Fast","Nylon/Polyurethane","1.3","1.21","8.2","3.0","10.6","41.72","34.4","32.0","37.5","79.2","31.7","16.5","148.6","4.01","4.99","0.20","9.3","18.1","93.5","0.076","0.524","6.9"
"Gosen Nanoblend 17","62","Slow","Nylon","1.24","1.24","9.7","11.2","12.7","45.91","39.3","18.1","12.3","58.2","13.1","","153.2","7.34","8.49","0.02","15.9","25.7","96.4","NA","NA","NA"
"Gosen Nanoblend 17","62","Medium","Nylon","1.24","1.24","9.7","11.2","12.7","45.89","36.5","26.0","24.7","70.6","22.9","","148.0","7.34","8.51","0.31","16.1","26.2","96.6","NA","NA","NA"
"Gosen Nanoblend 17","62","Fast","Nylon","1.24","1.24","9.7","11.2","12.7","45.40","34.5","31.3","35.9","81.4","31.9","","148.6","7.34","9.00","0.29","16.5","26.9","93.7","NA","NA","NA"
"Gosen Nanoblend 17","51","Slow","Nylon","1.24","1.24","9.7","11.2","12.7","37.37","42.6","20.0","13.0","50.5","12.6","","133.2","5.73","7.62","0.00","13.2","26.3","96.8","NA","NA","NA"
"Gosen Nanoblend 17","51","Medium","Nylon","1.24","1.24","9.7","11.2","12.7","37.22","39.0","28.0","25.6","62.8","22.0","","132.6","5.73","7.77","0.04","13.5","26.7","95.3","NA","NA","NA"
"Gosen Nanoblend 17","51","Fast","Nylon","1.24","1.24","9.7","11.2","12.7","37.07","36.7","33.4","36.2","73.2","30.6","","132.0","5.73","7.92","0.22","13.9","27.3","92.7","NA","NA","NA"
"Gosen Nanoblend 17","40","Slow","Nylon","1.24","1.24","9.7","11.2","12.7","29.00","46.5","22.0","13.5","42.3","11.7","","112.6","4.78","5.91","0.05","10.8","27.1","96.4","NA","NA","NA"
"Gosen Nanoblend 17","40","Medium","Nylon","1.24","1.24","9.7","11.2","12.7","28.86","42.1","30.0","25.8","54.7","20.5","","116.6","4.78","6.05","0.06","10.8","27.4","92.2","NA","NA","NA"
"Gosen Nanoblend 17","40","Fast","Nylon","1.24","1.24","9.7","11.2","12.7","28.75","39.5","36.0","35.7","64.4","29.0","","112.0","4.78","6.16","0.17","11.0","28","89.7","NA","NA","NA"
"Gosen Nanocubic 16","62","Slow","Nylon","1.31","1.36","7.0","7.9","9.1","51.00","36.5","16.9","14.6","65.5","13.8","","208.0","6.86","3.88","0.02","10.8","17.4","97.2","0.101","0.405","4"
"Gosen Nanocubic 16","62","Medium","Nylon","1.31","1.36","7.0","7.9","9.1","50.63","33.8","24.0","30.2","80.9","24.3","","213.2","6.86","4.25","0.20","11.2","18.3","92.7","0.101","0.405","4"
"Gosen Nanocubic 16","62","Fast","Nylon","1.31","1.36","7.0","7.9","9.1","50.23","32.1","29.2","43.0","93.3","34.1","","204.6","6.86","4.65","0.40","11.9","19.3","94.5","0.101","0.405","4"
"Gosen Nanocubic 16","51","Slow","Nylon","1.31","1.36","7.0","7.9","9.1","40.90","39.8","18.0","15.2","56.2","12.6","","190.3","6.68","3.14","0.02","9.9","19.4","95.1","0.101","0.405","4"
"Gosen Nanocubic 16","51","Medium","Nylon","1.31","1.36","7.0","7.9","9.1","40.64","36.1","26.0","32.0","72.5","23.6","","192.0","6.68","3.40","0.16","10.1","20.2","95.5","0.101","0.405","4"
"Gosen Nanocubic 16","51","Fast","Nylon","1.31","1.36","7.0","7.9","9.1","40.35","34.1","31.1","43.9","84.2","32.8","","183.5","6.68","3.69","0.11","10.6","20.7","92.4","0.101","0.405","4"
"Gosen Nanocubic 16","40","Slow","Nylon","1.31","1.36","7.0","7.9","9.1","29.92","44.1","20.2","16.1","46.1","11.6","","161.7","6.39","3.38","0.04","9.7","24.7","96.2","0.101","0.405","4"
"Gosen Nanocubic 16","40","Medium","Nylon","1.31","1.36","7.0","7.9","9.1","29.77","39.6","28.8","32.2","62.0","22.3","","158.3","6.39","3.53","0.11","10.1","25.3","93.7","0.101","0.405","4"
"Gosen Nanocubic 16","40","Fast","Nylon","1.31","1.36","7.0","7.9","9.1","29.59","37.1","34.0","43.2","72.8","31.0","","152.0","6.39","3.71","0.13","10.1","25.8","89.1","0.101","0.405","4"
"Gosen Nanosilver 17","62","Slow","Nylon","1.25","1.26","7.9","9.1","10.6","49.24","37.6","17.9","14.3","63.7","14.2","","182.3","6.66","5.84","-0.09","12.3","20.1","96.4","0.088","0.398","4.5"
"Gosen Nanosilver 17","62","Medium","Nylon","1.25","1.26","7.9","9.1","10.6","49.33","34.9","24.9","27.8","77.2","24.1","","181.2","6.66","5.75","0.29","12.8","20.6","98.2","0.088","0.398","4.5"
"Gosen Nanosilver 17","62","Fast","Nylon","1.25","1.26","7.9","9.1","10.6","48.86","33.1","30.0","40.1","89.1","33.4","","181.2","6.66","6.22","0.24","13.2","21.3","94.3","0.088","0.398","4.5"
"Gosen Nanosilver 17","51","Slow","Nylon","1.25","1.26","7.9","9.1","10.6","40.24","40.5","19.0","14.1","54.2","12.9","","158.9","5.87","4.61","-0.02","10.4","20.6","95.1","0.088","0.398","4.5"
"Gosen Nanosilver 17","51","Medium","Nylon","1.25","1.26","7.9","9.1","10.6","40.06","37.2","26.3","28.2","68.1","22.4","","165.7","5.87","4.79","0.02","10.6","21","95.8","0.088","0.398","4.5"
"Gosen Nanosilver 17","51","Fast","Nylon","1.25","1.26","7.9","9.1","10.6","39.91","35.1","32.0","39.5","79.4","31.8","","156.6","5.87","4.94","0.18","11.0","21.7","95.3","0.088","0.398","4.5"
"Gosen Nanosilver 17","40","Slow","Nylon","1.25","1.26","7.9","9.1","10.6","30.25","44.8","21.1","15.2","45.4","12.0","","138.3","5.03","4.41","0.00","9.5","23.8","97.0","0.088","0.398","4.5"
"Gosen Nanosilver 17","40","Medium","Nylon","1.25","1.26","7.9","9.1","10.6","30.16","40.5","29.1","29.1","59.3","21.6","","140.0","5.03","4.50","0.06","9.7","24.2","93.9","0.088","0.398","4.5"
"Gosen Nanosilver 17","40","Fast","Nylon","1.25","1.26","7.9","9.1","10.6","30.03","38.0","34.2","40.1","70.1","30.0","","139.4","5.03","4.63","0.13","9.7","24.7","90.4","0.088","0.398","4.5"
"LaserFibre Native Tour 17 (1.25)","51","Fast","Polyester","1.25","1.31","7.9","11.2","10.3","27.78","35.5","32.2","50.9","78.7","31.7","14.9","200.0","6.90","16.04","0.46","23.4","46.1","83.9","0.102","0.5","4.9"
