Repository: aldooasdd/Tirtonic-

# Tirtonic String Finder — bundel implementasi

Letakkan folder ini di proyek website Tirtonic (misalnya `docs/string-finder/`), lalu minta developer membaca `PRD-string-finder.md` terlebih dulu.

```
PRD-string-finder.md        Spesifikasi lengkap (mulai dari sini)
PROMPTS-developer.md      Prompt developer per tahap (0, 1a, 1b, 1c, 1d)
data/
  twu_strings_raw.csv       Export asli TWU (tidak diubah)
  twu_strings_clean.csv     Data bersih untuk impor ke database
  strings.json              Format ringkas untuk engine acuan & tes
  cleaning-log.md           Semua nilai yang diperbaiki/dibuang
  dataset-stats.json        Statistik dataset

File: String Finder/tirtonic-string-finder/data/twu_strings_raw.csv (part 11 of 24)
"String","Ref. Ten. (lbs)","Swing Speed","Material","Gauge Nominal (mm)","Gauge Acutal (mm)","Stretch at 40 lbs (%)","Stretch at 51 lbs (%)","Stretch at 62 lbs (%)","Actual Pre-impact Tension (lbs)","Dwell Time (ms)","Deflection (mm)","Tension Change (lbs)","Peak Tension (lbs)","Peak Perp. Force (lbs)","Ave Perp. Force (lbs)","Stiffness (lb/in)","Static Loss lbs.","Stabilization Loss (lbs)","Impact Loss (lbs).","Total Loss (lbs)","Tension Loss (%)","Energy Return (%)","String/String COF","String/Ball COF","Spin Potential"
"Luxilon Natural Gut 1.25","51","Fast","Gut","1.25","1.35","2.4","2.4","3.9","44.21","36.7","33.7","23.2","67.3","28.4","15.1","82.3","4.19","2.32","0.11","6.6","13","95.6","0.129","0.479","3.7"
"Wilson Natural Gut 16","51","Fast","Gut","1.3","1.31","4.5","6.4","8.5","42.18","36.0","32.0","24.3","66.6","26.6","","96.6","5.53","3.01","0.24","8.8","17.3","95.3","0.245","0.33","1.3"
"Wilson Natural Gut 16","51","Medium","Gut","1.3","1.31","4.5","6.4","8.5","42.60","37.7","26.2","16.5","59.1","19.4","","97.7","5.53","2.59","0.33","8.4","16.7","95.8","0.245","0.33","1.3"
"Wilson Natural Gut 16","51","Slow","Gut","1.3","1.31","4.5","6.4","8.5","42.78","39.9","18.1","7.3","50.1","11.3","","91.4","5.53","2.41","-0.13","7.7","15.4","99.0","0.245","0.33","1.3"
"Wilson Natural Gut 16","62","Fast","Gut","1.3","1.31","4.5","6.4","8.5","51.91","34.1","30.0","22.1","74.1","27.8","","99.4","6.46","3.37","0.36","10.1","16.5","96.6","0.245","0.33","1.3"
"Wilson Natural Gut 16","62","Medium","Gut","1.3","1.31","4.5","6.4","8.5","52.43","35.3","24.3","14.3","66.8","20.3","","98.3","6.46","2.85","0.44","9.7","15.8","97.8","0.245","0.33","1.3"
"Wilson Natural Gut 16","62","Slow","Gut","1.3","1.31","4.5","6.4","8.5","52.57","36.9","17.0","6.6","59.1","12.6","","92.0","6.46","2.71","-0.28","8.8","14.4","99.8","0.245","0.33","1.3"
"Wilson Natural Gut 16","40","Slow","Gut","1.3","1.31","4.5","6.4","8.5","30.91","44.7","20.8","10.8","41.7","10.9","","101.7","5.60","3.18","0.04","8.8","22.2","98.2","0.245","0.33","1.3"
"Wilson Natural Gut 16","40","Medium","Gut","1.3","1.31","4.5","6.4","8.5","30.58","41.1","29.7","21.6","52.0","19.3","","99.4","5.60","3.51","0.15","9.3","23.3","94.9","0.245","0.33","1.3"
"Wilson Natural Gut 16","40","Fast","Gut","1.3","1.31","4.5","6.4","8.5","30.34","39.1","35.5","29.3","59.5","26.4","","94.3","5.60","3.75","0.20","9.5","24.1","93.7","0.245","0.33","1.3"
"Wilson Natural Gut 16 (1.30)","51","Fast","Gut","1.3","NA","4.5","3.6","9.1","44.67","36.2","33.0","24.7","69.5","28.7","15.9","92.6","3.84","2.21","0.11","6.2","12.1","94.9","0.124","0.492","4"
"Wilson Natural Gut 17","62","Slow","Gut","1.25","NA","4.8","7.3","9.1","54.93","36.9","17.0","6.6","61.5","13.1","","91.4","5.56","1.25","-0.04","6.8","11","97.8","0.173","0.386","2.2"
"Wilson Natural Gut 17","62","Medium","Gut","1.25","NA","4.8","7.3","9.1","54.51","35.5","25.0","14.6","69.0","21.6","","94.9","5.56","1.67","0.05","7.3","11.8","96.2","0.173","0.386","2.2"
"Wilson Natural Gut 17","62","Fast","Gut","1.25","NA","4.8","7.3","9.1","54.27","34.3","30.1","20.5","75.0","28.2","","92.6","5.56","1.91","0.51","7.9","12.9","97.8","0.173","0.386","2.2"
"Wilson Natural Gut 17","51","Slow","Gut","1.25","NA","4.8","7.3","9.1","44.08","40.3","18.5","6.6","50.5","11.7","","76.6","5.47","1.17","0.05","6.6","13.2","99.2","0.173","0.386","2.2"
"Wilson Natural Gut 17","51","Medium","Gut","1.25","NA","4.8","7.3","9.1","43.44","38.2","27.0","15.0","58.4","19.7","","83.4","5.47","1.81","0.07","7.3","14.5","98.0","0.173","0.386","2.2"
"Wilson Natural Gut 17","51","Fast","Gut","1.25","NA","4.8","7.3","9.1","43.33","36.7","33.0","21.6","64.8","26.8","","80.6","5.47","1.92","0.31","7.7","15.2","95.3","0.173","0.386","2.2"
"Wilson Natural Gut 17","40","Slow","Gut","1.25","NA","4.8","7.3","9.1","32.48","44.7","21.0","10.1","42.6","11.2","","93.2","5.25","1.96","-0.04","7.1","18.1","98.2","0.173","0.386","2.2"
"Wilson Natural Gut 17","40","Medium","Gut","1.25","NA","4.8","7.3","9.1","32.44","41.5","29.6","19.2","51.6","19.1","","89.2","5.25","2.00","0.09","7.3","18.5","97.8","0.173","0.386","2.2"
"Wilson Natural Gut 17","40","Fast","Gut","1.25","NA","4.8","7.3","9.1","32.30","39.5","35.8","26.0","58.2","26.1","","82.3","5.25","2.14","0.11","7.5","18.9","93.7","0.173","0.386","2.2"
"SuperString Nikita Original 1.25","62","Slow","Polyester","1.25","1.26","2.4","3.6","4.8","39.12","38.1","18.0","22.7","61.7","13.9","","285.2","8.38","14.24","-0.26","22.3","36.2","98.2","0.109","0.371","3.4"
"SuperString Nikita Original 1.25","62","Medium","Polyester","1.25","1.26","2.4","3.6","4.8","39.56","34.6","25.0","39.2","78.7","24.6","","254.9","8.38","13.80","0.16","22.3","36.2","93.9","0.109","0.371","3.4"
"SuperString Nikita Original 1.25","62","Fast","Polyester","1.25","1.26","2.4","3.6","4.8","39.51","32.8","29.9","50.5","90.0","33.7","","228.6","8.38","13.85","0.53","22.7","36.9","89.3","0.109","0.371","3.4"
"SuperString Nikita Original 1.25","51","Slow","Polyester","1.25","1.26","2.4","3.6","4.8","29.00","41.5","20.0","24.0","52.9","13.3","","243.5","7.63","14.09","-0.17","21.6","42.5","95.8","0.109","0.371","3.4"
"SuperString Nikita Original 1.25","51","Medium","Polyester","1.25","1.26","2.4","3.6","4.8","29.46","37.3","27.0","39.5","69.0","23.3","","220.6","7.63","13.63","0.20","21.4","42.3","90.8","0.109","0.371","3.4"
"SuperString Nikita Original 1.25","51","Fast","Polyester","1.25","1.26","2.4","3.6","4.8","29.44","35.2","32.0","50.1","79.6","31.8","","198.9","7.63","13.65","0.49","21.8","42.9","85.7","0.109","0.371","3.4"
"SuperString Nikita Original 1.25","40","Slow","Polyester","1.25","1.26","2.4","3.6","4.8","19.32","45.9","22.0","24.7","44.1","12.1","","208.0","6.22","14.15","-0.19","20.1","50.8","91.0","0.109","0.371","3.4"
"SuperString Nikita Original 1.25","40","Medium","Polyester","1.25","1.26","2.4","3.6","4.8","19.93","41.0","29.8","39.0","59.1","22.0","","178.9","6.22","13.54","0.35","20.1","50.7","86.3","0.109","0.371","3.4"
"SuperString Nikita Original 1.25","40","Fast","Polyester","1.25","1.26","2.4","3.6","4.8","19.91","38.7","34.0","48.7","68.8","29.2","","171.5","6.22","13.56","0.44","20.3","50.9","79.6","0.109","0.371","3.4"
"SuperString Nikita Soft 16L","62","Slow","Polyester","1.25","1.27","4.2","6.1","7.9","37.07","39.1","18.3","22.5","59.5","13.6","","272.6","10.12","14.55","-0.28","24.5","39.5","95.6","0.085","NA","NA"
"SuperString Nikita Soft 16L","62","Medium","Polyester","1.25","1.27","4.2","6.1","7.9","37.57","35.3","25.9","38.8","76.5","24.7","","236.0","10.12","14.05","0.17","24.3","39.4","92.7","0.085","NA","NA"
"SuperString Nikita Soft 16L","62","Fast","Polyester","1.25","1.27","4.2","6.1","7.9","37.60","33.4","30.0","49.8","87.3","32.8","","224.0","10.12","14.02","0.53","24.7","40","88.9","0.085","NA","NA"
"SuperString Nikita Soft 16L","51","Slow","Polyester","1.25","1.27","4.2","6.1","7.9","25.69","43.2","20.6","24.3","49.8","12.8","","230.9","9.57","15.46","-0.24","24.7","48.9","93.7","0.085","NA","NA"
"SuperString Nikita Soft 16L","51","Medium","Polyester","1.25","1.27","4.2","6.1","7.9","26.28","38.7","28.0","39.0","65.3","22.9","","202.3","9.57","14.87","0.28","24.7","48.7","88.4","0.085","NA","NA"
"SuperString Nikita Soft 16L","51","Fast","Polyester","1.25","1.27","4.2","6.1","7.9","26.26","36.5","33.0","49.0","75.4","31.1","","182.9","9.57","14.89","0.48","24.9","49.2","85.6","0.085","NA","NA"
"SuperString Nikita Soft 16L","40","Slow","Polyester","1.25","1.27","4.2","6.1","7.9","14.33","49.7","24.0","24.7","39.0","11.7","","173.7","8.38","16.98","-0.05","25.4","63.8","89.9","0.085","NA","NA"
"SuperString Nikita Soft 16L","40","Medium","Polyester","1.25","1.27","4.2","6.1","7.9","14.82","44.5","32.0","35.9","50.7","20.2","","142.9","8.38","16.49","0.44","25.4","63.8","82.8","0.085","NA","NA"
"SuperString Nikita Soft 16L","40","Fast","Polyester","1.25","1.27","4.2","6.1","7.9","14.82","42.0","37.0","44.8","59.5","27.6","","132.6","8.38","16.49","0.38","25.1","63.6","77.1","0.085","NA","NA"
"Tecnifibre NRG2 16","62","Slow","Nylon","1.32","NA","7.3","7.9","9.1","52.99","36.8","16.8","12.1","65.0","13.7","","173.2","5.73","3.02","0.03","8.8","14.2","97.2","0.155","0.503","3.2"
"Tecnifibre NRG2 16","62","Medium","Nylon","1.32","NA","7.3","7.9","9.1","52.66","34.2","24.2","27.3","80.0","24.2","","190.9","5.73","3.35","-0.04","9.0","14.6","94.7","0.155","0.503","3.2"
"Tecnifibre NRG2 16","62","Fast","Nylon","1.32","NA","7.3","7.9","9.1","52.50","32.5","29.8","38.8","91.5","34.1","","177.7","5.73","3.51","0.07","9.3","15.1","92.9","0.155","0.503","3.2"
"Tecnifibre NRG2 16","51","Slow","Nylon","1.32","NA","7.3","7.9","9.1","41.90","40.4","18.5","13.5","55.3","12.8","","160.0","5.42","3.40","0.05","8.8","17.5","97.6","0.155","0.503","3.2"
"Tecnifibre NRG2 16","51","Medium","Nylon","1.32","NA","7.3","7.9","9.1","41.70","36.9","26.3","28.7","70.3","23.2","","168.6","5.42","3.60","0.05","9.0","17.9","93.9","0.155","0.503","3.2"
"Tecnifibre NRG2 16","51","Fast","Nylon","1.32","NA","7.3","7.9","9.1","41.54","34.7","32.0","39.9","81.4","32.6","","158.3","5.42","3.76","0.09","9.3","18.3","92.9","0.155","0.503","3.2"
"Tecnifibre NRG2 16","40","Slow","Nylon","1.32","NA","7.3","7.9","9.1","32.13","44.1","20.2","14.3","46.5","11.7","","141.7","4.67","2.89","-0.04","7.5","18.9","96.2","0.155","0.503","3.2"
"Tecnifibre NRG2 16","40","Medium","Nylon","1.32","NA","7.3","7.9","9.1","31.99","39.9","28.9","28.9","61.1","22.1","","141.2","4.67","3.03","-0.03","7.7","19.3","94.3","0.155","0.503","3.2"
"Tecnifibre NRG2 16","40","Fast","Nylon","1.32","NA","7.3","7.9","9.1","31.93","37.5","34.1","39.0","71.0","30.2","","136.6","4.67","3.09","0.07","7.9","19.7","92.0","0.155","0.503","3.2"
"Tecnifibre NRG2 17/1.24","62","Slow","Nylon","1.24","1.27","6.4","7.6","8.5","54.07","35.8","16.5","12.3","66.4","13.7","","185.2","4.61","3.06","-0.17","7.5","12.1","98.8","0.135","0.475","3.5"
"Tecnifibre NRG2 17/1.24","62","Medium","Nylon","1.24","1.27","6.4","7.6","8.5","53.91","33.5","23.9","26.7","80.5","24.0","","189.2","4.61","3.22","-0.05","7.7","12.6","95.1","0.135","0.475","3.5"
"Tecnifibre NRG2 17/1.24","62","Fast","Nylon","1.24","1.27","6.4","7.6","8.5","53.71","31.9","28.8","37.9","91.5","33.0","","185.7","4.61","3.42","0.42","8.4","13.7","94.7","0.135","0.475","3.5"
"Tecnifibre NRG2 17/1.24","51","Slow","Nylon","1.24","1.27","6.4","7.6","8.5","43.55","39.1","18.0","13.9","57.3","12.9","","173.2","4.72","2.45","-0.04","7.1","14","99.0","0.135","0.475","3.5"
"Tecnifibre NRG2 17/1.24","51","Medium","Nylon","1.24","1.27","6.4","7.6","8.5","43.28","36.0","25.9","27.6","71.0","22.9","","167.4","4.72","2.72","-0.03","7.5","14.6","96.2","0.135","0.475","3.5"
"Tecnifibre NRG2 17/1.24","51","Fast","Nylon","1.24","1.27","6.4","7.6","8.5","43.22","34.0","31.0","38.8","82.0","31.8","","164.0","4.72","2.78","0.18","7.7","15.1","93.5","0.135","0.475","3.5"
"Tecnifibre NRG2 17/1.24","40","Slow","Nylon","1.24","1.27","6.4","7.6","8.5","32.96","42.9","20.0","14.6","47.4","11.9","","147.4","4.30","2.43","-0.05","6.6","16.8","92.9","0.135","0.475","3.5"
"Tecnifibre NRG2 17/1.24","40","Medium","Nylon","1.24","1.27","6.4","7.6","8.5","32.90","39.0","28.1","28.4","61.3","21.5","","146.3","4.30","2.49","0.02","6.8","17.2","92.5","0.135","0.475","3.5"
"Tecnifibre NRG2 17/1.24","40","Fast","Nylon","1.24","1.27","6.4","7.6","8.5","32.83","36.8","33.5","38.4","71.2","29.8","","138.9","4.30","2.56","0.09","6.8","17.5","92.5","0.135","0.475","3.5"
"Tecnifibre NRG2 18 (1.18)","62","Slow","Nylon/Polyurethane","1.18","1.19","7.6","9.1","10.0","51.20","36.7","17.0","12.3","63.5","13.5","","173.2","5.51","5.03","-0.09","10.4","16.9","97.0","0.198","0.514","2.6"
"Tecnifibre NRG2 18 (1.18)","62","Medium","Nylon/Polyurethane","1.18","1.19","7.6","9.1","10.0","51.11","34.3","24.0","26.0","77.2","23.2","","182.9","5.51","5.12","0.06","10.8","17.3","93.5","0.198","0.514","2.6"
"Tecnifibre NRG2 18 (1.18)","62","Fast","Nylon/Polyurethane","1.18","1.19","7.6","9.1","10.0","50.80","32.6","29.6","37.0","88.0","32.5","","172.6","5.51","5.43","0.37","11.2","18.3","94.1","0.198","0.514","2.6"
"Tecnifibre NRG2 18 (1.18)","51","Slow","Nylon/Polyurethane","1.18","1.19","7.6","9.1","10.0","41.08","40.0","18.6","13.5","54.5","12.6","","157.7","5.14","4.50","-0.04","9.7","18.9","97.4","0.198","0.514","2.6"
"Tecnifibre NRG2 18 (1.18)","51","Medium","Nylon/Polyurethane","1.18","1.19","7.6","9.1","10.0","40.95","36.8","26.0","26.7","67.7","22.0","","160.6","5.14","4.63","0.03","9.7","19.3","95.8","0.198","0.514","2.6"
"Tecnifibre NRG2 18 (1.18)","51","Fast","Nylon/Polyurethane","1.18","1.19","7.6","9.1","10.0","40.81","34.8","31.9","37.7","78.5","31.3","","150.9","5.14","4.77","0.24","10.1","20","92.5","0.198","0.514","2.6"
"Tecnifibre NRG2 18 (1.18)","40","Slow","Nylon/Polyurethane","1.18","1.19","7.6","9.1","10.0","31.51","43.9","20.5","14.1","45.6","11.7","","136.6","4.10","4.08","-0.02","8.2","20.6","97.6","0.198","0.514","2.6"
"Tecnifibre NRG2 18 (1.18)","40","Medium","Nylon/Polyurethane","1.18","1.19","7.6","9.1","10.0","31.47","39.9","30.9","27.1","58.7","22.7","","116.0","4.10","4.12","0.03","8.2","20.8","94.9","0.198","0.514","2.6"
"Tecnifibre NRG2 18 (1.18)","40","Fast","Nylon/Polyurethane","1.18","1.19","7.6","9.1","10.0","31.38","37.6","34.0","37.5","69.0","29.3","","132.0","4.10","4.21","0.16","8.4","21.3","93.7","0.198","0.514","2.6"
"Wilson NXT 15L (1.35)","51","Fast","Nylon","1.35","1.30","7.6","9.1","9.1","41.50","34.8","32.0","38.1","79.8","31.9","16.1","152.0","3.99","5.23","0.18","9.5","18.5","92.0","0.081","0.566","7"
"Wilson NXT 16","62","Slow","Nylon","1.3","1.32","6.1","7.0","8.2","50.19","36.9","17.1","14.8","65.0","13.9","","206.9","6.62","4.93","-0.22","11.2","18.4","98.0","0.117","0.453","3.9"
"Wilson NXT 16","62","Medium","Nylon","1.3","1.32","6.1","7.0","8.2","50.10","34.2","24.0","29.1","79.2","23.8","","204.0","6.62","5.02","-0.06","11.5","18.8","96.0","0.117","0.453","3.9"
"Wilson NXT 16","62","Fast","Nylon","1.3","1.32","6.1","7.0","8.2","49.97","32.5","29.1","41.0","90.8","33.1","","196.6","6.62","5.15","0.36","12.1","19.6","94.1","0.117","0.453","3.9"
"Wilson NXT 16","51","Slow","Nylon","1.3","1.32","6.1","7.0","8.2","40.79","39.8","18.8","15.7","56.4","13.3","","178.3","5.03","4.90","-0.05","9.9","19.5","98.0","0.117","0.453","3.9"
"Wilson NXT 16","51","Medium","Nylon","1.3","1.32","6.1","7.0","8.2","40.62","36.5","26.0","30.4","71.0","23.1","","182.9","5.03","5.07","-0.02","10.1","19.9","94.1","0.117","0.453","3.9"
"Wilson NXT 16","51","Fast","Nylon","1.3","1.32","6.1","7.0","8.2","40.51","34.5","31.2","41.5","82.0","31.9","","173.7","5.03","5.18","0.18","10.4","20.5","94.3","0.117","0.453","3.9"
"Wilson NXT 16","40","Slow","Nylon","1.3","1.32","6.1","7.0","8.2","30.50","43.7","20.7","16.3","46.7","12.1","","155.4","4.78","4.41","-0.04","9.0","23.1","98.2","0.117","0.453","3.9"
"Wilson NXT 16","40","Medium","Nylon","1.3","1.32","6.1","7.0","8.2","30.43","39.6","28.4","30.4","60.9","21.6","","153.7","4.78","4.48","0.02","9.3","23.4","93.1","0.117","0.453","3.9"
"Wilson NXT 16","40","Fast","Nylon","1.3","1.32","6.1","7.0","8.2","30.36","37.3","34.0","41.2","71.7","30.4","","145.2","4.78","4.55","0.11","9.5","23.8","90.4","0.117","0.453","3.9"
"Wilson NXT 17","62","Slow","Nylon","1.24","1.26","6.7","8.2","9.1","49.52","37.6","17.8","13.7","63.3","14.1","","175.5","6.46","5.76","-0.03","12.1","19.8","94.9","0.248","0.493","2"
"Wilson NXT 17","62","Medium","Nylon","1.24","1.26","6.7","8.2","9.1","49.33","34.7","24.4","28.0","77.4","23.6","","192.6","6.46","5.95","0.03","12.3","20.1","94.9","0.248","0.493","2"
"Wilson NXT 17","62","Fast","Nylon","1.24","1.26","6.7","8.2","9.1","49.15","32.9","30.0","39.5","88.6","33.2","","178.3","6.46","6.13","0.29","12.8","20.9","92.4","0.248","0.493","2"
"Wilson NXT 17","51","Slow","Nylon","1.24","1.26","6.7","8.2","9.1","39.56","40.8","19.1","14.8","54.2","13.0","","164.0","5.27","5.89","-0.02","11.0","22","98.0","0.248","0.493","2"
"Wilson NXT 17","51","Medium","Nylon","1.24","1.26","6.7","8.2","9.1","39.43","37.3","26.5","29.1","68.4","22.6","","168.6","5.27","6.02","0.05","11.2","22.3","98.0","0.248","0.493","2"
"Wilson NXT 17","51","Fast","Nylon","1.24","1.26","6.7","8.2","9.1","39.27","35.3","32.0","39.2","78.5","31.4","","156.0","5.27","6.18","0.20","11.7","23","93.5","0.248","0.493","2"
"Wilson NXT 17","40","Slow","Nylon","1.24","1.26","6.7","8.2","9.1","28.93","45.2","21.7","15.7","44.5","12.1","","134.3","5.80","4.96","-0.07","10.8","26.9","97.4","0.248","0.493","2"
"Wilson NXT 17","40","Medium","Nylon","1.24","1.26","6.7","8.2","9.1","28.91","40.8","29.6","29.5","58.4","21.6","","136.6","5.80","4.98","0.02","10.8","27.2","92.5","0.248","0.493","2"
"Wilson NXT 17","40","Fast","Nylon","1.24","1.26","6.7","8.2","9.1","28.84","38.5","34.8","39.7","68.4","29.8","","133.2","5.80","5.05","0.09","11.0","27.6","90.4","0.248","0.493","2"
"Wilson NXT Control 16 (1.32)","62","Slow","Nylon/Polyester","1.32","1.33","6.4","8.5","10.0","46.57","36.9","17.0","15.7","62.2","13.3","","220.6","7.28","7.89","-0.07","15.2","24.5","98.2","0.149","0.454","3"
"Wilson NXT Control 16 (1.32)","62","Medium","Nylon/Polyester","1.32","1.33","6.4","8.5","10.0","46.48","34.3","24.0","30.6","77.2","23.2","","214.9","7.28","7.98","-0.02","15.2","24.7","93.9","0.149","0.454","3"
"Wilson NXT Control 16 (1.32)","62","Fast","Nylon/Polyester","1.32","1.33","6.4","8.5","10.0","46.37","32.6","29.2","42.1","88.6","32.3","","201.2","7.28","8.09","0.15","15.4","25.1","92.7","0.149","0.454","3"
"Wilson NXT Control 16 (1.32)","51","Slow","Nylon/Polyester","1.32","1.33","6.4","8.5","10.0","35.19","41.2","19.5","16.5","51.8","12.6","","177.7","6.22","9.31","-0.11","15.4","30.4","95.1","0.149","0.454","3"
"Wilson NXT Control 16 (1.32)","51","Medium","Nylon/Polyester","1.32","1.33","6.4","8.5","10.0","35.26","37.5","26.9","30.9","66.2","22.3","","173.7","6.22","9.24","0.00","15.4","30.5","93.1","0.149","0.454","3"
"Wilson NXT Control 16 (1.32)","51","Fast","Nylon/Polyester","1.32","1.33","6.4","8.5","10.0","35.21","35.5","32.0","41.2","76.5","30.6","","163.4","6.22","9.29","0.19","15.7","31","88.7","0.149","0.454","3"
"Wilson NXT Control 16 (1.32)","40","Slow","Nylon/Polyester","1.32","1.33","6.4","8.5","10.0","22.29","47.2","22.3","17.6","39.9","11.1","","145.2","7.32","10.08","-0.09","17.4","43.6","92.7","0.149","0.454","3"
"Wilson NXT Control 16 (1.32)","40","Medium","Nylon/Polyester","1.32","1.33","6.4","8.5","10.0","22.45","42.5","30.1","30.4","52.9","19.9","","136.6","7.32","9.92","0.09","17.4","43.7","87.8","0.149","0.454","3"
"Wilson NXT Control 16 (1.32)","40","Fast","Nylon/Polyester","1.32","1.33","6.4","8.5","10.0","22.42","39.9","36.0","39.9","62.2","28.0","","125.2","7.32","9.95","0.19","17.4","44","84.3","0.149","0.454","3"
"Wilson NXT Duramax 15 (1.40)","40","Slow","Nylon","1.4","NA","6.1","7.3","8.5","29.50","45.5","21.9","16.1","45.6","12.5","6.4","136.6","6.00","4.19","0.35","10.6","26.6","99.8","0.089","0.398","4.5"
"Wilson NXT Duramax 15 (1.40)","40","Medium","Nylon","1.4","NA","6.1","7.3","8.5","29.61","40.3","29.9","30.9","60.4","22.6","10.9","139.4","6.00","4.08","1.10","11.2","28.2","93.9","0.089","0.398","4.5"
"Wilson NXT Duramax 15 (1.40)","40","Fast","Nylon","1.4","NA","6.1","7.3","8.5","29.33","37.7","35.0","41.0","70.3","30.8","14.5","136.0","6.00","4.36","1.08","11.5","28.8","90.4","0.089","0.398","4.5"
"Wilson NXT Duramax 15 (1.40)","51","Slow","Nylon","1.4","NA","6.1","7.3","8.5","42.84","40.2","19.0","15.0","58.0","13.7","7.3","169.7","4.08","3.80","0.00","7.9","15.5","97.2","0.089","0.398","4.5"
"Wilson NXT Duramax 15 (1.40)","51","Medium","Nylon","1.4","NA","6.1","7.3","8.5","42.80","36.3","26.3","29.8","72.5","23.9","12.3","175.5","4.08","3.84","0.11","7.9","15.8","95.8","0.089","0.398","4.5"
"Wilson NXT Duramax 15 (1.40)","51","Fast","Nylon","1.4","NA","6.1","7.3","8.5","42.73","34.2","32.0","40.6","83.3","33.3","16.2","161.7","4.08","3.91","0.95","8.8","17.6","92.0","0.089","0.398","4.5"
"Wilson NXT Duramax 15 (1.40)","62","Slow","Nylon","1.4","NA","6.1","7.3","8.5","53.85","37.2","17.8","13.5","67.3","14.9","7.9","172.6","4.30","3.59","0.18","8.2","13.1","97.6","0.089","0.398","4.5"
"Wilson NXT Duramax 15 (1.40)","62","Medium","Nylon","1.4","NA","6.1","7.3","8.5","53.67","33.9","24.5","28.4","82.0","25.1","13.1","192.0","4.30","3.77","0.18","8.2","13.4","97.2","0.089","0.398","4.5"
"Wilson NXT Duramax 15 (1.40)","62","Fast","Nylon","1.4","NA","6.1","7.3","8.5","53.47","32.0","29.9","39.9","93.5","34.9","17.5","181.7","4.30","3.97","0.70","9.0","14.5","93.5","0.089","0.398","4.5"
"Wilson NXT Duramax 16 (1.32)","51","Fast","Nylon","1.32","NA","6.7","3.3","8.5","43.92","34.1","31.8","39.7","83.8","33.3","16.6","160.0","2.98","3.82","0.13","6.8","13.7","92.5","0.092","0.523","5.7"
"Wilson NXT Max 15L (1.35)","51","Fast","Nylon","1.35","1.25","1.8","2.4","4.2","44.19","34.0","31.7","38.6","82.7","32.8","16.4","156.0","2.98","3.55","0.13","6.6","13.1","92.2","0.087","0.63","7.2"
"Wilson NXT Max 16","62","Slow","Nylon","1.32","1.34","6.1","7.0","8.2","50.83","37.1","17.0","14.1","65.0","13.8","","199.5","6.86","4.05","-0.11","10.8","17.5","98.2","0.206","0.521","2.5"
"Wilson NXT Max 16","62","Medium","Nylon","1.32","1.34","6.1","7.0","8.2","50.67","34.2","24.2","30.0","80.7","24.4","","208.0","6.86","4.21","0.07","11.0","18","96.0","0.206","0.521","2.5"
"Wilson NXT Max 16","62","Fast","Nylon","1.32","1.34","6.1","7.0","8.2","50.49","32.4","29.8","41.9","92.4","34.5","","192.0","6.86","4.39","0.24","11.5","18.6","92.4","0.206","0.521","2.5"
"Wilson NXT Max 16","51","Slow","Nylon","1.32","1.34","6.1","7.0","8.2","40.59","40.4","18.5","15.4","56.2","13.0","","184.6","5.98","4.15","-0.11","9.9","19.7","97.6","0.206","0.521","2.5"
"Wilson NXT Max 16","51","Medium","Nylon","1.32","1.34","6.1","7.0","8.2","40.53","36.7","26.2","31.3","71.7","23.5","","185.2","5.98","4.21","0.00","10.1","20.1","94.1","0.206","0.521","2.5"
"Wilson NXT Max 16","51","Fast","Nylon","1.32","1.34","6.1","7.0","8.2","40.33","34.6","32.0","42.8","83.1","33.2","","169.7","5.98","4.41","0.11","10.6","20.7","90.2","0.206","0.521","2.5"
"Wilson NXT Max 16","40","Slow","Nylon","1.32","1.34","6.1","7.0","8.2","30.72","44.3","20.3","15.9","46.7","11.8","","158.3","5.09","3.88","0.00","9.0","22.6","94.9","0.206","0.521","2.5"
"Wilson NXT Max 16","40","Medium","Nylon","1.32","1.34","6.1","7.0","8.2","30.65","39.6","28.9","31.8","62.4","22.5","","154.3","5.09","3.95","0.04","9.0","22.9","92.9","0.206","0.521","2.5"
"Wilson NXT Max 16","40","Fast","Nylon","1.32","1.34","6.1","7.0","8.2","30.54","37.3","34.0","42.1","72.5","30.8","","147.4","5.09","4.06","0.18","9.3","23.5","88.0","0.206","0.521","2.5"
"Wilson NXT OS","62","Slow","Nylon","1.28","1.33","6.4","7.3","8.5","52.85","36.2","16.7","13.2","66.2","13.8","","194.9","5.51","3.38","-0.22","8.6","14","96.8","0.181","0.459","2.5"
"Wilson NXT OS","62","Medium","Nylon","1.28","1.33","6.4","7.3","8.5","52.66","33.8","24.0","27.6","80.3","24.1","","194.9","5.51","3.57","-0.04","9.0","14.6","95.1","0.181","0.459","2.5"
"Wilson NXT OS","62","Fast","Nylon","1.28","1.33","6.4","7.3","8.5","52.46","32.1","29.0","39.2","91.7","33.3","","190.3","5.51","3.77","0.36","9.7","15.6","94.7","0.181","0.459","2.5"
"Wilson NXT OS","51","Slow","Nylon","1.28","1.33","6.4","7.3","8.5","41.67","39.7","18.3","14.8","56.4","12.9","","178.9","5.56","3.49","-0.05","9.0","17.7","95.1","0.181","0.459","2.5"
"Wilson NXT OS","51","Medium","Nylon","1.28","1.33","6.4","7.3","8.5","41.50","36.5","26.0","29.3","70.8","23.0","","176.0","5.56","3.66","0.00","9.3","18.2","95.3","0.181","0.459","2.5"
"Wilson NXT OS","51","Fast","Nylon","1.28","1.33","6.4","7.3","8.5","41.34","34.5","31.1","40.4","81.8","31.7","","169.7","5.56","3.82","0.15","9.5","18.8","92.7","0.181","0.459","2.5"
"Wilson NXT OS","40","Slow","Nylon","1.28","1.33","6.4","7.3","8.5","31.73","43.6","20.2","15.4","47.2","11.9","","153.7","4.74","3.22","0.00","7.9","20.1","98.2","0.181","0.459","2.5"
"Wilson NXT OS","40","Medium","Nylon","1.28","1.33","6.4","7.3","8.5","31.58","39.4","28.1","30.2","61.7","21.7","","156.0","4.74","3.37","0.03","8.2","20.5","94.3","0.181","0.459","2.5"
"Wilson NXT OS","40","Fast","Nylon","1.28","1.33","6.4","7.3","8.5","31.49","37.1","33.8","39.9","71.2","30.1","","141.7","4.74","3.46","0.09","8.4","20.9","90.4","0.181","0.459","2.5"
"Wilson NXT Power 17 (1.26)","51","Fast","Nylon","1.26","1.35","6.4","7.3","8.2","43.64","34.3","31.9","39.7","83.1","33.2","16.5","157.7","3.40","3.68","0.16","7.3","14.3","91.6","0.088","0.488","5.5"
"Wilson NXT Tour 16","62","Slow","Nylon","1.3","1.35","5.8","7.0","8.2","51.27","36.3","17.0","14.6","65.9","14.0","","205.2","6.06","4.41","-0.17","10.4","16.7","95.8","0.122","0.466","3.8"
"Wilson NXT Tour 16","62","Medium","Nylon","1.3","1.35","5.8","7.0","8.2","51.16","33.7","24.0","30.0","81.1","24.3","","211.5","6.06","4.52","0.05","10.6","17.2","96.4","0.122","0.466","3.8"
"Wilson NXT Tour 16","62","Fast","Nylon","1.3","1.35","5.8","7.0","8.2","50.98","32.0","29.0","41.9","93.1","33.7","","202.9","6.06","4.70","0.38","11.0","18","94.1","0.122","0.466","3.8"
"Wilson NXT Tour 16","51","Slow","Nylon","1.3","1.35","5.8","7.0","8.2","40.40","39.6","18.1","15.7","56.0","12.7","","193.7","6.33","3.99","-0.04","10.4","20.3","98.0","0.122","0.466","3.8"
"Wilson NXT Tour 16","51","Medium","Nylon","1.3","1.35","5.8","7.0","8.2","40.31","36.3","26.0","31.1","71.2","23.2","","186.9","6.33","4.08","0.05","10.4","20.6","93.7","0.122","0.466","3.8"
"Wilson NXT Tour 16","51","Fast","Nylon","1.3","1.35","5.8","7.0","8.2","40.18","34.3","31.0","42.8","82.9","32.1","","180.6","6.33","4.21","0.29","10.8","21.3","91.8","0.122","0.466","3.8"
"Wilson NXT Tour 16","40","Slow","Nylon","1.3","1.35","5.8","7.0","8.2","29.90","43.7","20.5","17.0","46.7","12.0","","163.4","5.73","4.06","-0.02","9.7","24.6","96.4","0.122","0.466","3.8"
"Wilson NXT Tour 16","40","Medium","Nylon","1.3","1.35","5.8","7.0","8.2","29.83","39.5","28.1","32.6","62.4","21.9","","167.4","5.73","4.13","0.04","9.9","24.9","93.1","0.122","0.466","3.8"
"Wilson NXT Tour 16","40","Fast","Nylon","1.3","1.35","5.8","7.0","8.2","29.75","37.1","34.0","42.8","72.5","30.8","","150.9","5.73","4.21","0.14","10.1","25.4","88.4","0.122","0.466","3.8"
"Wilson NXT Tour 17","62","Slow","Nylon","1.26","1.30","6.1","7.3","8.2","52.04","36.4","17.0","13.9","65.9","14.0","","194.3","5.89","3.81","-0.09","9.7","15.6","96.8","0.119","0.425","3.6"
"Wilson NXT Tour 17","62","Medium","Nylon","1.26","1.30","6.1","7.3","8.2","51.69","33.9","24.0","28.9","80.5","24.2","","204.0","5.89","4.16","-0.11","9.9","16.1","96.2","0.119","0.425","3.6"
"Wilson NXT Tour 17","62","Fast","Nylon","1.26","1.30","6.1","7.3","8.2","51.60","32.2","29.0","41.0","92.6","33.6","","198.3","5.89","4.25","0.22","10.4","16.8","93.5","0.119","0.425","3.6"
"Wilson NXT Tour 17","51","Slow","Nylon","1.26","1.30","6.1","7.3","8.2","41.83","39.4","18.3","15.2","56.9","13.0","","184.0","4.94","3.95","-0.09","8.8","17.3","98.0","0.119","0.425","3.6"
"Wilson NXT Tour 17","51","Medium","Nylon","1.26","1.30","6.1","7.3","8.2","41.67","36.2","26.0","29.3","71.0","23.1","","176.6","4.94","4.11","-0.05","9.0","17.7","93.1","0.119","0.425","3.6"
"Wilson NXT Tour 17","51","Fast","Nylon","1.26","1.30","6.1","7.3","8.2","41.56","34.3","31.0","41.7","83.1","32.3","","175.5","4.94","4.22","0.19","9.3","18.4","93.9","0.119","0.425","3.6"
"Wilson NXT Tour 17","40","Slow","Nylon","1.26","1.30","6.1","7.3","8.2","30.83","43.6","20.8","16.3","47.2","12.3","","153.2","4.90","3.96","-0.02","8.8","22.3","95.5","0.119","0.425","3.6"
"Wilson NXT Tour 17","40","Medium","Nylon","1.26","1.30","6.1","7.3","8.2","30.76","39.5","28.4","30.9","61.5","21.8","","154.9","4.90","4.03","0.02","9.0","22.6","93.7","0.119","0.425","3.6"
"Wilson NXT Tour 17","40","Fast","Nylon","1.26","1.30","6.1","7.3","8.2","30.69","37.2","33.7","41.5","72.1","30.4","","148.0","4.90","4.10","0.11","9.0","22.9","89.9","0.119","0.425","3.6"
"Toroline O-Toro 17 (1.23)","51","Fast","Polyester","1.23","1.33","6.1","7.3","8.5","28.33","37.1","33.9","47.0","75.2","31.9","14.7","165.7","4.96","17.43","0.15","22.5","44.4","84.3","0.064","0.601","9.4"
"Toroline O-TORO Snap 16L (1.25)","51","Fast","Polyester","1.25","1.30","1.5","3.0","3.3","29.88","36.5","33.8","46.3","76.3","32.2","14.7","164.6","4.85","15.99","0.33","21.2","41.7","84.6","0.061","0.529","8.7"
"Toroline O-Toro Spin 17 (1.23)","51","Fast","Polyester","1.23","1.20","1.8","3.9","5.5","31.53","35.9","33.0","46.3","77.8","32.1","14.8","173.2","3.77","15.42","0.26","19.4","38.3","85.4","0.084","0.687","8.2"
"Toroline O-Toro Tour 17 (1.23)","51","Fast","Polyester","1.23","1.21","2.1","2.7","3.6","38.26","33.3","31.0","50.9","89.3","34.6","16.2","216.6","3.06","9.40","0.20","12.6","25","86.5","0.079","0.608","7.7"
"Gamma Ocho 16 (1.30)","51","Fast","Polyester","1.3","1.26","2.4","2.4","3.9","38.92","32.5","30.0","53.8","92.6","34.8","16.7","242.9","3.55","8.25","0.05","11.9","23.3","90.4","0.079","0.549","6.9"
"Gamma Ocho 17 (1.25)","51","Fast","Polyester","1.25","NA","8.2","9.4","3.0","40.35","32.6","30.0","51.4","91.7","34.4","16.8","231.5","2.60","7.77","0.31","10.6","21","89.1","0.079","0.561","7.1"
"Gamma Ocho TNT 16 (1.30)","51","Fast","Nylon","1.3","1.29","1.5","3.0","3.3","44.12","33.0","31.0","44.3","88.4","34.2","16.9","186.9","3.95","2.65","0.11","6.6","13.2","93.5","0.087","0.471","5.4"
"Gamma Ocho TNT 17 (1.25)","51","Fast","Nylon","1.25","NA","2.4","3.9","4.2","45.42","33.0","30.5","42.8","88.2","33.6","17.1","186.3","2.98","2.32","0.11","5.5","10.7","94.1","0.094","0.472","5"
"Gamma Ocho XP 16 (1.32)","51","Fast","Nylon","1.32","1.34","1.5","2.4","8.5","41.08","34.7","32.0","37.5","78.5","31.4","16.0","148.6","4.30","5.34","0.20","9.9","19.4","92.9","0.149","0.44","3"
"Gamma Ocho XP 17 (1.27)","51","Fast","Nylon","1.27","NA","2.7","4.2","10.3","40.35","34.9","32.1","37.3","77.6","31.1","15.7","147.4","3.88","6.49","0.22","10.6","20.9","93.9","0.138","0.5","3.6"
"Gosen OG Sheep Micro 17","62","Slow","Nylon","1.22","1.25","7.9","9.1","10.3","48.71","37.5","17.6","15.0","63.7","14.0","","195.5","7.41","5.62","-0.04","13.0","21","97.4","0.123","0.399","3.2"
"Gosen OG Sheep Micro 17","62","Medium","Nylon","1.22","1.25","7.9","9.1","10.3","48.51","34.8","24.9","29.8","78.3","24.4","","194.9","7.41","5.82","0.00","13.2","21.4","96.4","0.123","0.399","3.2"
"Gosen OG Sheep Micro 17","62","Fast","Nylon","1.22","1.25","7.9","9.1","10.3","48.33","32.9","30.0","40.8","89.1","33.4","","183.5","7.41","6.00","0.22","13.7","22.1","94.5","0.123","0.399","3.2"
"Gosen OG Sheep Micro 17","51","Slow","Nylon","1.22","1.25","7.9","9.1","10.3","39.29","40.7","19.0","15.9","55.1","13.1","","178.3","5.84","5.59","0.00","11.5","22.5","98.4","0.123","0.399","3.2"
"Gosen OG Sheep Micro 17","51","Medium","Nylon","1.22","1.25","7.9","9.1","10.3","39.14","37.2","26.7","29.5","68.6","22.9","","168.0","5.84","5.74","0.05","11.7","22.9","93.7","0.123","0.399","3.2"
"Gosen OG Sheep Micro 17","51","Fast","Nylon","1.22","1.25","7.9","9.1","10.3","39.01","35.1","32.0","41.2","80.3","32.1","","163.4","5.84","5.87","0.20","11.9","23.5","92.9","0.123","0.399","3.2"
"Gosen OG Sheep Micro 17","40","Slow","Nylon","1.22","1.25","7.9","9.1","10.3","28.58","45.5","21.7","16.1","44.8","12.1","","139.4","5.60","5.51","0.00","11.0","28","97.0","0.123","0.399","3.2"
"Gosen OG Sheep Micro 17","40","Medium","Nylon","1.22","1.25","7.9","9.1","10.3","28.49","40.9","29.5","30.0","58.7","21.6","","140.6","5.60","5.60","0.05","11.2","28.3","92.2","0.123","0.399","3.2"
"Gosen OG Sheep Micro 17","40","Fast","Nylon","1.22","1.25","7.9","9.1","10.3","28.40","38.3","34.9","40.1","68.6","30.0","","133.7","5.60","5.69","0.18","11.5","28.9","89.7","0.123","0.399","3.2"
"Gosen OG Sheep Micro 18","62","Slow","Nylon","1.15","1.19","8.2","9.1","10.3","49.94","37.5","17.7","14.1","63.9","14.2","","182.3","6.28","5.52","-0.03","11.7","19.1","97.4","0.114","0.36","3.2"
"Gosen OG Sheep Micro 18","62","Medium","Nylon","1.15","1.19","8.2","9.1","10.3","49.79","34.8","24.9","28.0","77.8","24.2","","184.6","6.28","5.67","0.07","12.1","19.5","97.2","0.114","0.36","3.2"
"Gosen OG Sheep Micro 18","62","Fast","Nylon","1.15","1.19","8.2","9.1","10.3","49.61","33.0","30.0","39.5","89.1","33.4","","178.3","6.28","5.85","0.26","12.3","20.1","94.1","0.114","0.36","3.2"
"Gosen OG Sheep Micro 18","51","Slow","Nylon","1.15","1.19","8.2","9.1","10.3","40.33","40.5","19.0","14.3","54.7","13.0","","162.3","5.58","4.81","0.00","10.4","20.5","99.6","0.114","0.36","3.2"
"Gosen OG Sheep Micro 18","51","Medium","Nylon","1.15","1.19","8.2","9.1","10.3","40.18","37.2","26.5","29.1","69.5","23.0","","168.6","5.58","4.96","0.05","10.6","20.9","94.3","0.114","0.36","3.2"
"Gosen OG Sheep Micro 18","51","Fast","Nylon","1.15","1.19","8.2","9.1","10.3","40.04","35.1","32.0","40.1","80.3","32.1","","159.4","5.58","5.10","0.20","10.8","21.4","94.3","0.114","0.36","3.2"
"Gosen OG Sheep Micro 18","40","Slow","Nylon","1.15","1.19","8.2","9.1","10.3","30.94","44.3","21.0","15.7","46.5","12.2","","145.2","4.98","3.77","0.05","8.8","22.2","96.8","0.114","0.36","3.2"
"Gosen OG Sheep Micro 18","40","Medium","Nylon","1.15","1.19","8.2","9.1","10.3","30.80","40.1","28.9","29.8","60.6","21.9","","144.0","4.98","3.91","0.06","9.0","22.6","93.7","0.114","0.36","3.2"
"Gosen OG Sheep Micro 18","40","Fast","Nylon","1.15","1.19","8.2","9.1","10.3","30.67","37.6","34.0","40.6","71.2","30.3","","142.3","4.98","4.04","0.13","9.0","23.1","89.5","0.114","0.36","3.2"
"Gosen OG Sheep Micro Super 16L","62","Slow","Nylon","1.25","1.25","7.0","8.2","9.1","50.27","37.3","17.7","14.6","64.8","14.3","","188.6","6.00","5.47","0.00","11.5","18.6","99.2","0.145","0.398","2.7"
"Gosen OG Sheep Micro Super 16L","62","Medium","Nylon","1.25","1.25","7.0","8.2","9.1","50.03","34.6","24.7","29.3","79.4","24.6","","194.9","6.00","5.71","0.04","11.7","19","96.0","0.145","0.398","2.7"
"Gosen OG Sheep Micro Super 16L","62","Fast","Nylon","1.25","1.25","7.0","8.2","9.1","49.81","32.7","29.9","40.4","90.2","33.8","","183.5","6.00","5.93","0.22","12.1","19.7","92.0","0.145","0.398","2.7"
"Gosen OG Sheep Micro Super 16L","51","Slow","Nylon","1.25","1.25","7.0","8.2","9.1","40.35","40.1","19.0","15.2","55.6","13.2","","171.5","5.58","4.79","0.00","10.4","20.4","98.4","0.145","0.398","2.7"
"Gosen OG Sheep Micro Super 16L","51","Medium","Nylon","1.25","1.25","7.0","8.2","9.1","40.20","36.9","26.3","30.4","70.6","23.2","","178.3","5.58","4.94","0.07","10.6","20.9","95.3","0.145","0.398","2.7"
"Gosen OG Sheep Micro Super 16L","51","Fast","Nylon","1.25","1.25","7.0","8.2","9.1","40.04","34.7","31.8","40.8","80.9","32.2","","164.0","5.58","5.10","0.20","10.8","21.4","92.7","0.145","0.398","2.7"
"Gosen OG Sheep Micro Super 16L","40","Slow","Nylon","1.25","1.25","7.0","8.2","9.1","30.65","44.1","20.9","15.9","46.5","12.2","","148.6","5.38","3.66","0.00","9.0","22.8","97.8","0.145","0.398","2.7"
"Gosen OG Sheep Micro Super 16L","40","Medium","Nylon","1.25","1.25","7.0","8.2","9.1","30.54","39.8","28.7","31.1","61.7","22.1","","153.7","5.38","3.77","0.07","9.3","23.2","92.5","0.145","0.398","2.7"
"Gosen OG Sheep Micro Super 16L","40","Fast","Nylon","1.25","1.25","7.0","8.2","9.1","30.43","37.3","34.0","41.7","72.1","30.6","","146.3","5.38","3.88","0.16","9.5","23.7","89.1","0.145","0.398","2.7"
"Gosen OG-Sheep Micro 16","62","Fast","Nylon","1.29","1.32","NA","NA","9.1","49.13","32.3","29.7","43.9","93.1","34.6","","201.7","8.27","4.34","0.18","12.8","20.7","93.3","0.105","0.359","3.4"
"Gosen OG-Sheep Micro 16","51","Slow","Nylon","1.29","1.32","NA","NA","9.1","40.46","39.8","18.1","15.7","56.2","12.7","","194.9","6.66","3.60","-0.11","10.1","20","96.6","0.105","0.359","3.4"
"Gosen OG-Sheep Micro 16","51","Medium","Nylon","1.29","1.32","NA","NA","9.1","40.29","36.3","26.0","32.0","72.3","23.5","","192.0","6.66","3.77","0.07","10.6","20.7","94.1","0.105","0.359","3.4"
"Gosen OG-Sheep Micro 16","51","Fast","Nylon","1.29","1.32","NA","NA","9.1","40.09","34.2","31.2","44.1","84.2","32.9","","183.5","6.66","3.97","0.18","10.8","21.3","92.4","0.105","0.359","3.4"
"Gosen OG-Sheep Micro 16","40","Slow","Nylon","1.29","1.32","NA","NA","9.1","29.22","44.3","20.5","16.8","45.9","11.8","","161.7","5.16","5.31","-0.02","10.4","26.3","96.2","0.105","0.359","3.4"
"Gosen OG-Sheep Micro 16","40","Medium","Nylon","1.29","1.32","NA","NA","9.1","29.15","39.8","28.9","32.6","61.7","22.3","","158.9","5.16","5.38","0.09","10.6","26.8","93.3","0.105","0.359","3.4"
"Gosen OG-Sheep Micro 16","40","Fast","Nylon","1.29","1.32","NA","NA","9.1","29.02","37.4","34.0","42.8","71.7","30.5","","150.3","5.16","5.51","0.18","10.8","27.3","91.0","0.105","0.359","3.4"
"Gosen OG-Sheep Micro 16","62","Slow","Nylon","1.29","1.32","NA","NA","9.1","49.86","37.0","17.0","15.0","64.8","13.8","","209.7","8.27","3.61","0.05","11.9","19.3","97.2","0.105","0.359","3.4"
"Gosen OG-Sheep Micro 16","62","Medium","Nylon","1.29","1.32","NA","NA","9.1","49.48","34.1","24.1","31.1","80.7","24.3","","217.7","8.27","3.99","0.13","12.3","20.1","96.0","0.105","0.359","3.4"
"Wilson Optimus 16 (1.30)","40","Slow","Nylon","1.3","NA","8.5","9.7","11.2","28.18","46.7","22.0","15.4","43.7","12.0","6.2","129.7","5.20","6.31","0.00","11.5","29","98.0","0.116","0.42","3.6"
"Wilson Optimus 16 (1.30)","40","Medium","Nylon","1.3","NA","8.5","9.7","11.2","28.22","41.5","30.4","28.9","57.1","21.7","10.6","126.9","5.20","6.27","0.41","11.9","29.9","93.9","0.116","0.42","3.6"
"Wilson Optimus 16 (1.30)","40","Fast","Nylon","1.3","NA","8.5","9.7","11.2","28.11","39.0","36.0","37.9","65.9","29.7","14.2","118.3","5.20","6.38","0.59","12.1","30.7","88.4","0.116","0.42","3.6"
"Wilson Optimus 16 (1.30)","51","Slow","Nylon","1.3","NA","8.5","9.7","11.2","40.11","41.7","20.0","14.1","54.2","13.5","7.0","145.2","4.52","6.09","0.20","10.8","21.3","98.4","0.116","0.42","3.6"
"Wilson Optimus 16 (1.30)","51","Medium","Nylon","1.3","NA","8.5","9.7","11.2","39.98","37.7","27.9","27.8","67.7","23.6","11.8","144.6","4.52","6.22","0.20","11.0","21.6","95.3","0.116","0.42","3.6"
"Wilson Optimus 16 (1.30)","51","Fast","Nylon","1.3","NA","8.5","9.7","11.2","39.91","35.5","32.9","37.3","77.2","31.8","15.6","140.0","4.52","6.29","0.75","11.5","22.8","92.5","0.116","0.42","3.6"
"Wilson Optimus 16 (1.30)","62","Slow","Nylon","1.3","NA","8.5","9.7","11.2","49.68","38.8","18.0","12.8","62.4","14.1","7.6","158.9","5.29","6.77","0.09","12.1","19.7","96.6","0.116","0.42","3.6"
"Wilson Optimus 16 (1.30)","62","Medium","Nylon","1.3","NA","8.5","9.7","11.2","49.61","35.4","26.0","26.2","75.9","24.7","12.5","158.3","5.29","6.84","0.09","12.1","19.8","96.6","0.116","0.42","3.6"
"Wilson Optimus 16 (1.30)","62","Fast","Nylon","1.3","NA","8.5","9.7","11.2","49.50","33.5","31.0","36.4","86.0","33.3","16.7","153.7","5.29","6.95","1.01","13.2","21.5","94.9","0.116","0.42","3.6"
"Babolat Origin 16 (1.30)","51","Fast","Nylon","1.3","NA","1.5","8.2","11.2","43.28","33.9","32.0","42.1","85.3","34.2","16.9","166.9","3.37","4.07","0.19","7.7","15","93.5","0.077","0.429","5.6"
"Babolat Origin 17","40","Slow","Nylon","1.25","NA","4.5","5.5","6.4","29.90","44.8","21.7","17.2","47.2","12.8","6.5","148.6","5.20","4.59","-0.02","9.7","24.6","84.1","0.066","0.425","6.4"
"Babolat Origin 17","40","Medium","Nylon","1.25","NA","4.5","5.5","6.4","29.75","39.3","29.6","33.7","63.5","23.5","11.3","156.0","5.20","4.74","0.05","9.9","25.2","94.7","0.066","0.425","6.4"
"Babolat Origin 17","40","Fast","Nylon","1.25","NA","4.5","5.5","6.4","29.66","36.6","34.0","45.0","74.7","31.8","14.8","157.7","5.20","4.83","0.11","10.1","25.6","92.4","0.066","0.425","6.4"
"Babolat Origin 17","51","Slow","Nylon","1.25","NA","4.5","5.5","6.4","42.62","40.0","19.0","15.7","58.2","13.8","7.3","176.0","3.53","4.57","0.00","8.2","16","99.4","0.066","0.425","6.4"
"Babolat Origin 17","51","Medium","Nylon","1.25","NA","4.5","5.5","6.4","42.27","36.0","26.1","31.5","73.9","24.1","12.5","187.5","3.53","4.92","0.02","8.4","16.7","97.4","0.066","0.425","6.4"
"Babolat Origin 17","51","Fast","Nylon","1.25","NA","4.5","5.5","6.4","42.12","33.8","31.9","43.0","85.1","34.0","16.5","171.5","3.53","5.07","0.16","8.8","17.3","93.9","0.066","0.425","6.4"
