Repository: aldooasdd/Tirtonic-

# Tirtonic String Finder — bundel implementasi

Letakkan folder ini di proyek website Tirtonic (misalnya `docs/string-finder/`), lalu minta developer membaca `PRD-string-finder.md` terlebih dulu.

```
PRD-string-finder.md        Spesifikasi lengkap (mulai dari sini)
PROMPTS-developer.md      Prompt developer per tahap (0, 1a, 1b, 1c, 1d)
data/
  twu_strings_raw.csv       Export asli TWU (tidak diubah)
  twu_strings_clean.csv     Data bersih untuk impor ke database
  strings.json              Format ringkas untuk engine acuan & tes
  cleaning-log.md           Semua nilai yang diperbaiki/dibuang
  dataset-stats.json        Statistik dataset

File: String Finder/tirtonic-string-finder/data/twu_strings_raw.csv (part 12 of 24)
"String","Ref. Ten. (lbs)","Swing Speed","Material","Gauge Nominal (mm)","Gauge Acutal (mm)","Stretch at 40 lbs (%)","Stretch at 51 lbs (%)","Stretch at 62 lbs (%)","Actual Pre-impact Tension (lbs)","Dwell Time (ms)","Deflection (mm)","Tension Change (lbs)","Peak Tension (lbs)","Peak Perp. Force (lbs)","Ave Perp. Force (lbs)","Stiffness (lb/in)","Static Loss lbs.","Stabilization Loss (lbs)","Impact Loss (lbs).","Total Loss (lbs)","Tension Loss (%)","Energy Return (%)","String/String COF","String/Ball COF","Spin Potential"
"Babolat Origin 17","62","Slow","Nylon","1.25","NA","4.5","5.5","6.4","53.27","37.0","17.8","14.1","67.5","15.0","7.9","182.3","3.44","5.03","0.04","8.6","13.8","98.4","0.066","0.425","6.4"
"Babolat Origin 17","62","Medium","Nylon","1.25","NA","4.5","5.5","6.4","52.85","33.7","24.4","30.0","82.9","25.3","13.0","204.0","3.44","5.45","0.02","8.8","14.4","97.6","0.066","0.425","6.4"
"Babolat Origin 17","62","Fast","Nylon","1.25","NA","4.5","5.5","6.4","52.61","31.8","29.9","42.1","94.8","35.4","18.0","192.0","3.44","5.69","0.20","9.3","15.1","95.1","0.066","0.425","6.4"
"Solinco Outlast 16","62","Slow","Polyester","1.3","1.35","1.5","2.7","3.9","36.89","38.4","18.0","24.7","61.5","13.9","","308.6","9.72","15.13","-0.37","24.5","39.6","98.0","0.069","0.416","6"
"Solinco Outlast 16","62","Medium","Polyester","1.3","1.35","1.5","2.7","3.9","37.53","34.9","25.0","40.8","78.3","24.5","","264.6","9.72","14.49","0.27","24.5","39.6","93.5","0.069","0.416","6"
"Solinco Outlast 16","62","Fast","Polyester","1.3","1.35","1.5","2.7","3.9","37.53","33.2","30.0","52.0","89.5","33.5","","235.5","9.72","14.49","0.57","24.7","40.1","87.8","0.069","0.416","6"
"Solinco Outlast 16","51","Slow","Polyester","1.3","1.35","1.5","2.7","3.9","26.68","41.9","20.0","27.1","53.8","13.4","","274.9","8.16","15.88","-0.22","23.8","47","97.2","0.069","0.416","6"
"Solinco Outlast 16","51","Medium","Polyester","1.3","1.35","1.5","2.7","3.9","27.28","37.6","27.0","42.3","69.7","23.5","","236.0","8.16","15.28","0.33","23.8","46.9","89.1","0.069","0.416","6"
"Solinco Outlast 16","51","Fast","Polyester","1.3","1.35","1.5","2.7","3.9","27.28","35.6","32.0","52.5","79.6","31.9","","208.0","8.16","15.28","0.56","24.0","47.3","86.7","0.069","0.416","6"
"Solinco Outlast 16","40","Slow","Polyester","1.3","1.35","1.5","2.7","3.9","17.51","45.5","22.0","29.1","46.5","12.8","","244.0","5.40","16.78","-0.09","22.1","55.7","93.3","0.069","0.416","6"
"Solinco Outlast 16","40","Medium","Polyester","1.3","1.35","1.5","2.7","3.9","17.95","40.6","29.4","44.1","62.2","22.8","","208.0","5.40","16.34","0.33","22.1","55.6","85.2","0.069","0.416","6"
"Solinco Outlast 16","40","Fast","Polyester","1.3","1.35","1.5","2.7","3.9","17.97","38.3","34.0","53.4","71.2","30.3","","187.5","5.40","16.32","0.48","22.3","55.9","80.8","0.069","0.416","6"
"Solinco Outlast 16L (1.25)","51","Fast","Polyester","1.25","1.29","1.5","4.2","7.0","36.34","33.9","31.8","51.6","88.0","35.0","16.6","208.0","4.04","10.34","0.22","14.6","28.8","88.7","0.073","0.474","6.5"
"Solinco Outlast 17","62","Slow","Polyester","1.2","1.24","2.4","4.2","5.8","35.04","39.7","19.0","23.4","58.4","13.9","","262.9","9.66","17.04","-0.33","26.5","42.7","97.0","0.074","0.406","5.5"
"Solinco Outlast 17","62","Medium","Polyester","1.2","1.24","2.4","4.2","5.8","35.63","36.0","26.0","38.8","74.5","24.2","","233.7","9.66","16.45","0.33","26.5","42.8","93.7","0.074","0.406","5.5"
"Solinco Outlast 17","62","Fast","Polyester","1.2","1.24","2.4","4.2","5.8","35.61","34.1","30.8","49.8","85.6","32.9","","214.3","9.66","16.47","0.55","26.7","43.2","88.5","0.074","0.406","5.5"
"Solinco Outlast 17","51","Slow","Polyester","1.2","1.24","2.4","4.2","5.8","25.47","43.1","20.5","25.1","50.5","13.0","","241.7","8.67","16.58","-0.15","25.1","49.5","94.7","0.074","0.406","5.5"
"Solinco Outlast 17","51","Medium","Polyester","1.2","1.24","2.4","4.2","5.8","25.91","39.1","28.0","39.7","65.5","23.0","","205.2","8.67","16.14","0.46","25.4","49.8","90.8","0.074","0.406","5.5"
"Solinco Outlast 17","51","Fast","Polyester","1.2","1.24","2.4","4.2","5.8","25.73","36.9","33.0","49.0","74.7","30.8","","182.9","8.67","16.32","0.57","25.6","50.4","83.9","0.074","0.406","5.5"
"Solinco Outlast 17","40","Slow","Polyester","1.2","1.24","2.4","4.2","5.8","15.44","48.4","23.8","26.5","41.9","12.5","","189.7","6.92","17.33","-0.04","24.3","61","89.3","0.074","0.406","5.5"
"Solinco Outlast 17","40","Medium","Polyester","1.2","1.24","2.4","4.2","5.8","15.85","43.6","31.0","38.8","54.7","21.2","","164.0","6.92","16.92","0.35","24.3","60.9","82.8","0.074","0.406","5.5"
"Solinco Outlast 17","40","Fast","Polyester","1.2","1.24","2.4","4.2","5.8","15.90","41.0","36.1","48.3","64.2","28.9","","150.9","6.92","16.87","0.53","24.3","61.3","76.9","0.074","0.406","5.5"
"Solinco Outlast 18 (1.15)","51","Fast","Polyester","1.15","1.35","2.4","2.4","3.9","37.37","34.6","32.2","47.6","84.9","34.2","17.1","186.3","3.09","10.26","0.30","13.7","26.9","90.6","0.077","0.509","6.6"
"Kirschbaum P2 16/1.30","62","Slow","Polyester","1.3","1.30","1.5","2.4","3.0","38.81","38.4","18.0","23.2","62.0","14.0","","291.5","9.55","13.38","-0.26","22.7","36.7","94.9","0.079","0.412","5.2"
"Kirschbaum P2 16/1.30","62","Medium","Polyester","1.3","1.30","1.5","2.4","3.0","39.32","34.5","25.0","41.7","80.9","25.3","","270.3","9.55","12.87","0.18","22.5","36.6","91.6","0.079","0.412","5.2"
"Kirschbaum P2 16/1.30","62","Fast","Polyester","1.3","1.30","1.5","2.4","3.0","39.29","32.8","30.0","48.5","87.8","32.9","","218.9","9.55","12.90","0.48","22.9","37.1","88.4","0.079","0.412","5.2"
"Kirschbaum P2 16/1.30","51","Slow","Polyester","1.3","1.30","1.5","2.4","3.0","31.33","40.6","19.2","25.1","56.4","13.5","","277.7","6.99","12.40","-0.22","19.2","37.8","95.1","0.079","0.412","5.2"
"Kirschbaum P2 16/1.30","51","Medium","Polyester","1.3","1.30","1.5","2.4","3.0","31.80","36.3","26.1","42.3","74.1","24.2","","253.2","6.99","11.93","0.22","19.2","37.7","90.6","0.079","0.412","5.2"
"Kirschbaum P2 16/1.30","51","Fast","Polyester","1.3","1.30","1.5","2.4","3.0","31.80","34.4","31.4","53.1","84.9","33.3","","218.9","6.99","11.93","0.49","19.4","38.3","86.3","0.079","0.412","5.2"
"Kirschbaum P2 16/1.30","40","Slow","Polyester","1.3","1.30","1.5","2.4","3.0","22.05","43.8","20.7","27.6","49.6","12.8","","262.3","5.25","12.39","-0.13","17.4","44.1","93.3","0.079","0.412","5.2"
"Kirschbaum P2 16/1.30","40","Medium","Polyester","1.3","1.30","1.5","2.4","3.0","22.45","38.8","28.0","44.5","66.8","23.4","","229.7","5.25","11.99","0.27","17.4","44.1","86.9","0.079","0.412","5.2"
"Kirschbaum P2 16/1.30","40","Fast","Polyester","1.3","1.30","1.5","2.4","3.0","22.45","36.6","33.4","55.6","77.8","32.6","","201.7","5.25","11.99","0.42","17.6","44.5","83.2","0.079","0.412","5.2"
"Kirschbaum P2 17 (1.25)","62","Slow","Polyester","1.25","1.26","1.2","2.4","3.0","42.27","36.9","17.6","23.4","65.7","14.4","","306.9","7.17","12.30","-0.57","19.0","30.6","96.0","0.095","0.465","4.9"
"Kirschbaum P2 17 (1.25)","62","Medium","Polyester","1.25","1.26","1.2","2.4","3.0","43.04","33.4","24.0","39.7","82.7","24.8","","280.6","7.17","11.53","0.06","18.7","30.4","93.3","0.095","0.465","4.9"
"Kirschbaum P2 17 (1.25)","62","Fast","Polyester","1.25","1.26","1.2","2.4","3.0","43.06","31.9","28.4","51.2","94.4","33.4","","258.3","7.17","11.51","0.64","19.4","31.3","89.1","0.095","0.465","4.9"
"Kirschbaum P2 17 (1.25)","51","Slow","Polyester","1.25","1.26","1.2","2.4","3.0","33.25","39.2","18.8","24.5","57.8","13.6","","282.3","6.20","11.27","-0.42","17.0","33.6","95.3","0.095","0.465","4.9"
"Kirschbaum P2 17 (1.25)","51","Medium","Polyester","1.25","1.26","1.2","2.4","3.0","33.93","35.2","25.7","41.2","75.2","24.2","","254.3","6.20","10.59","0.15","17.0","33.4","93.1","0.095","0.465","4.9"
"Kirschbaum P2 17 (1.25)","51","Fast","Polyester","1.25","1.26","1.2","2.4","3.0","33.96","33.5","30.0","52.3","86.2","32.3","","235.5","6.20","10.56","0.44","17.2","33.9","89.7","0.095","0.465","4.9"
"Kirschbaum P2 17 (1.25)","40","Slow","Polyester","1.25","1.26","1.2","2.4","3.0","23.13","42.8","20.2","27.8","50.7","12.8","","276.6","5.38","11.18","-0.18","16.3","41.3","93.3","0.095","0.465","4.9"
"Kirschbaum P2 17 (1.25)","40","Medium","Polyester","1.25","1.26","1.2","2.4","3.0","23.66","38.0","27.8","43.7","67.5","23.4","","229.7","5.38","10.65","0.29","16.3","41.1","88.7","0.095","0.465","4.9"
"Kirschbaum P2 17 (1.25)","40","Fast","Polyester","1.25","1.26","1.2","2.4","3.0","23.68","35.7","32.0","55.1","78.9","31.6","","218.3","5.38","10.63","0.35","16.3","41.2","84.8","0.095","0.465","4.9"
"Kirschbaum P2 17L (1.20)","62","Slow","Polyester","1.2","1.20","2.1","3.0","3.9","36.82","38.7","18.0","22.9","59.8","13.5","","288.0","8.20","16.72","-0.49","24.5","39.6","95.1","0.092","0.441","4.8"
"Kirschbaum P2 17L (1.20)","62","Medium","Polyester","1.2","1.20","2.1","3.0","3.9","37.55","35.2","34.6","38.8","76.5","33.1","","132.0","8.20","15.99","0.18","24.3","39.5","92.7","0.092","0.441","4.8"
"Kirschbaum P2 17L (1.20)","62","Fast","Polyester","1.2","1.20","2.1","3.0","3.9","37.57","33.3","30.0","49.8","87.3","32.7","","224.6","8.20","15.97","0.50","24.7","40","88.2","0.092","0.441","4.8"
"Kirschbaum P2 17L (1.20)","51","Slow","Polyester","1.2","1.20","2.1","3.0","3.9","29.48","41.4","20.0","24.0","53.6","13.4","","244.6","6.75","14.49","-0.44","20.7","41","94.5","0.092","0.441","4.8"
"Kirschbaum P2 17L (1.20)","51","Medium","Polyester","1.2","1.20","2.1","3.0","3.9","30.19","37.3","26.9","39.2","69.5","23.4","","220.6","6.75","13.78","0.33","20.9","41.1","90.2","0.092","0.441","4.8"
"Kirschbaum P2 17L (1.20)","51","Fast","Polyester","1.2","1.20","2.1","3.0","3.9","30.12","35.3","32.0","49.6","79.8","31.9","","197.2","6.75","13.85","0.48","21.2","41.6","85.2","0.092","0.441","4.8"
"Kirschbaum P2 17L (1.20)","40","Slow","Polyester","1.2","1.20","2.1","3.0","3.9","21.17","44.7","21.7","25.8","47.0","12.7","","221.7","5.69","12.83","-0.02","18.5","46.6","91.8","0.092","0.441","4.8"
"Kirschbaum P2 17L (1.20)","40","Medium","Polyester","1.2","1.20","2.1","3.0","3.9","21.50","40.1","28.8","40.8","62.2","22.4","","199.5","5.69","12.50","0.38","18.5","46.8","87.6","0.092","0.441","4.8"
"Kirschbaum P2 17L (1.20)","40","Fast","Polyester","1.2","1.20","2.1","3.0","3.9","21.39","37.7","34.0","50.3","71.7","30.4","","176.6","5.69","12.61","0.44","18.7","47.2","81.4","0.092","0.441","4.8"
"Tennis Only P6 17 (1.23)","51","Fast","Polyester","1.23","1.34","2.1","8.5","2.4","37.33","33.4","31.0","51.4","88.6","34.3","16.1","217.2","4.32","9.07","0.29","13.7","27","88.4","0.066","0.597","9"
"Polyfibre Panthera 16 (1.30)","51","Fast","Polyester","1.3","1.26","8.8","3.6","3.3","36.27","33.7","31.3","51.2","87.3","34.2","16.1","212.6","3.53","10.92","0.13","14.6","28.7","88.0","0.092","0.488","5.3"
"Dunlop Pearl 16 (1.30)","51","Fast","Nylon","1.3","1.22","7.6","2.4","3.0","41.96","35.3","32.6","36.2","78.3","31.9","15.8","138.3","4.41","4.35","0.18","8.8","17.6","93.3","0.111","0.431","3.9"
"Dunlop Pearl 17 (1.25)","51","Fast","Nylon","1.25","1.31","NA","NA","10.3","41.74","35.1","32.3","37.0","78.9","31.8","16.1","145.2","4.19","4.79","0.22","9.3","18.1","93.3","0.134","0.409","3.1"
"Head PerfectControl 16","62","Slow","Polyolefin","1.3","1.38","NA","NA","7.6","51.27","36.7","17.0","11.9","63.1","13.4","","166.9","5.95","4.52","0.03","10.6","17","94.7","0.149","0.394","2.6"
"Head PerfectControl 16","62","Medium","Polyolefin","1.3","1.38","NA","NA","7.6","50.87","34.3","24.3","25.8","76.5","23.3","","176.6","5.95","4.92","0.09","11.0","17.7","97.0","0.149","0.394","2.6"
"Head PerfectControl 16","62","Fast","Polyolefin","1.3","1.38","NA","NA","7.6","50.58","32.7","29.9","36.6","87.1","32.6","","165.2","5.95","5.21","0.24","11.5","18.5","94.9","0.149","0.394","2.6"
"Head PerfectControl 16","51","Slow","Polyolefin","1.3","1.38","NA","NA","7.6","41.39","39.6","18.0","13.2","54.5","12.3","","164.6","5.36","3.97","0.05","9.3","18.5","98.4","0.149","0.394","2.6"
"Head PerfectControl 16","51","Medium","Polyolefin","1.3","1.38","NA","NA","7.6","41.06","36.6","26.0","26.9","67.9","22.1","","161.7","5.36","4.30","0.11","9.7","19.3","96.4","0.149","0.394","2.6"
"Head PerfectControl 16","51","Fast","Polyolefin","1.3","1.38","NA","NA","7.6","40.81","34.7","32.0","37.9","78.7","31.5","","150.9","5.36","4.55","0.22","10.1","20","93.3","0.149","0.394","2.6"
"Head PerfectControl 16","40","Slow","Polyolefin","1.3","1.38","NA","NA","7.6","30.85","43.9","20.1","14.3","45.2","11.3","","144.0","5.16","3.68","-0.02","8.8","22.2","97.6","0.149","0.394","2.6"
"Head PerfectControl 16","40","Medium","Polyolefin","1.3","1.38","NA","NA","7.6","30.54","39.7","29.0","29.1","59.5","21.6","","141.2","5.16","3.99","1.17","10.4","26","95.5","0.149","0.394","2.6"
"Head PerfectControl 16","40","Fast","Polyolefin","1.3","1.38","NA","NA","7.6","30.38","37.4","34.0","39.0","69.2","29.5","","136.6","5.16","4.15","0.15","9.5","23.8","91.8","0.149","0.394","2.6"
"Prince Perfection 16 (1.30)","51","Fast","Nylon","1.3","1.37","NA","NA","12.4","42.98","34.0","31.8","40.6","83.3","33.2","16.4","162.9","6.84","0.90","0.18","7.9","15.6","92.5","0.113","0.496","4.4"
"Signum Pro Plasma HEXtreme 16 (1.30)","51","Fast","Polyester","1.3","1.37","NA","NA","12.4","38.48","33.2","30.8","52.9","91.3","35.2","16.5","225.7","3.64","8.60","0.33","12.6","24.8","88.9","0.081","0.594","7.3"
"Signum Pro Plasma HEXtreme 16L/1.25","62","Slow","Polyester","1.25","1.24","1.8","2.4","3.3","37.82","39.1","17.1","23.2","61.1","13.1","","321.2","9.37","14.55","-0.30","23.6","38.2","94.9","0.076","0.451","5.9"
"Signum Pro Plasma HEXtreme 16L/1.25","62","Medium","Polyester","1.25","1.24","1.8","2.4","3.3","38.41","35.2","25.9","40.4","78.7","25.5","","245.2","9.37","13.96","0.15","23.4","38","92.2","0.076","0.451","5.9"
"Signum Pro Plasma HEXtreme 16L/1.25","51","Slow","Polyester","1.25","1.24","1.8","2.4","3.3","29.50","41.6","20.0","24.9","54.5","13.6","","254.9","7.45","13.77","-0.40","20.7","41","94.5","0.076","0.451","5.9"
"Signum Pro Plasma HEXtreme 16L/1.25","51","Medium","Polyester","1.25","1.24","1.8","2.4","3.3","30.16","37.3","27.0","41.0","71.2","24.0","","228.6","7.45","13.11","0.26","20.7","41","89.3","0.076","0.451","5.9"
"Signum Pro Plasma HEXtreme 16L/1.25","51","Fast","Polyester","1.25","1.24","1.8","2.4","3.3","30.10","35.2","32.0","51.6","81.8","32.7","","204.6","7.45","13.17","0.44","21.2","41.5","86.1","0.076","0.451","5.9"
"Signum Pro Plasma HEXtreme 16L/1.25","40","Slow","Polyester","1.25","1.24","1.8","2.4","3.3","20.73","45.1","21.9","27.1","47.8","13.1","","229.7","5.64","13.32","-0.26","18.7","47.1","93.5","0.076","0.451","5.9"
"Signum Pro Plasma HEXtreme 16L/1.25","40","Medium","Polyester","1.25","1.24","1.8","2.4","3.3","21.37","39.9","29.0","42.8","64.2","23.3","","206.9","5.64","12.68","0.31","18.5","46.9","87.4","0.076","0.451","5.9"
"Signum Pro Plasma HEXtreme 16L/1.25","40","Fast","Polyester","1.25","1.24","1.8","2.4","3.3","21.32","37.6","34.0","52.9","74.1","31.5","","185.7","5.64","12.73","0.39","18.7","47.3","81.4","0.076","0.451","5.9"
"Leopard Plus Control 16","62","Slow","Polyester","1.3","1.31","1.2","2.1","3.0","39.47","38.2","18.0","24.7","64.2","14.4","","310.3","8.11","14.16","-0.53","21.8","35.2","95.6","0.097","0.378","3.9"
"Leopard Plus Control 16","62","Medium","Polyester","1.3","1.31","1.2","2.1","3.0","40.13","34.3","25.0","43.2","83.3","26.0","","281.2","8.11","13.50","0.22","21.8","35.4","91.6","0.097","0.378","3.9"
"Leopard Plus Control 16","62","Fast","Polyester","1.3","1.31","1.2","2.1","3.0","40.13","32.5","29.9","54.7","94.8","35.4","","249.7","8.11","13.50","0.57","22.3","35.9","87.4","0.097","0.378","3.9"
"Leopard Plus Control 16","51","Slow","Polyester","1.3","1.31","1.2","2.1","3.0","30.25","40.9","19.5","26.7","56.9","13.9","","285.8","7.28","13.19","-0.40","20.1","39.6","94.5","0.097","0.378","3.9"
"Leopard Plus Control 16","51","Medium","Polyester","1.3","1.31","1.2","2.1","3.0","30.91","36.4","26.2","43.9","74.7","24.5","","258.3","7.28","12.53","0.19","20.1","39.4","89.5","0.097","0.378","3.9"
"Leopard Plus Control 16","51","Fast","Polyester","1.3","1.31","1.2","2.1","3.0","30.87","34.5","31.4","54.9","85.8","33.7","","225.7","7.28","12.57","0.44","20.3","40","85.0","0.097","0.378","3.9"
"Leopard Plus Control 16","40","Slow","Polyester","1.3","1.31","1.2","2.1","3.0","21.87","43.7","20.9","29.1","50.9","13.3","","270.3","4.96","12.86","-0.42","17.4","43.8","92.5","0.097","0.378","3.9"
"Leopard Plus Control 16","40","Medium","Polyester","1.3","1.31","1.2","2.1","3.0","22.58","38.6","28.1","46.5","69.0","24.3","","238.9","4.96","12.15","0.20","17.4","43.6","86.1","0.097","0.378","3.9"
"Leopard Plus Control 16","40","Fast","Polyester","1.3","1.31","1.2","2.1","3.0","22.49","36.3","33.0","57.3","79.8","32.9","","213.7","4.96","12.24","0.18","17.4","43.8","82.3","0.097","0.378","3.9"
"Pacific PMX 16L","62","Slow","Nylon","1.28","1.28","7.6","8.8","10.0","46.81","37.9","17.7","14.1","60.9","13.5","","180.6","6.33","8.60","-0.16","14.8","23.9","96.6","0.192","0.392","2"
"Pacific PMX 16L","62","Medium","Nylon","1.28","1.28","7.6","8.8","10.0","46.86","34.5","27.1","31.8","78.7","26.6","","175.5","6.33","8.55","0.36","15.2","24.7","95.1","0.192","0.392","2"
"Pacific PMX 16L","62","Fast","Nylon","1.28","1.28","7.6","8.8","10.0","46.55","33.0","31.6","41.2","87.8","34.7","","168.6","6.33","8.86","-1.67","13.5","21.9","93.1","0.192","0.392","2"
"Pacific PMX 16L","51","Slow","Nylon","1.28","1.28","7.6","8.8","10.0","37.90","41.4","19.8","15.2","53.1","13.2","","158.3","5.23","7.59","-0.05","12.8","25.2","97.0","0.192","0.392","2"
"Pacific PMX 16L","51","Medium","Nylon","1.28","1.28","7.6","8.8","10.0","37.95","37.0","29.0","32.9","70.8","25.7","","157.7","5.23","7.54","0.11","12.8","25.4","93.7","0.192","0.392","2"
"Pacific PMX 16L","51","Fast","Nylon","1.28","1.28","7.6","8.8","10.0","37.86","35.3","33.9","41.5","79.4","33.6","","146.3","5.23","7.63","0.46","13.2","26.3","90.6","0.192","0.392","2"
"Pacific PMX 16L","40","Slow","Nylon","1.28","1.28","7.6","8.8","10.0","27.67","46.0","22.0","15.7","43.4","11.9","","131.4","4.92","7.10","0.02","12.1","30.3","96.2","0.192","0.392","2"
"Pacific PMX 16L","40","Medium","Nylon","1.28","1.28","7.6","8.8","10.0","27.67","40.6","32.0","32.2","59.8","23.9","","127.4","4.92","7.10","0.13","12.1","30.6","92.4","0.192","0.392","2"
"Pacific PMX 16L","40","Fast","Nylon","1.28","1.28","7.6","8.8","10.0","27.63","38.5","37.0","41.0","68.8","31.8","","121.7","4.92","7.14","0.22","12.3","30.9","86.9","0.192","0.392","2"
"Pacific PMX 17","62","Slow","Nylon","1.23","1.22","8.5","10.3","11.8","48.38","38.0","17.7","12.1","60.4","13.4","","156.6","6.33","7.03","-0.02","13.2","21.6","97.8","NA","NA","NA"
"Pacific PMX 17","62","Medium","Nylon","1.23","1.22","8.5","10.3","11.8","48.14","35.3","25.5","26.5","74.7","23.8","","165.7","6.33","7.27","-0.06","13.5","21.9","97.0","NA","NA","NA"
"Pacific PMX 17","62","Fast","Nylon","1.23","1.22","8.5","10.3","11.8","48.02","33.5","30.2","37.3","85.1","32.1","","165.7","6.33","7.39","0.15","13.9","22.5","94.3","NA","NA","NA"
"Pacific PMX 17","51","Slow","Nylon","1.23","1.22","8.5","10.3","11.8","37.57","41.7","19.3","13.2","50.9","12.3","","145.7","5.71","7.44","0.02","13.2","26","98.0","NA","NA","NA"
"Pacific PMX 17","51","Medium","Nylon","1.23","1.22","8.5","10.3","11.8","37.48","38.1","27.8","27.6","65.0","22.6","","145.2","5.71","7.53","0.02","13.2","26.1","94.5","NA","NA","NA"
"Pacific PMX 17","51","Fast","Nylon","1.23","1.22","8.5","10.3","11.8","37.42","36.1","33.0","37.5","75.0","30.9","","140.0","5.71","7.59","0.18","13.5","26.6","92.5","NA","NA","NA"
"Pacific PMX 17","40","Slow","Nylon","1.23","1.22","8.5","10.3","11.8","28.44","45.9","21.4","13.9","42.3","11.4","","122.9","4.39","6.86","0.02","11.2","28.4","97.2","NA","NA","NA"
"Pacific PMX 17","40","Medium","Nylon","1.23","1.22","8.5","10.3","11.8","28.40","41.5","30.0","27.1","55.6","20.8","","122.3","4.39","6.90","0.02","11.2","28.5","90.1","NA","NA","NA"
"Pacific PMX 17","40","Fast","Nylon","1.23","1.22","8.5","10.3","11.8","28.40","39.2","35.9","36.4","64.8","29.1","","114.3","4.39","6.90","0.15","11.5","28.8","90.1","NA","NA","NA"
"Prince Poly EXP 17","62","Slow","Polyester","1.25","1.26","1.5","3.0","3.6","37.26","38.3","18.0","24.9","62.2","14.0","","310.3","9.39","15.09","-0.34","24.3","39.1","97.0","0.094","0.414","4.4"
"Prince Poly EXP 17","62","Medium","Polyester","1.25","1.26","1.5","3.0","3.6","37.86","34.7","25.0","42.8","80.5","25.2","","277.7","9.39","14.49","0.15","24.0","38.9","92.0","0.094","0.414","4.4"
"Prince Poly EXP 17","62","Fast","Polyester","1.25","1.26","1.5","3.0","3.6","37.86","33.0","29.9","53.6","91.5","34.2","","243.5","9.39","14.49","0.60","24.5","39.6","86.3","0.094","0.414","4.4"
"Prince Poly EXP 17","51","Slow","Polyester","1.25","1.26","1.5","3.0","3.6","28.40","41.4","20.0","26.5","54.9","13.7","","269.2","7.39","14.93","-0.38","21.8","43.3","94.5","0.094","0.414","4.4"
"Prince Poly EXP 17","51","Medium","Polyester","1.25","1.26","1.5","3.0","3.6","29.06","37.2","26.9","41.9","71.0","23.9","","235.5","7.39","14.27","0.31","22.1","43.3","88.9","0.094","0.414","4.4"
"Prince Poly EXP 17","51","Fast","Polyester","1.25","1.26","1.5","3.0","3.6","29.11","35.1","31.6","53.6","82.7","32.6","","217.7","7.39","14.22","0.56","22.3","43.7","83.7","0.094","0.414","4.4"
"Prince Poly EXP 17","40","Slow","Polyester","1.25","1.26","1.5","3.0","3.6","19.47","44.8","21.9","28.9","48.3","13.3","","242.9","5.34","14.88","-0.22","20.1","50.4","89.3","0.094","0.414","4.4"
"Prince Poly EXP 17","40","Medium","Polyester","1.25","1.26","1.5","3.0","3.6","19.96","40.0","28.8","43.9","63.9","23.0","","214.3","5.34","14.39","0.23","20.1","50.3","85.6","0.094","0.414","4.4"
"Prince Poly EXP 17","40","Fast","Polyester","1.25","1.26","1.5","3.0","3.6","20.09","37.8","33.9","53.6","73.6","31.2","","189.2","5.34","14.26","0.42","20.1","50.4","79.6","0.094","0.414","4.4"
"Pacific Poly Force 16L","62","Slow","Polyester","1.29","1.3","1.5","2.7","3.6","36.56","38.8","18.2","24.5","61.1","13.9","","301.2","9.72","15.46","-0.51","24.7","40","98.8","0.081","0.361","4.5"
"Pacific Poly Force 16L","62","Medium","Polyester","1.29","1.3","1.5","2.7","3.6","37.26","34.9","25.3","41.5","78.7","24.9","","262.3","9.72","14.76","0.26","24.7","40.1","91.8","0.081","0.361","4.5"
"Pacific Poly Force 16L","62","Fast","Polyester","1.29","1.3","1.5","2.7","3.6","37.22","33.2","30.1","52.9","90.2","33.9","","238.3","9.72","14.80","0.53","25.1","40.6","87.2","0.081","0.361","4.5"
"Pacific Poly Force 16L","51","Slow","Polyester","1.29","1.3","1.5","2.7","3.6","27.43","41.7","19.9","25.8","53.1","13.3","","264.6","7.98","15.31","-0.35","22.9","45.2","93.9","0.081","0.361","4.5"
"Pacific Poly Force 16L","51","Medium","Polyester","1.29","1.3","1.5","2.7","3.6","28.05","32.3","27.1","42.3","70.3","23.9","","233.7","7.98","14.69","0.24","22.9","45.2","78.0","0.081","0.361","4.5"
"Pacific Poly Force 16L","51","Fast","Polyester","1.29","1.3","1.5","2.7","3.6","28.05","35.5","32.1","52.9","80.9","32.5","","208.0","7.98","14.69","0.53","23.2","45.7","85.9","0.081","0.361","4.5"
"Pacific Poly Force 16L","40","Slow","Polyester","1.29","1.3","1.5","2.7","3.6","19.14","45.2","21.6","27.1","46.3","12.5","","237.2","5.84","14.71","-0.24","20.3","51.2","92.5","0.081","0.361","4.5"
"Pacific Poly Force 16L","40","Medium","Polyester","1.29","1.3","1.5","2.7","3.6","19.76","40.0","29.2","43.4","63.1","23.0","","206.9","5.84","14.09","0.38","20.3","51.2","84.6","0.081","0.361","4.5"
"Pacific Poly Force 16L","40","Fast","Polyester","1.29","1.3","1.5","2.7","3.6","19.73","37.9","34.2","52.9","72.8","31.1","","184.0","5.84","14.12","0.52","20.5","51.6","81.9","0.081","0.361","4.5"
"Pacific Poly Force 17","62","Slow","Polyester","1.24","1.28","1.5","2.1","3.0","41.37","37.5","17.2","22.7","64.2","13.7","","313.8","7.94","12.43","0.03","20.3","33","96.6","0.08","0.356","4.5"
"Pacific Poly Force 17","62","Medium","Polyester","1.24","1.28","1.5","2.1","3.0","41.28","33.8","24.4","42.3","83.6","25.5","","287.5","7.94","12.52","-0.09","20.3","33","93.7","0.08","0.356","4.5"
"Pacific Poly Force 17","62","Fast","Polyester","1.24","1.28","1.5","2.1","3.0","41.45","32.1","29.6","54.0","95.5","35.3","","250.3","7.94","12.35","0.50","20.7","33.7","89.3","0.08","0.356","4.5"
"Pacific Poly Force 17","51","Slow","Polyester","1.24","1.28","1.5","2.1","3.0","32.17","39.9","18.1","24.7","56.9","12.8","","306.9","7.10","11.45","-0.22","18.3","36.1","94.9","0.08","0.356","4.5"
"Pacific Poly Force 17","51","Medium","Polyester","1.24","1.28","1.5","2.1","3.0","32.66","35.7","26.0","43.7","76.3","24.8","","262.3","7.10","10.96","0.29","18.3","36.2","89.7","0.08","0.356","4.5"
"Pacific Poly Force 17","51","Fast","Polyester","1.24","1.28","1.5","2.1","3.0","32.61","33.8","31.0","55.3","87.8","34.1","","233.2","7.10","11.01","0.51","18.5","36.7","88.5","0.08","0.356","4.5"
"Pacific Poly Force 17","40","Slow","Polyester","1.24","1.28","1.5","2.1","3.0","23.15","43.0","20.0","26.7","49.8","12.5","","272.0","4.96","11.58","0.13","16.8","42","92.2","0.08","0.356","4.5"
"Pacific Poly Force 17","40","Medium","Polyester","1.24","1.28","1.5","2.1","3.0","23.26","38.0","28.0","46.1","69.5","24.3","","238.9","4.96","11.47","0.17","16.5","41.8","88.2","0.08","0.356","4.5"
"Pacific Poly Force 17","40","Fast","Polyester","1.24","1.28","1.5","2.1","3.0","23.28","35.7","33.0","57.6","80.9","33.4","","214.9","4.96","11.45","0.48","17.0","42.6","83.9","0.08","0.356","4.5"
"Pacific Poly Force Xtreme 16L","62","Slow","Polyester","1.25","1.28","1.5","2.4","3.0","38.63","38.4","17.6","22.5","61.1","13.5","","294.9","7.94","15.17","-0.27","22.9","37","94.5","0.098","0.488","5"
"Pacific Poly Force Xtreme 16L","62","Medium","Polyester","1.25","1.28","1.5","2.4","3.0","38.94","34.4","25.9","42.3","81.1","26.3","","256.6","7.94","14.86","-0.09","22.7","36.8","91.6","0.098","0.488","5"
"Pacific Poly Force Xtreme 16L","62","Fast","Polyester","1.25","1.28","1.5","2.4","3.0","39.18","32.8","30.2","53.6","92.8","35.0","","239.5","7.94","14.62","0.66","23.2","37.6","87.0","0.098","0.488","5"
"Pacific Poly Force Xtreme 16L","51","Slow","Polyester","1.25","1.28","1.5","2.4","3.0","30.67","40.9","19.1","24.5","55.1","13.2","","274.3","6.53","13.52","-0.29","19.8","39","94.9","0.098","0.488","5"
"Pacific Poly Force Xtreme 16L","51","Medium","Polyester","1.25","1.28","1.5","2.4","3.0","31.33","36.1","27.5","44.3","75.6","26.0","","237.7","6.53","12.86","0.37","19.8","39","88.7","0.098","0.488","5"
"Pacific Poly Force Xtreme 16L","51","Fast","Polyester","1.25","1.28","1.5","2.4","3.0","31.31","34.3","32.1","55.1","86.4","34.7","","218.3","6.53","12.88","0.66","20.1","39.6","84.3","0.098","0.488","5"
"Pacific Poly Force Xtreme 16L","40","Slow","Polyester","1.25","1.28","1.5","2.4","3.0","20.82","44.4","21.1","27.6","48.3","12.8","","250.3","5.36","13.51","-0.02","19.0","47.5","95.3","0.098","0.488","5"
"Pacific Poly Force Xtreme 16L","40","Medium","Polyester","1.25","1.28","1.5","2.4","3.0","21.15","38.6","30.0","47.8","69.0","25.9","","216.0","5.36","13.18","0.40","19.0","47.7","87.0","0.098","0.488","5"
"Pacific Poly Force Xtreme 16L","40","Fast","Polyester","1.25","1.28","1.5","2.4","3.0","21.08","36.5","34.9","57.6","78.7","34.3","","192.0","5.36","13.25","0.44","19.0","48","82.8","0.098","0.488","5"
"Polyfibre Poly Hightec 16/1.30","62","Slow","Polyester","1.3","1.31","1.5","3.0","5.2","27.45","42.1","20.0","26.5","54.0","13.5","","269.2","14.20","20.09","-0.38","34.0","54.9","93.7","0.102","0.42","4.1"
"Polyfibre Poly Hightec 16/1.30","62","Medium","Polyester","1.3","1.31","1.5","3.0","5.2","28.20","37.5","27.3","42.8","71.0","24.2","","232.6","14.20","19.34","0.31","34.0","54.8","89.3","0.102","0.42","4.1"
"Polyfibre Poly Hightec 16/1.30","62","Fast","Polyester","1.3","1.31","1.5","3.0","5.2","28.22","35.5","32.0","53.1","81.4","32.6","","210.9","14.20","19.32","0.55","34.0","55.2","81.2","0.102","0.42","4.1"
"Polyfibre Poly Hightec 16/1.30","51","Slow","Polyester","1.3","1.31","1.5","3.0","5.2","21.12","44.9","21.6","26.2","47.2","12.8","","226.3","10.25","19.35","-0.29","29.3","57.8","93.5","0.102","0.42","4.1"
"Polyfibre Poly Hightec 16/1.30","51","Medium","Polyester","1.3","1.31","1.5","3.0","5.2","21.87","40.3","29.0","40.8","62.6","22.7","","196.6","10.25","18.60","0.42","29.3","57.7","85.9","0.102","0.42","4.1"
"Polyfibre Poly Hightec 16/1.30","51","Fast","Polyester","1.3","1.31","1.5","3.0","5.2","21.87","38.3","34.0","49.4","71.2","30.3","","173.2","10.25","18.60","0.48","29.3","57.8","78.7","0.102","0.42","4.1"
"Polyfibre Poly Hightec 16/1.30","40","Slow","Polyester","1.3","1.31","1.5","3.0","5.2","15.63","47.7","23.0","27.6","43.2","12.4","","212.6","6.06","18.00","-0.33","23.8","59.8","91.2","0.102","0.42","4.1"
"Polyfibre Poly Hightec 16/1.30","40","Medium","Polyester","1.3","1.31","1.5","3.0","5.2","16.32","42.6","30.6","41.0","57.3","21.9","","177.7","6.06","17.31","0.44","23.8","60","83.0","0.102","0.42","4.1"
"Polyfibre Poly Hightec 16/1.30","40","Fast","Polyester","1.3","1.31","1.5","3.0","5.2","16.32","40.5","36.0","49.0","65.3","29.4","","153.7","6.06","17.31","0.55","23.8","60.3","74.0","0.102","0.42","4.1"
"Polyfibre Poly Hightec 16L","62","Slow","Polyester","1.25","1.23","2.4","3.9","6.7","30.30","41.1","20.0","24.5","54.7","13.7","","249.2","12.57","18.87","-0.20","31.3","50.6","92.7","0.093","0.407","4.4"
"Polyfibre Poly Hightec 16L","62","Medium","Polyester","1.25","1.23","2.4","3.9","6.7","31.02","37.0","26.3","41.5","72.5","23.9","","242.9","12.57","18.15","0.26","31.1","50.2","90.2","0.093","0.407","4.4"
"Polyfibre Poly Hightec 16L","62","Fast","Polyester","1.25","1.23","2.4","3.9","6.7","30.96","35.0","31.9","52.3","83.3","33.2","","208.6","12.57","18.21","0.60","31.3","50.8","85.7","0.093","0.407","4.4"
"Polyfibre Poly Hightec 16L","51","Slow","Polyester","1.25","1.23","2.4","3.9","6.7","19.84","45.8","22.0","26.5","46.3","12.7","","221.7","10.50","20.38","-0.16","30.6","60.6","92.7","0.093","0.407","4.4"
"Polyfibre Poly Hightec 16L","51","Medium","Polyester","1.25","1.23","2.4","3.9","6.7","20.37","41.1","29.6","39.2","59.8","22.1","","182.3","10.50","19.85","0.53","30.9","60.9","84.6","0.093","0.407","4.4"
"Polyfibre Poly Hightec 16L","51","Fast","Polyester","1.25","1.23","2.4","3.9","6.7","20.35","39.1","34.2","48.7","69.2","29.6","","169.2","10.50","19.87","0.77","31.1","61.4","79.0","0.093","0.407","4.4"
"Polyfibre Poly Hightec 16L","40","Slow","Polyester","1.25","1.23","2.4","3.9","6.7","14.86","48.7","23.9","26.7","41.5","12.4","","188.6","6.77","18.06","-0.09","24.7","62.3","89.7","0.093","0.407","4.4"
"Polyfibre Poly Hightec 16L","40","Medium","Polyester","1.25","1.23","2.4","3.9","6.7","15.37","43.7","31.0","39.2","54.5","21.1","","165.7","6.77","17.55","0.55","24.9","62.7","82.4","0.093","0.407","4.4"
"Polyfibre Poly Hightec 16L","40","Fast","Polyester","1.25","1.23","2.4","3.9","6.7","15.37","41.5","36.0","47.0","62.4","28.1","","147.4","6.77","17.55","0.38","24.7","62.2","75.3","0.093","0.407","4.4"
"Polyfibre Poly Hightec 17","62","Slow","Polyester","1.2","1.16","2.7","5.5","7.9","30.30","41.3","20.0","24.7","54.9","13.7","","250.3","12.59","18.85","-0.28","31.1","50.5","95.8","0.099","0.395","4"
"Polyfibre Poly Hightec 17","62","Medium","Polyester","1.2","1.16","2.7","5.5","7.9","30.85","37.2","26.7","39.9","70.8","23.6","","227.5","12.59","18.30","0.38","31.3","50.6","90.4","0.099","0.395","4"
"Polyfibre Poly Hightec 17","62","Fast","Polyester","1.2","1.16","2.7","5.5","7.9","30.80","35.3","32.0","50.9","81.8","32.7","","202.3","12.59","18.35","0.70","31.8","51.3","86.1","0.099","0.395","4"
"Polyfibre Poly Hightec 17","51","Slow","Polyester","1.2","1.16","2.7","5.5","7.9","19.07","46.4","22.1","26.0","45.0","12.4","","216.0","10.89","20.76","-0.05","31.5","62.3","90.6","0.099","0.395","4"
"Polyfibre Poly Hightec 17","51","Medium","Polyester","1.2","1.16","2.7","5.5","7.9","19.54","41.8","30.0","38.6","58.0","21.8","","174.3","10.89","20.29","0.49","31.8","62.4","84.1","0.099","0.395","4"
"Polyfibre Poly Hightec 17","51","Fast","Polyester","1.2","1.16","2.7","5.5","7.9","19.51","39.5","35.0","47.6","67.3","29.4","","157.7","10.89","20.32","0.77","32.0","63","80.5","0.099","0.395","4"
"Polyfibre Poly Hightec 17","40","Slow","Polyester","1.2","1.16","2.7","5.5","7.9","12.86","50.7","24.2","25.8","38.8","11.7","","178.9","7.30","19.53","0.03","26.9","67.7","88.4","0.099","0.395","4"
"Polyfibre Poly Hightec 17","40","Medium","Polyester","1.2","1.16","2.7","5.5","7.9","13.21","45.8","32.0","37.0","50.3","20.1","","146.3","7.30","19.18","0.64","27.1","68.3","79.0","0.099","0.395","4"
"Polyfibre Poly Hightec 17","40","Fast","Polyester","1.2","1.16","2.7","5.5","7.9","13.19","43.3","38.0","44.5","57.8","27.4","","125.2","7.30","19.20","0.67","27.1","68.4","72.8","0.099","0.395","4"
"Polyfibre Poly Hightec 18","62","Slow","Polyester","1.1","1.10","4.2","7.9","10.6","32.44","41.4","20.0","22.5","54.9","13.7","","228.6","11.25","18.05","-0.17","29.1","47.2","93.5","0.112","0.435","3.9"
"Polyfibre Poly Hightec 18","62","Medium","Polyester","1.1","1.10","4.2","7.9","10.6","32.92","37.4","27.0","37.0","69.9","23.6","","206.3","11.25","17.57","0.33","29.1","47.2","90.8","0.112","0.435","3.9"
"Polyfibre Poly Hightec 18","62","Fast","Polyester","1.1","1.10","4.2","7.9","10.6","32.92","35.3","32.0","48.5","81.4","32.6","","192.6","11.25","17.57","0.53","29.3","47.5","88.9","0.112","0.435","3.9"
"Polyfibre Poly Hightec 18","51","Slow","Polyester","1.1","1.10","4.2","7.9","10.6","19.93","46.8","22.3","23.6","43.4","12.1","","192.6","10.74","20.05","-0.07","30.6","60.6","93.5","0.112","0.435","3.9"
"Polyfibre Poly Hightec 18","51","Medium","Polyester","1.1","1.10","4.2","7.9","10.6","20.42","42.0","30.0","36.8","57.3","21.5","","166.3","10.74","19.56","0.44","30.6","60.6","86.5","0.112","0.435","3.9"
"Polyfibre Poly Hightec 18","51","Fast","Polyester","1.1","1.10","4.2","7.9","10.6","20.40","39.5","35.6","46.7","67.3","29.9","","150.3","10.74","19.58","0.62","30.9","61","81.0","0.112","0.435","3.9"
"Polyfibre Poly Hightec 18","40","Slow","Polyester","1.1","1.10","4.2","7.9","10.6","10.76","53.4","26.0","24.0","34.8","11.3","","144.6","8.64","20.29","0.09","29.1","73.1","84.8","0.112","0.435","3.9"
"Polyfibre Poly Hightec 18","40","Medium","Polyester","1.1","1.10","4.2","7.9","10.6","10.54","48.2","34.0","35.1","45.6","19.4","","123.4","8.64","20.51","0.00","29.1","73.4","78.5","0.112","0.435","3.9"
"Polyfibre Poly Hightec 18","40","Fast","Polyester","1.1","1.10","4.2","7.9","10.6","11.05","45.4","39.9","42.8","53.8","26.8","","109.2","8.64","20.00","0.69","29.3","73.9","72.1","0.112","0.435","3.9"
"Signum Pro Poly Megaforce 16","62","Slow","Polyester","1.29","1.29","1.5","2.1","2.7","42.25","37.7","17.9","23.4","65.5","14.7","","294.3","7.89","11.60","-0.28","19.2","31.1","95.6","0.097","0.42","4.3"
"Signum Pro Poly Megaforce 16","62","Medium","Polyester","1.29","1.29","1.5","2.1","2.7","42.71","33.9","24.4","41.5","84.2","25.7","","282.9","7.89","11.14","0.15","19.2","31.1","93.3","0.097","0.42","4.3"
"Signum Pro Poly Megaforce 16","62","Fast","Polyester","1.29","1.29","1.5","2.1","2.7","42.69","32.2","29.4","53.6","96.4","35.3","","252.6","7.89","11.16","0.46","19.6","31.6","90.1","0.097","0.42","4.3"
"Signum Pro Poly Megaforce 16","51","Slow","Polyester","1.29","1.29","1.5","2.1","2.7","32.96","40.2","19.0","25.4","58.2","13.8","","285.2","7.19","10.57","-0.23","17.4","34.6","95.8","0.097","0.42","4.3"
"Signum Pro Poly Megaforce 16","51","Medium","Polyester","1.29","1.29","1.5","2.1","2.7","33.30","35.9","26.0","43.7","77.0","25.0","","261.7","7.19","10.23","0.11","17.4","34.6","89.3","0.097","0.42","4.3"
"Signum Pro Poly Megaforce 16","51","Fast","Polyester","1.29","1.29","1.5","2.1","2.7","33.41","33.9","31.0","55.6","88.9","34.5","","234.9","7.19","10.12","0.38","17.6","34.9","86.9","0.097","0.42","4.3"
"Signum Pro Poly Megaforce 16","40","Slow","Polyester","1.29","1.29","1.5","2.1","2.7","22.45","43.7","21.0","28.2","50.7","13.3","","261.7","5.40","11.84","-0.06","17.2","43.3","93.9","0.097","0.42","4.3"
"Signum Pro Poly Megaforce 16","40","Medium","Polyester","1.29","1.29","1.5","2.1","2.7","22.84","38.4","28.0","46.5","69.2","24.3","","240.6","5.40","11.45","0.17","17.0","42.9","85.4","0.097","0.42","4.3"
"Signum Pro Poly Megaforce 16","40","Fast","Polyester","1.29","1.29","1.5","2.1","2.7","22.84","36.0","33.0","58.7","81.4","33.6","","218.9","5.40","11.45","0.39","17.2","43.4","85.2","0.097","0.42","4.3"
"Signum Pro Poly Megaforce 17 (1.19)","62","Slow","Polyester","1.19","1.21","1.8","2.4","3.6","38.81","38.3","18.0","22.9","61.7","13.9","","286.3","9.02","13.91","-0.26","22.7","36.7","93.9","0.093","0.447","4.8"
"Signum Pro Poly Megaforce 17 (1.19)","62","Medium","Polyester","1.19","1.21","1.8","2.4","3.6","39.29","34.9","25.0","38.6","77.8","24.3","","249.7","9.02","13.43","0.15","22.5","36.6","93.1","0.093","0.447","4.8"
"Signum Pro Poly Megaforce 17 (1.19)","62","Fast","Polyester","1.19","1.21","1.8","2.4","3.6","39.29","33.1","30.0","49.6","88.9","33.3","","224.0","9.02","13.43","0.48","22.9","37.1","88.5","0.093","0.447","4.8"
"Signum Pro Poly Megaforce 17 (1.19)","51","Slow","Polyester","1.19","1.21","1.8","2.4","3.6","32.06","40.4","19.2","24.0","56.2","13.5","","265.7","6.20","12.46","-0.11","18.5","36.6","94.9","0.093","0.447","4.8"
"Signum Pro Poly Megaforce 17 (1.19)","51","Medium","Polyester","1.19","1.21","1.8","2.4","3.6","32.48","36.5","26.0","40.1","72.8","23.6","","241.2","6.20","12.04","0.22","18.5","36.4","92.2","0.093","0.447","4.8"
"Signum Pro Poly Megaforce 17 (1.19)","51","Fast","Polyester","1.19","1.21","1.8","2.4","3.6","32.46","34.6","31.2","50.9","83.3","32.5","","213.2","6.20","12.06","0.18","18.5","36.3","86.7","0.093","0.447","4.8"
"Signum Pro Poly Megaforce 17 (1.19)","40","Slow","Polyester","1.19","1.21","1.8","2.4","3.6","22.62","43.9","21.1","26.7","49.4","13.0","","244.6","5.23","11.84","0.02","17.2","43.1","93.9","0.093","0.447","4.8"
"Signum Pro Poly Megaforce 17 (1.19)","40","Medium","Polyester","1.19","1.21","1.8","2.4","3.6","22.87","39.3","28.1","42.3","65.3","22.9","","218.9","5.23","11.59","0.18","17.0","42.8","87.8","0.093","0.447","4.8"
"Signum Pro Poly Megaforce 17 (1.19)","40","Fast","Polyester","1.19","1.21","1.8","2.4","3.6","22.87","36.9","33.3","52.9","75.9","31.6","","193.7","5.23","11.59","0.40","17.2","43.4","83.9","0.093","0.447","4.8"
"Signum Pro Poly Plasma 17 (1.23)","51","Fast","Polyester","1.23","1.19","1.8","3.0","4.5","37.75","34.0","31.8","49.4","87.1","34.7","16.0","198.3","3.20","9.77","0.22","13.2","26","87.8","0.089","0.483","5.4"
"Pacific Poly Power Pro 16 (1.30)","51","Fast","Polyester","1.3","1.26","6.7","10.0","11.2","29.00","35.7","32.9","51.8","80.9","33.2","15.6","194.9","6.13","15.59","0.45","22.3","43.7","85.0","0.059","0.489","8.3"
"Pacific Poly Power Pro 16L (1.25)","51","Fast","Polyester","1.25","1.27","8.5","10.3","10.0","26.88","36.5","33.7","50.3","77.2","32.5","15.1","180.0","6.02","17.82","0.22","24.0","47.4","84.1","0.088","0.462","5.3"
"Gosen Poly Professional 16 (1.29)","51","Fast","Polyester","1.29","1.33","1.8","3.0","12.1","28.40","35.8","33.0","49.8","78.3","32.3","15.0","186.3","6.17","16.15","0.13","22.5","44.3","86.1","0.074","0.401","5.4"
"Gosen Poly Professional 17 (1.24)","51","Fast","Polyester","1.24","1.29","1.2","2.1","3.6","28.33","36.3","33.8","47.4","75.6","32.0","14.9","169.2","6.04","16.35","0.22","22.5","44.6","86.5","0.081","0.451","5.6"
"Signum Pro Poly Speed Spin 1.28","62","Slow","Polyester","1.28","NA","1.2","2.1","3.3","40.13","37.7","18.0","25.6","65.9","14.8","","322.9","9.04","12.57","-0.33","21.2","34.5","93.9","0.112","0.48","4.3"
"Signum Pro Poly Speed Spin 1.28","62","Medium","Polyester","1.28","NA","1.2","2.1","3.3","40.57","33.7","24.3","45.2","85.8","26.0","","312.0","9.04","12.13","0.17","21.4","34.6","91.0","0.112","0.48","4.3"
"Signum Pro Poly Speed Spin 1.28","62","Fast","Polyester","1.28","NA","1.2","2.1","3.3","40.57","31.9","29.0","57.3","97.9","35.5","","276.6","9.04","12.13","0.44","21.6","35","88.0","0.112","0.48","4.3"
