Repository: aldooasdd/Tirtonic-

# Tirtonic String Finder — bundel implementasi

Letakkan folder ini di proyek website Tirtonic (misalnya `docs/string-finder/`), lalu minta developer membaca `PRD-string-finder.md` terlebih dulu.

```
PRD-string-finder.md        Spesifikasi lengkap (mulai dari sini)
PROMPTS-developer.md      Prompt developer per tahap (0, 1a, 1b, 1c, 1d)
data/
  twu_strings_raw.csv       Export asli TWU (tidak diubah)
  twu_strings_clean.csv     Data bersih untuk impor ke database
  strings.json              Format ringkas untuk engine acuan & tes
  cleaning-log.md           Semua nilai yang diperbaiki/dibuang
  dataset-stats.json        Statistik dataset

File: String Finder/tirtonic-string-finder/data/twu_strings_raw.csv (part 13 of 24)
"String","Ref. Ten. (lbs)","Swing Speed","Material","Gauge Nominal (mm)","Gauge Acutal (mm)","Stretch at 40 lbs (%)","Stretch at 51 lbs (%)","Stretch at 62 lbs (%)","Actual Pre-impact Tension (lbs)","Dwell Time (ms)","Deflection (mm)","Tension Change (lbs)","Peak Tension (lbs)","Peak Perp. Force (lbs)","Ave Perp. Force (lbs)","Stiffness (lb/in)","Static Loss lbs.","Stabilization Loss (lbs)","Impact Loss (lbs).","Total Loss (lbs)","Tension Loss (%)","Energy Return (%)","String/String COF","String/Ball COF","Spin Potential"
"Signum Pro Poly Speed Spin 1.28","51","Slow","Polyester","1.28","NA","1.2","2.1","3.3","29.99","40.5","19.1","28.0","58.0","13.9","","312.0","7.39","13.34","-0.33","20.3","40.2","95.1","0.112","0.48","4.3"
"Signum Pro Poly Speed Spin 1.28","51","Medium","Polyester","1.28","NA","1.2","2.1","3.3","30.61","35.9","26.0","46.3","77.0","25.0","","277.7","7.39","12.72","0.18","20.3","40","88.0","0.112","0.48","4.3"
"Signum Pro Poly Speed Spin 1.28","51","Fast","Polyester","1.28","NA","1.2","2.1","3.3","30.61","33.9","30.9","58.0","88.6","34.3","","246.3","7.39","12.72","0.62","20.7","40.9","84.8","0.112","0.48","4.3"
"Signum Pro Poly Speed Spin 1.28","40","Slow","Polyester","1.28","NA","1.2","2.1","3.3","20.86","43.5","20.9","30.6","51.6","13.4","","286.9","5.23","13.60","-0.29","18.5","46.7","92.4","0.112","0.48","4.3"
"Signum Pro Poly Speed Spin 1.28","40","Medium","Polyester","1.28","NA","1.2","2.1","3.3","21.39","38.3","28.0","48.7","70.1","24.5","","252.6","5.23","13.07","0.22","18.5","46.7","86.3","0.112","0.48","4.3"
"Prince Poly Spin 3D","62","Slow","Polyester","1.27","1.28","2.1","4.2","6.4","33.96","39.9","19.0","24.9","58.9","14.0","","280.6","12.50","15.28","-0.50","27.3","44.2","97.0","0.113","0.373","3.3"
"Prince Poly Spin 3D","62","Medium","Polyester","1.27","1.28","2.1","4.2","6.4","34.86","35.8","26.0","42.3","77.2","25.1","","253.7","12.50","14.38","0.20","27.1","43.9","90.1","0.113","0.373","3.3"
"Prince Poly Spin 3D","62","Fast","Polyester","1.27","1.28","2.1","4.2","6.4","34.79","33.8","30.3","53.8","88.6","33.5","","238.9","12.50","14.45","0.55","27.6","44.5","87.0","0.113","0.373","3.3"
"Prince Poly Spin 3D","51","Slow","Polyester","1.27","1.28","2.1","4.2","6.4","19.98","45.5","22.0","26.9","46.7","12.9","","225.7","10.74","20.00","-0.42","30.4","59.8","91.8","0.113","0.373","3.3"
"Prince Poly Spin 3D","51","Medium","Polyester","1.27","1.28","2.1","4.2","6.4","20.70","40.6","29.1","41.5","62.2","22.6","","199.5","10.74","19.28","0.37","30.4","59.9","85.6","0.113","0.373","3.3"
"Prince Poly Spin 3D","51","Fast","Polyester","1.27","1.28","2.1","4.2","6.4","20.68","38.4","34.0","50.9","71.7","30.4","","178.9","10.74","19.30","0.48","30.4","60.2","80.3","0.113","0.373","3.3"
"Prince Poly Spin 3D","40","Slow","Polyester","1.27","1.28","2.1","4.2","6.4","12.57","50.2","24.0","27.3","39.9","12.0","","192.6","6.39","20.73","-0.17","26.9","67.9","86.9","0.113","0.373","3.3"
"Prince Poly Spin 3D","40","Medium","Polyester","1.27","1.28","2.1","4.2","6.4","13.27","44.9","32.0","39.0","52.3","20.9","","155.4","6.39","20.03","0.26","26.7","67.2","80.3","0.113","0.373","3.3"
"Prince Poly Spin 3D","40","Fast","Polyester","1.27","1.28","2.1","4.2","6.4","13.27","42.7","37.1","46.7","60.0","27.8","","138.3","6.39","20.03","0.50","26.9","67.8","73.8","0.113","0.373","3.3"
"Yonex Poly Tour 130/16","62","Slow","Polyester","1.3","1.29","NA","2.3","3.5","35.85","39.1","18.1","25.4","61.3","13.9","","313.8","11.05","14.84","-0.33","25.6","41.4","96.6","NA","NA","NA"
"Yonex Poly Tour 130/16","62","Medium","Polyester","1.3","1.29","NA","2.3","3.5","36.45","34.9","25.8","45.0","81.4","26.3","","274.9","11.05","14.24","0.18","25.4","41.2","92.2","NA","NA","NA"
"Yonex Poly Tour 130/16","62","Fast","Polyester","1.3","1.29","NA","2.3","3.5","36.43","33.0","30.0","56.9","93.3","35.0","","256.6","11.05","14.26","0.49","25.8","41.8","86.7","NA","NA","NA"
"Yonex Poly Tour 130/16","51","Slow","Polyester","1.3","1.29","NA","2.3","3.5","25.58","42.7","20.1","27.1","52.7","13.2","","273.2","8.71","16.43","-0.33","24.7","48.9","93.7","NA","NA","NA"
"Yonex Poly Tour 130/16","51","Medium","Polyester","1.3","1.29","NA","2.3","3.5","26.20","37.7","27.9","44.5","70.6","24.6","","232.6","8.71","15.81","0.18","24.7","48.7","88.2","NA","NA","NA"
"Yonex Poly Tour 130/16","51","Fast","Polyester","1.3","1.29","NA","2.3","3.5","26.17","35.6","32.1","55.3","81.4","32.7","","217.7","8.71","15.84","0.37","24.9","49.1","83.7","NA","NA","NA"
"Yonex Poly Tour 130/16","40","Slow","Polyester","1.3","1.29","NA","2.3","3.5","17.49","46.0","22.0","28.7","46.1","12.7","","240.6","5.36","16.84","-0.15","22.1","55.6","90.8","NA","NA","NA"
"Yonex Poly Tour 130/16","40","Medium","Polyester","1.3","1.29","NA","2.3","3.5","17.97","40.4","29.8","32.6","50.5","18.8","","148.6","5.36","16.36","0.22","21.8","55.3","85.2","NA","NA","NA"
"Yonex Poly Tour 130/16","40","Fast","Polyester","1.3","1.29","NA","2.3","3.5","17.97","38.0","34.2","56.0","73.9","31.6","","194.9","5.36","16.36","0.33","22.1","55.6","80.1","NA","NA","NA"
"Yonex Poly Tour Air 16L","51","Fast","Polyester","1.25","1.34","NA","2.3","3.6","30.27","36.4","33.7","43.2","73.6","31.0","14.8","154.9","4.67","15.78","0.33","20.7","41","88.0","0.108","0.457","4.2"
"Yonex Poly Tour Drive 16L (1.25)","51","Fast","Polyester","1.25","1.22","1.8","3.6","8.5","27.01","36.0","33.0","52.5","79.4","32.7","14.9","195.5","6.88","16.83","0.18","23.8","47.1","84.1","0.066","0.5","7.6"
"Yonex Poly Tour Fire 16L (1.25)","51","Fast","Polyester","1.25","1.27","1.8","5.8","3.0","33.05","34.9","32.0","49.2","82.2","33.0","15.8","194.9","5.09","12.58","0.09","17.9","35","86.5","0.076","0.443","5.8"
"Yonex Poly Tour HS 16 (1.30)","51","Fast","Polyester","1.3","1.28","2.1","4.8","7.0","36.60","33.8","31.0","50.7","87.3","33.9","16.4","213.7","3.55","10.57","0.15","14.3","28.1","88.4","0.087","0.431","5"
"Yonex Poly Tour HS 16L (1.25)","51","Fast","Polyester","1.25","1.27","6.7","2.7","9.4","36.38","34.1","31.8","49.2","85.6","34.0","16.4","198.3","3.46","10.88","0.11","14.3","28.5","88.2","0.081","0.461","5.7"
"Yonex Poly Tour Pro 17 (1.20)","51","Fast","Polyester","1.2","1.31","2.4","10.3","3.9","33.91","34.9","32.0","47.6","81.6","32.7","15.7","188.6","3.15","13.66","0.11","17.0","33.3","87.0","0.093","0.481","5.2"
"Yonex Poly Tour Pro Yellow 16 (1.30)","62","Slow","Polyester","1.3","1.32","2.1","2.7","3.6","32.96","40.2","19.2","22.9","56.0","13.5","","253.2","9.46","19.32","-0.45","28.4","45.9","95.6","0.111","0.374","3.4"
"Yonex Poly Tour Pro Yellow 16 (1.30)","62","Medium","Polyester","1.3","1.32","2.1","2.7","3.6","33.69","36.3","26.0","37.9","71.7","23.3","","228.0","9.46","18.59","0.17","28.2","45.7","92.9","0.111","0.374","3.4"
"Yonex Poly Tour Pro Yellow 16 (1.30)","62","Fast","Polyester","1.3","1.32","2.1","2.7","3.6","33.69","34.5","31.1","47.8","81.6","31.7","","200.6","9.46","18.59","0.55","28.7","46.3","88.5","0.111","0.374","3.4"
"Yonex Poly Tour Pro Yellow 16 (1.30)","51","Slow","Polyester","1.3","1.32","2.1","2.7","3.6","28.00","42.0","20.0","23.8","51.8","12.9","","241.2","7.56","15.16","-0.33","22.3","44.1","99.2","0.111","0.374","3.4"
"Yonex Poly Tour Pro Yellow 16 (1.30)","51","Medium","Polyester","1.3","1.32","2.1","2.7","3.6","28.60","37.7","27.2","38.1","66.8","22.7","","210.3","7.56","14.56","0.24","22.3","44.1","92.2","0.111","0.374","3.4"
"Yonex Poly Tour Pro Yellow 16 (1.30)","51","Fast","Polyester","1.3","1.32","2.1","2.7","3.6","28.60","35.8","32.0","48.1","76.7","30.7","","191.5","7.56","14.56","0.46","22.5","44.5","87.0","0.111","0.374","3.4"
"Yonex Poly Tour Pro Yellow 16 (1.30)","40","Slow","Polyester","1.3","1.32","2.1","2.7","3.6","21.19","44.5","21.9","25.8","47.0","12.8","","218.9","5.27","13.23","-0.31","18.1","45.8","93.7","0.111","0.374","3.4"
"Yonex Poly Tour Pro Yellow 16 (1.30)","40","Medium","Polyester","1.3","1.32","2.1","2.7","3.6","21.70","39.8","28.5","39.7","61.3","21.8","","198.9","5.27","12.72","0.22","18.3","45.9","86.9","0.111","0.374","3.4"
"Yonex Poly Tour Pro Yellow 16 (1.30)","40","Fast","Polyester","1.3","1.32","2.1","2.7","3.6","21.70","37.6","34.0","49.4","71.0","30.2","","173.7","5.27","12.72","0.42","18.5","46.4","83.7","0.111","0.374","3.4"
"Yonex Poly Tour Pro Yellow 16L (1.25)","62","Slow","Polyester","1.25","1.25","1.8","3.0","3.9","30.21","41.4","20.0","22.9","53.1","13.3","","234.3","9.46","22.07","-0.35","31.1","50.5","95.8","NA","NA","NA"
"Yonex Poly Tour Pro Yellow 16L (1.25)","62","Medium","Polyester","1.25","1.25","1.8","3.0","3.9","30.96","37.3","27.0","37.7","68.6","23.1","","210.3","9.46","21.32","0.24","31.1","50.2","92.4","NA","NA","NA"
"Yonex Poly Tour Pro Yellow 16L (1.25)","62","Fast","Polyester","1.25","1.25","1.8","3.0","3.9","30.94","35.4","32.0","47.4","78.3","31.3","","188.0","9.46","21.34","0.53","31.3","50.8","87.8","NA","NA","NA"
"Yonex Poly Tour Pro Yellow 16L (1.25)","51","Slow","Polyester","1.25","1.25","1.8","3.0","3.9","27.10","42.6","20.1","23.2","50.3","12.6","","233.7","7.08","16.54","-0.29","23.4","46","95.1","NA","NA","NA"
"Yonex Poly Tour Pro Yellow 16L (1.25)","51","Medium","Polyester","1.25","1.25","1.8","3.0","3.9","27.65","38.3","27.9","38.1","65.9","23.0","","198.9","7.08","15.99","0.20","23.4","45.9","90.8","NA","NA","NA"
"Yonex Poly Tour Pro Yellow 16L (1.25)","51","Fast","Polyester","1.25","1.25","1.8","3.0","3.9","27.65","36.3","32.6","47.4","75.0","30.5","","181.2","7.08","15.99","0.44","23.6","46.3","86.5","NA","NA","NA"
"Yonex Poly Tour Pro Yellow 16L (1.25)","40","Slow","Polyester","1.25","1.25","1.8","3.0","3.9","20.55","45.2","22.0","25.4","46.1","12.6","","213.7","4.85","14.29","-0.29","19.0","47.5","95.3","NA","NA","NA"
"Yonex Poly Tour Pro Yellow 16L (1.25)","40","Medium","Polyester","1.25","1.25","1.8","3.0","3.9","21.10","40.3","29.1","39.0","60.2","21.9","","187.5","4.85","13.74","0.17","18.7","47.3","86.9","NA","NA","NA"
"Yonex Poly Tour Pro Yellow 16L (1.25)","40","Fast","Polyester","1.25","1.25","1.8","3.0","3.9","21.12","38.0","34.0","49.0","70.1","29.8","","172.6","4.85","13.72","0.39","19.0","47.8","85.0","NA","NA","NA"
"Yonex Poly Tour Spin 16L (1.25)","51","Fast","Polyester","1.25","1.0 x","1.8","2.7","7.6","37.15","33.7","31.1","50.7","87.8","34.1","16.4","213.7","3.42","10.15","0.22","13.7","27.2","88.5","0.1","0.632","6.3"
"Yonex Poly Tour Spin G 1.25","40","Slow","Polyester","1.25","NA","1.5","2.1","2.7","23.81","44.8","22.0","27.8","51.6","14.2","6.5","233.2","4.50","11.38","1.43","17.4","43.6","93.7","0.104","0.497","4.8"
"Yonex Poly Tour Spin G 1.25","40","Medium","Polyester","1.25","NA","1.5","2.1","2.7","22.71","38.6","29.0","47.4","70.1","25.4","11.3","229.2","4.50","12.48","0.35","17.4","43.7","89.1","0.104","0.497","4.8"
"Yonex Poly Tour Spin G 1.25","40","Fast","Polyester","1.25","NA","1.5","2.1","2.7","22.65","35.9","33.8","60.4","83.1","35.1","15.1","214.9","4.50","12.54","0.47","17.4","44.1","87.2","0.104","0.497","4.8"
"Yonex Poly Tour Spin G 1.25","51","Slow","Polyester","1.25","NA","1.5","2.1","2.7","37.95","39.9","19.2","24.7","62.6","15.1","7.4","270.9","4.30","8.47","-0.26","12.6","24.7","94.5","0.104","0.497","4.8"
"Yonex Poly Tour Spin G 1.25","51","Medium","Polyester","1.25","NA","1.5","2.1","2.7","38.43","35.3","26.4","43.2","81.8","27.0","13.5","252.0","4.30","7.99","0.13","12.3","24.5","92.7","0.104","0.497","4.8"
"Yonex Poly Tour Spin G 1.25","51","Fast","Polyester","1.25","NA","1.5","2.1","2.7","37.84","33.0","31.0","56.0","93.9","36.4","17.0","237.2","4.30","8.58","0.18","13.0","25.7","89.7","0.104","0.497","4.8"
"Yonex Poly Tour Spin G 1.25","62","Slow","Polyester","1.25","NA","1.5","2.1","2.7","49.17","37.2","18.0","22.1","71.2","16.0","7.9","276.6","3.31","9.26","-0.31","12.3","19.9","98.0","0.104","0.497","4.8"
"Yonex Poly Tour Spin G 1.25","62","Medium","Polyester","1.25","NA","1.5","2.1","2.7","49.50","33.3","24.5","40.4","89.7","27.5","13.1","273.2","3.31","8.93","0.11","12.3","20","94.3","0.104","0.497","4.8"
"Yonex Poly Tour Spin G 1.25","62","Fast","Polyester","1.25","NA","1.5","2.1","2.7","49.44","31.3","29.0","52.5","101.9","36.9","18.2","252.6","3.31","8.99","0.51","12.8","20.7","92.4","0.104","0.497","4.8"
"Yonex Poly Tour Strike 16L (1.25)","51","Fast","Polyester","1.25","NA","0.0","0.0","2.7","36.82","34.0","31.5","48.7","85.6","33.6","15.8","199.5","3.48","10.42","0.26","14.1","27.9","88.4","0.097","0.451","4.6"
"Yonex Poly Tour Tough 16L","51","Fast","Polyester","1.25","1.28","3.0","3.9","3.0","30.03","35.2","32.1","49.0","78.9","31.7","15.2","193.7","5.53","15.16","0.20","20.9","41.2","85.7","0.087","0.459","5.3"
"Gamma Poly Z 16","40","Slow","Polyester","1.3","NA","2.1","2.4","5.5","13.78","49.3","24.0","28.7","42.6","12.7","5.7","202.3","6.48","19.43","0.02","26.0","65.3","87.6","0.074","0.396","5.4"
"Gamma Poly Z 16","40","Medium","Polyester","1.3","NA","2.1","2.4","5.5","14.24","43.6","31.9","41.2","55.3","22.1","9.7","164.0","6.48","18.97","0.52","26.0","65.4","79.2","0.074","0.396","5.4"
"Gamma Poly Z 16","40","Fast","Polyester","1.3","NA","2.1","2.4","5.5","14.24","41.3","36.8","49.4","63.5","29.2","12.6","148.0","6.48","18.97","0.68","26.0","65.8","74.6","0.074","0.396","5.4"
"Gamma Poly Z 16","51","Slow","Polyester","1.3","NA","2.1","2.4","5.5","24.30","44.2","21.7","26.5","50.7","13.7","6.6","228.6","7.30","19.12","-0.26","26.2","51.6","93.5","0.074","0.396","5.4"
"Gamma Poly Z 16","51","Medium","Polyester","1.3","NA","2.1","2.4","5.5","25.07","38.9","28.2","41.7","66.6","23.5","11.0","213.2","7.30","18.35","0.37","26.0","51.3","88.2","0.074","0.396","5.4"
"Gamma Poly Z 16","51","Fast","Polyester","1.3","NA","2.1","2.4","5.5","25.09","36.8","33.9","50.5","75.6","32.0","14.0","179.5","7.30","18.33","0.64","26.2","51.8","80.8","0.074","0.396","5.4"
"Gamma Poly Z 16","62","Slow","Polyester","1.3","NA","2.1","2.4","5.5","33.56","40.7","19.9","25.4","58.9","14.6","7.1","260.0","9.08","19.10","-0.07","28.2","45.5","96.2","0.074","0.396","5.4"
"Gamma Poly Z 16","62","Medium","Polyester","1.3","NA","2.1","2.4","5.5","33.87","36.1","26.4","42.1","76.1","25.1","12.1","245.7","9.08","18.79","0.24","28.2","45.5","90.6","0.074","0.396","5.4"
"Gamma Poly Z 16","62","Fast","Polyester","1.3","NA","2.1","2.4","5.5","33.82","34.2","31.9","52.3","86.0","34.3","15.2","209.2","9.08","18.84","0.61","28.4","46.2","86.1","0.074","0.396","5.4"
"Signum Pro Poly-Plasma 16L","62","Slow","Polyester","1.28","1.30","1.8","2.4","2.7","40.55","37.4","18.0","24.3","64.8","14.6","","302.9","8.86","12.33","-0.35","20.9","33.8","98.0","0.098","0.465","4.7"
"Signum Pro Poly-Plasma 16L","62","Medium","Polyester","1.28","1.30","1.8","2.4","2.7","41.15","33.9","24.1","40.8","81.8","24.6","","286.3","8.86","11.73","0.18","20.7","33.6","92.5","0.098","0.465","4.7"
"Signum Pro Poly-Plasma 16L","62","Fast","Polyester","1.28","1.30","1.8","2.4","2.7","41.17","32.2","29.0","52.7","93.9","34.0","","254.9","8.86","11.71","0.49","20.9","34.1","88.7","0.098","0.465","4.7"
"Signum Pro Poly-Plasma 16L","51","Slow","Polyester","1.28","1.30","1.8","2.4","2.7","30.74","40.3","19.7","26.0","56.7","14.0","","270.9","7.85","12.13","-0.20","19.8","39","93.9","0.098","0.465","4.7"
"Signum Pro Poly-Plasma 16L","51","Medium","Polyester","1.28","1.30","1.8","2.4","2.7","31.31","36.3","26.0","42.6","73.9","24.0","","256.0","7.85","11.56","0.22","19.6","38.7","91.2","0.098","0.465","4.7"
"Signum Pro Poly-Plasma 16L","51","Fast","Polyester","1.28","1.30","1.8","2.4","2.7","31.33","34.2","31.0","53.4","84.7","32.9","","225.7","7.85","11.54","0.48","19.8","39.2","86.7","0.098","0.465","4.7"
"Signum Pro Poly-Plasma 16L","40","Slow","Polyester","1.28","1.30","1.8","2.4","2.7","22.12","43.2","21.0","28.2","50.5","13.2","","260.6","5.47","12.10","-0.13","17.4","43.9","92.4","0.098","0.465","4.7"
"Signum Pro Poly-Plasma 16L","40","Medium","Polyester","1.28","1.30","1.8","2.4","2.7","22.56","38.5","28.0","44.1","66.8","23.4","","229.2","5.47","11.66","0.31","17.4","43.9","87.6","0.098","0.465","4.7"
"Signum Pro Poly-Plasma 16L","40","Fast","Polyester","1.28","1.30","1.8","2.4","2.7","22.54","36.2","32.6","55.6","78.3","31.8","","213.2","5.47","11.68","0.38","17.4","44.2","83.9","0.098","0.465","4.7"
"Signum Pro Poly-Plasma 17L (1.18)","62","Slow","Polyester","1.18","1.19","2.1","3.0","2.1","37.97","38.7","18.1","22.7","60.9","13.7","","284.0","8.16","15.61","-0.49","23.4","37.7","96.4","0.098","0.487","5"
"Signum Pro Poly-Plasma 17L (1.18)","62","Medium","Polyester","1.18","1.19","2.1","3.0","2.1","38.72","35.1","25.2","38.4","77.2","24.3","","245.7","8.16","14.86","0.18","23.2","37.6","92.7","0.098","0.487","5"
"Signum Pro Poly-Plasma 17L (1.18)","62","Fast","Polyester","1.18","1.19","2.1","3.0","2.1","38.72","33.4","30.0","49.2","88.0","33.0","","222.3","8.16","14.86","0.53","23.6","38.1","87.2","0.098","0.487","5"
"Signum Pro Poly-Plasma 17L (1.18)","51","Slow","Polyester","1.18","1.19","2.1","3.0","2.1","30.16","41.3","20.0","24.0","54.2","13.5","","243.5","6.84","13.72","-0.36","20.3","39.8","96.0","0.098","0.487","5"
"Signum Pro Poly-Plasma 17L (1.18)","51","Medium","Polyester","1.18","1.19","2.1","3.0","2.1","30.78","37.3","26.7","39.0","69.9","23.3","","222.9","6.84","13.10","0.26","20.3","39.8","90.1","0.098","0.487","5"
"Signum Pro Poly-Plasma 17L (1.18)","51","Fast","Polyester","1.18","1.19","2.1","3.0","2.1","30.74","35.2","32.0","49.6","80.5","32.2","","197.2","6.84","13.14","0.49","20.5","40.3","86.5","0.098","0.487","5"
"Signum Pro Poly-Plasma 17L (1.18)","40","Slow","Polyester","1.18","1.19","2.1","3.0","2.1","22.73","44.2","21.5","25.6","48.5","13.0","","226.3","4.74","12.22","-0.29","16.8","42","93.7","0.098","0.487","5"
"Signum Pro Poly-Plasma 17L (1.18)","40","Medium","Polyester","1.18","1.19","2.1","3.0","2.1","23.31","39.4","28.1","39.9","63.3","22.2","","205.2","4.74","11.64","0.22","16.5","41.8","88.2","0.098","0.487","5"
"Signum Pro Poly-Plasma 17L (1.18)","40","Fast","Polyester","1.18","1.19","2.1","3.0","2.1","23.28","37.2","33.8","50.5","73.9","31.2","","179.5","4.74","11.67","0.41","16.8","42.4","83.2","0.098","0.487","5"
"Signum Pro Poly-Plasma Pure 16L","62","Slow","Polyester","1.28","1.31","1.5","2.4","3.3","38.34","37.8","18.0","24.0","62.4","14.0","","302.3","9.26","14.14","-0.25","23.2","37.5","95.6","0.083","0.467","5.6"
"Signum Pro Poly-Plasma Pure 16L","62","Medium","Polyester","1.28","1.31","1.5","2.4","3.3","38.79","34.4","24.3","41.9","80.5","24.5","","287.5","9.26","13.69","0.25","23.2","37.6","92.7","0.083","0.467","5.6"
"Signum Pro Poly-Plasma Pure 16L","62","Fast","Polyester","1.28","1.31","1.5","2.4","3.3","38.76","32.7","29.6","52.7","91.3","33.8","","243.5","9.26","13.72","0.50","23.4","38","88.2","0.083","0.467","5.6"
"Signum Pro Poly-Plasma Pure 16L","51","Slow","Polyester","1.28","1.31","1.5","2.4","3.3","30.08","40.4","19.5","25.4","55.6","13.5","","272.0","7.50","13.14","-0.15","20.5","40.4","95.8","0.083","0.467","5.6"
"Signum Pro Poly-Plasma Pure 16L","51","Medium","Polyester","1.28","1.31","1.5","2.4","3.3","30.61","36.4","26.0","42.6","73.2","23.8","","256.6","7.50","12.61","0.27","20.3","40.2","91.2","0.083","0.467","5.6"
"Signum Pro Poly-Plasma Pure 16L","51","Fast","Polyester","1.28","1.31","1.5","2.4","3.3","30.63","34.5","31.1","52.7","83.3","32.4","","221.2","7.50","12.59","0.51","20.5","40.6","85.6","0.083","0.467","5.6"
"Signum Pro Poly-Plasma Pure 16L","40","Slow","Polyester","1.28","1.31","1.5","2.4","3.3","20.66","44.0","21.2","28.0","48.5","12.8","","253.2","5.69","13.34","-0.07","19.0","47.8","93.9","0.083","0.467","5.6"
"Signum Pro Poly-Plasma Pure 16L","40","Medium","Polyester","1.28","1.31","1.5","2.4","3.3","21.01","39.2","28.1","44.1","65.0","22.9","","227.5","5.69","12.99","0.28","19.0","47.8","90.2","0.083","0.467","5.6"
"Signum Pro Poly-Plasma Pure 16L","40","Fast","Polyester","1.28","1.31","1.5","2.4","3.3","21.01","36.9","33.2","54.2","75.2","31.2","","199.5","5.69","12.99","0.57","19.2","48.5","82.8","0.083","0.467","5.6"
"Signum Pro Poly-Plasma Pure 17 (1.23)","62","Slow","Polyester","1.23","1.25","2.1","3.0","4.2","36.87","38.9","18.1","23.2","60.0","13.5","","289.2","9.15","15.72","-0.17","24.7","40","95.5","0.086","0.449","5.2"
"Signum Pro Poly-Plasma Pure 17 (1.23)","62","Medium","Polyester","1.23","1.25","2.1","3.0","4.2","37.33","35.3","25.3","39.7","77.2","24.4","","252.6","9.15","15.26","0.20","24.7","39.9","92.7","0.086","0.449","5.2"
"Signum Pro Poly-Plasma Pure 17 (1.23)","62","Fast","Polyester","1.23","1.25","2.1","3.0","4.2","37.33","33.5","30.0","50.3","87.8","32.9","","227.5","9.15","15.26","0.59","24.9","40.5","86.5","0.086","0.449","5.2"
"Signum Pro Poly-Plasma Pure 17 (1.23)","51","Slow","Polyester","1.23","1.25","2.1","3.0","4.2","29.11","41.3","20.0","24.9","54.0","13.5","","255.5","7.17","14.44","-0.15","21.4","42.3","94.3","0.086","0.449","5.2"
"Signum Pro Poly-Plasma Pure 17 (1.23)","51","Medium","Polyester","1.23","1.25","2.1","3.0","4.2","29.57","37.3","26.9","39.9","69.5","23.4","","225.2","7.17","13.98","0.38","21.6","42.4","89.9","0.086","0.449","5.2"
"Signum Pro Poly-Plasma Pure 17 (1.23)","51","Fast","Polyester","1.23","1.25","2.1","3.0","4.2","29.55","35.4","32.0","50.3","79.8","31.9","","199.5","7.17","14.00","0.62","21.8","43","84.1","0.086","0.449","5.2"
"Signum Pro Poly-Plasma Pure 17 (1.23)","40","Slow","Polyester","1.23","1.25","2.1","3.0","4.2","20.53","44.7","21.9","26.5","47.0","12.9","","225.2","5.84","13.32","-0.13","19.0","47.9","89.5","0.086","0.449","5.2"
"Signum Pro Poly-Plasma Pure 17 (1.23)","40","Medium","Polyester","1.23","1.25","2.1","3.0","4.2","20.70","40.1","29.0","41.2","62.0","22.5","","200.0","5.84","13.15","0.26","19.2","48.5","85.9","0.086","0.449","5.2"
"Signum Pro Poly-Plasma Pure 17 (1.23)","40","Fast","Polyester","1.23","1.25","2.1","3.0","4.2","20.86","37.9","34.0","51.8","72.8","30.9","","182.3","5.84","12.99","0.53","19.4","48.8","82.3","0.086","0.449","5.2"
"Signum Pro Poly-Plasma Pure 17L (1.18)","62","Slow","Polyester","1.18","1.19","2.1","3.3","4.5","36.32","39.2","18.2","22.9","59.3","13.5","","282.3","9.04","16.38","-0.15","25.4","40.9","92.4","NA","0.391","NA"
"Signum Pro Poly-Plasma Pure 17L (1.18)","62","Medium","Polyester","1.18","1.19","2.1","3.3","4.5","36.63","35.6","25.7","39.2","75.9","24.4","","241.2","9.04","16.07","0.25","25.4","41.1","91.0","NA","0.391","NA"
"Signum Pro Poly-Plasma Pure 17L (1.18)","62","Fast","Polyester","1.18","1.19","2.1","3.3","4.5","36.60","33.8","30.1","49.8","86.4","32.5","","224.0","9.04","16.10","0.61","25.8","41.7","86.9","NA","0.391","NA"
"Signum Pro Poly-Plasma Pure 17L (1.18)","51","Slow","Polyester","1.18","1.19","2.1","3.3","4.5","28.40","42.2","20.2","24.3","52.5","13.3","","240.6","7.23","15.09","-0.24","22.1","43.5","94.5","NA","0.391","NA"
"Signum Pro Poly-Plasma Pure 17L (1.18)","51","Medium","Polyester","1.18","1.19","2.1","3.3","4.5","28.95","38.0","27.2","39.5","68.4","23.2","","216.6","7.23","14.54","0.37","22.1","43.7","89.7","NA","0.391","NA"
"Signum Pro Poly-Plasma Pure 17L (1.18)","51","Fast","Polyester","1.18","1.19","2.1","3.3","4.5","28.91","35.9","32.0","49.4","78.3","31.3","","196.0","7.23","14.58","0.69","22.5","44.3","85.0","NA","0.391","NA"
"Signum Pro Poly-Plasma Pure 17L (1.18)","40","Slow","Polyester","1.18","1.19","2.1","3.3","4.5","20.75","45.3","22.0","26.2","47.0","12.9","","221.7","5.20","13.74","-0.13","18.7","47.4","91.0","NA","0.391","NA"
"Signum Pro Poly-Plasma Pure 17L (1.18)","40","Medium","Polyester","1.18","1.19","2.1","3.3","4.5","21.19","40.4","29.0","40.1","61.3","22.2","","193.2","5.20","13.30","0.31","18.7","47.4","86.7","NA","0.391","NA"
"Signum Pro Poly-Plasma Pure 17L (1.18)","40","Fast","Polyester","1.18","1.19","2.1","3.3","4.5","21.17","38.1","34.0","50.1","71.2","30.2","","175.5","5.20","13.32","0.49","19.0","47.9","82.8","NA","0.391","NA"
"Gosen Polylon 16","51","Medium","Polyester","1.29","1.29","2.1","2.7","4.5","25.40","38.2","28.0","43.7","69.0","24.1","","226.9","9.48","15.84","0.31","25.6","50.5","86.5","0.087","0.357","4.1"
"Gosen Polylon 16","51","Fast","Polyester","1.29","1.29","2.1","2.7","4.5","25.40","36.3","32.4","53.4","78.7","31.9","","206.9","9.48","15.84","0.51","25.8","50.9","81.9","0.087","0.357","4.1"
"Gosen Polylon 16","40","Slow","Polyester","1.29","1.29","2.1","2.7","4.5","16.29","46.5","22.1","28.9","45.2","12.4","","240.0","6.68","16.72","-0.23","23.2","58.4","91.8","0.087","0.357","4.1"
"Gosen Polylon 16","40","Medium","Polyester","1.29","1.29","2.1","2.7","4.5","16.87","41.5","30.0","43.7","60.4","22.7","","196.6","6.68","16.14","0.09","22.9","57.7","82.1","0.087","0.357","4.1"
"Gosen Polylon 16","40","Fast","Polyester","1.29","1.29","2.1","2.7","4.5","16.93","39.2","35.4","53.1","70.1","31.0","","172.6","6.68","16.08","0.52","23.4","58.7","77.4","0.087","0.357","4.1"
"Gosen Polylon 16","62","Slow","Polyester","1.29","1.29","2.1","2.7","4.5","34.40","39.3","18.1","25.8","60.2","13.7","","318.3","11.05","16.29","-0.44","26.9","43.6","96.6","0.087","0.357","4.1"
"Gosen Polylon 16","62","Medium","Polyester","1.29","1.29","2.1","2.7","4.5","35.21","35.2","25.8","43.4","78.7","25.4","","266.3","11.05","15.48","0.22","26.7","43.3","91.4","0.087","0.357","4.1"
"Gosen Polylon 16","62","Fast","Polyester","1.29","1.29","2.1","2.7","4.5","35.24","33.3","30.0","55.1","90.4","33.9","","248.0","11.05","15.45","0.47","26.9","43.7","85.9","0.087","0.357","4.1"
"Gosen Polylon 16","51","Slow","Polyester","1.29","1.29","2.1","2.7","4.5","24.59","42.7","20.0","26.7","51.4","12.8","","270.3","9.48","16.65","-0.46","25.6","50.6","96.2","0.087","0.357","4.1"
"Gosen Polylon 17 (1.24)","62","Slow","Polyester","1.24","1.25","2.4","3.0","4.5","35.72","38.6","18.0","25.1","60.9","13.7","","312.6","10.69","15.33","-0.38","25.6","41.5","95.5","0.09","0.391","4.3"
"Gosen Polylon 17 (1.24)","62","Medium","Polyester","1.24","1.25","2.4","3.0","4.5","36.36","34.9","25.1","41.7","78.1","24.5","","268.6","10.69","14.69","0.22","25.6","41.5","92.7","0.09","0.391","4.3"
"Gosen Polylon 17 (1.24)","62","Fast","Polyester","1.24","1.25","2.4","3.0","4.5","36.32","33.0","30.0","53.1","89.5","33.5","","240.0","10.69","14.73","0.51","26.0","42","85.9","0.09","0.391","4.3"
"Gosen Polylon 17 (1.24)","51","Slow","Polyester","1.24","1.25","2.4","3.0","4.5","25.69","42.1","20.0","26.9","52.7","13.2","","273.7","9.44","15.59","-0.37","24.7","48.6","95.3","0.09","0.391","4.3"
"Gosen Polylon 17 (1.24)","51","Medium","Polyester","1.24","1.25","2.4","3.0","4.5","26.42","37.7","27.1","42.6","69.0","23.3","","236.0","9.44","14.86","0.31","24.7","48.5","90.2","0.09","0.391","4.3"
"Gosen Polylon 17 (1.24)","51","Fast","Polyester","1.24","1.25","2.4","3.0","4.5","26.48","35.7","32.0","52.5","78.9","31.5","","208.0","9.44","14.80","0.51","24.7","48.8","83.2","0.09","0.391","4.3"
"Gosen Polylon 17 (1.24)","40","Slow","Polyester","1.24","1.25","2.4","3.0","4.5","16.63","46.3","22.1","27.8","44.5","12.3","","232.0","6.92","16.14","-0.17","22.9","57.7","91.2","0.09","0.391","4.3"
"Gosen Polylon 17 (1.24)","40","Medium","Polyester","1.24","1.25","2.4","3.0","4.5","17.20","41.2","29.9","41.2","58.4","21.8","","187.5","6.92","15.57","0.35","22.9","57.6","84.3","0.09","0.391","4.3"
"Gosen Polylon 17 (1.24)","40","Fast","Polyester","1.24","1.25","2.4","3.0","4.5","17.20","38.8","34.2","52.3","69.5","29.7","","182.3","6.92","15.57","0.51","22.9","57.9","77.6","0.09","0.391","4.3"
"Gosen Polylon Comfort 16","62","Slow","Polyester","1.3","1.32","3.0","5.8","7.3","34.46","39.6","18.2","24.5","58.9","13.4","","297.2","12.59","14.69","-0.36","26.9","43.6","96.6","0.073","0.402","5.5"
"Gosen Polylon Comfort 16","62","Medium","Polyester","1.3","1.32","3.0","5.8","7.3","35.08","35.5","26.0","42.3","77.4","25.2","","254.3","12.59","14.07","0.20","26.9","43.5","91.8","0.073","0.402","5.5"
"Gosen Polylon Comfort 16","62","Fast","Polyester","1.3","1.32","3.0","5.8","7.3","35.06","33.6","30.7","53.8","88.9","34.2","","232.0","12.59","14.09","0.66","27.3","44.3","89.1","0.073","0.402","5.5"
"Gosen Polylon Comfort 16","51","Slow","Polyester","1.3","1.32","3.0","5.8","7.3","23.17","43.7","20.9","26.7","49.8","13.1","","249.2","10.80","16.75","-0.31","27.3","53.7","95.5","0.073","0.402","5.5"
"Gosen Polylon Comfort 16","51","Medium","Polyester","1.3","1.32","3.0","5.8","7.3","23.90","39.0","28.0","41.9","65.9","23.1","","216.6","10.80","16.02","0.33","27.1","53.5","88.2","0.073","0.402","5.5"
"Gosen Polylon Comfort 16","51","Fast","Polyester","1.3","1.32","3.0","5.8","7.3","23.90","36.9","33.5","52.3","76.1","31.8","","189.2","10.80","16.02","0.64","27.3","54.1","83.2","0.073","0.402","5.5"
"Gosen Polylon Comfort 16","40","Slow","Polyester","1.3","1.32","3.0","5.8","7.3","12.35","50.0","24.0","27.3","39.7","11.9","","192.6","8.16","19.18","0.00","27.3","68.9","91.6","0.073","0.402","5.5"
"Gosen Polylon Comfort 16","40","Medium","Polyester","1.3","1.32","3.0","5.8","7.3","12.33","44.8","34.0","40.6","52.9","22.5","","142.3","8.16","19.20","0.18","27.6","69.4","79.4","0.073","0.402","5.5"
"Gosen Polylon Comfort 16","40","Fast","Polyester","1.3","1.32","3.0","5.8","7.3","12.59","42.4","37.9","48.3","61.1","28.9","","137.2","8.16","18.94","0.57","27.8","69.7","72.9","0.073","0.402","5.5"
"Gosen Polylon PolyBreak 17 (1.24)","62","Slow","Polyester","1.24","1.25","2.7","3.9","5.2","35.50","39.1","18.6","23.4","58.9","13.7","","277.2","10.83","15.41","-0.40","25.8","41.9","95.6","0.104","0.436","4.2"
"Gosen Polylon PolyBreak 17 (1.24)","62","Medium","Polyester","1.24","1.25","2.7","3.9","5.2","36.21","35.5","25.7","39.7","75.9","24.4","","243.5","10.83","14.70","0.16","25.6","41.6","91.4","0.104","0.436","4.2"
"Gosen Polylon PolyBreak 17 (1.24)","62","Fast","Polyester","1.24","1.25","2.7","3.9","5.2","36.18","33.6","30.0","50.5","86.7","32.6","","227.5","10.83","14.73","0.28","25.8","41.9","88.7","0.104","0.436","4.2"
"Gosen Polylon PolyBreak 17 (1.24)","51","Slow","Polyester","1.24","1.25","2.7","3.9","5.2","25.69","42.7","21.2","25.4","51.2","13.5","","230.3","9.08","15.95","-0.40","24.7","48.6","94.5","0.104","0.436","4.2"
"Gosen Polylon PolyBreak 17 (1.24)","51","Medium","Polyester","1.24","1.25","2.7","3.9","5.2","26.42","38.2","27.9","40.4","66.8","23.3","","210.9","9.08","15.22","0.25","24.5","48.4","87.6","0.104","0.436","4.2"
"Gosen Polylon PolyBreak 17 (1.24)","51","Fast","Polyester","1.24","1.25","2.7","3.9","5.2","26.44","36.2","32.5","50.7","77.2","31.3","","195.5","9.08","15.20","0.51","24.7","48.9","84.8","0.104","0.436","4.2"
"Gosen Polylon PolyBreak 17 (1.24)","40","Slow","Polyester","1.24","1.25","2.7","3.9","5.2","16.87","47.0","22.9","26.7","43.7","12.5","","207.5","7.25","15.57","-0.24","22.5","56.9","91.4","0.104","0.436","4.2"
"Gosen Polylon PolyBreak 17 (1.24)","40","Medium","Polyester","1.24","1.25","2.7","3.9","5.2","17.40","42.1","30.0","39.2","56.4","21.2","","176.6","7.25","15.04","0.42","22.7","57.2","83.2","0.104","0.436","4.2"
"Gosen Polylon PolyBreak 17 (1.24)","40","Fast","Polyester","1.24","1.25","2.7","3.9","5.2","17.40","39.6","35.2","49.2","66.6","29.3","","160.6","7.25","15.04","0.53","22.7","57.5","79.2","0.104","0.436","4.2"
"Gosen Polylon PolyBreak 18 (1.20)","62","Slow","Polyester","1.2","1.21","3.3","5.5","7.3","32.57","40.8","19.7","22.3","54.7","13.5","","233.2","11.05","18.12","-0.37","28.9","46.6","96.6","0.074","0.354","4.8"
"Gosen Polylon PolyBreak 18 (1.20)","62","Medium","Polyester","1.2","1.21","3.3","5.5","7.3","33.32","36.8","26.1","37.5","70.8","23.1","","222.9","11.05","17.37","0.16","28.7","46.3","92.7","0.074","0.354","4.8"
"Gosen Polylon PolyBreak 18 (1.20)","62","Fast","Polyester","1.2","1.21","3.3","5.5","7.3","33.32","34.8","31.8","48.1","81.4","32.3","","193.2","11.05","17.37","0.53","28.9","46.9","87.8","0.074","0.354","4.8"
"Gosen Polylon PolyBreak 18 (1.20)","51","Slow","Polyester","1.2","1.21","3.3","5.5","7.3","23.28","44.4","21.6","24.3","47.4","12.8","","210.9","9.13","18.31","-0.51","26.9","53.1","94.5","0.074","0.354","4.8"
"Gosen Polylon PolyBreak 18 (1.20)","51","Medium","Polyester","1.2","1.21","3.3","5.5","7.3","24.08","39.9","28.6","37.7","61.7","22.1","","186.9","9.13","17.51","0.31","26.9","53.1","89.3","0.074","0.354","4.8"
"Gosen Polylon PolyBreak 18 (1.20)","51","Fast","Polyester","1.2","1.21","3.3","5.5","7.3","24.01","37.7","34.0","47.0","71.0","30.2","","165.2","9.13","17.58","0.33","27.1","53.3","82.8","0.074","0.354","4.8"
"Gosen Polylon PolyBreak 18 (1.20)","40","Slow","Polyester","1.2","1.21","3.3","5.5","7.3","15.28","48.9","24.0","24.9","40.4","12.1","","176.0","7.59","16.82","-0.04","24.5","61.4","90.6","0.074","0.354","4.8"
"Gosen Polylon PolyBreak 18 (1.20)","40","Medium","Polyester","1.2","1.21","3.3","5.5","7.3","15.59","44.0","31.6","36.2","51.8","20.4","","147.4","7.59","16.51","0.33","24.5","61.6","82.6","0.074","0.354","4.8"
"Gosen Polylon PolyBreak 18 (1.20)","40","Fast","Polyester","1.2","1.21","3.3","5.5","7.3","15.63","41.4","37.0","45.4","61.1","28.2","","135.4","7.59","16.47","0.55","24.7","62","78.9","0.074","0.354","4.8"
"Gosen Polylon Premium 16 (1.32)","51","Fast","Polyester","1.32","1.25","3.3","4.8","6.7","35.06","33.5","31.1","51.8","86.9","33.7","16.1","217.7","4.52","11.14","0.09","15.7","31","88.9","0.077","0.447","5.8"
"Gosen Polylon Premium 16L (1.27)","51","Fast","Polyester","1.27","1.31","1.5","2.4","5.2","34.22","34.1","31.9","50.5","84.7","33.8","15.8","201.2","4.85","11.65","0.06","16.5","32.7","89.5","0.081","0.435","5.4"
"Gosen Polylon SP 16 (1.30)","62","Slow","Polyester","1.3","1.31","3.0","4.5","5.8","32.68","39.9","19.0","24.5","57.1","13.6","","275.5","13.23","15.83","-0.37","28.7","46.5","96.4","0.105","0.418","4"
"Gosen Polylon SP 16 (1.30)","62","Medium","Polyester","1.3","1.31","3.0","4.5","5.8","33.43","36.1","26.0","40.1","73.4","23.9","","240.6","13.23","15.08","0.16","28.4","46.1","91.6","0.105","0.418","4"
"Gosen Polylon SP 16 (1.30)","62","Fast","Polyester","1.3","1.31","3.0","4.5","5.8","33.43","34.1","30.9","51.4","84.9","32.8","","219.5","13.23","15.08","0.49","28.9","46.6","87.4","0.105","0.418","4"
"Gosen Polylon SP 16 (1.30)","51","Slow","Polyester","1.3","1.31","3.0","4.5","5.8","23.99","43.6","21.0","25.6","49.6","13.0","","236.0","9.81","16.92","-0.27","26.5","52.2","94.5","0.105","0.418","4"
"Gosen Polylon SP 16 (1.30)","51","Medium","Polyester","1.3","1.31","3.0","4.5","5.8","24.63","38.9","28.0","40.4","65.0","22.7","","209.2","9.81","16.28","0.29","26.5","52","89.1","0.105","0.418","4"
"Gosen Polylon SP 16 (1.30)","51","Fast","Polyester","1.3","1.31","3.0","4.5","5.8","24.63","36.8","33.0","49.4","74.1","30.5","","184.6","9.81","16.28","0.55","26.7","52.5","84.1","0.105","0.418","4"
"Gosen Polylon SP 16 (1.30)","40","Slow","Polyester","1.3","1.31","3.0","4.5","5.8","14.49","48.4","23.9","26.5","40.8","12.2","","188.0","7.45","17.75","-0.20","24.9","63","90.2","0.105","0.418","4"
"Gosen Polylon SP 16 (1.30)","40","Medium","Polyester","1.3","1.31","3.0","4.5","5.8","15.06","43.2","31.0","39.0","54.2","21.0","","165.2","7.45","17.18","0.37","24.9","63","81.5","0.105","0.418","4"
"Gosen Polylon SP 16 (1.30)","40","Fast","Polyester","1.3","1.31","3.0","4.5","5.8","15.17","40.8","36.0","49.0","64.2","28.8","","153.2","7.45","17.07","0.55","25.1","63.2","77.4","0.105","0.418","4"
"Gosen Polylon SP 17 (1.24)","62","Slow","Polyester","1.24","1.25","4.5","5.2","6.7","34.33","39.9","19.0","22.9","57.1","13.6","","257.2","10.17","17.24","-0.46","26.9","43.6","96.6","0.087","0.399","4.6"
"Gosen Polylon SP 17 (1.24)","62","Medium","Polyester","1.24","1.25","4.5","5.2","6.7","34.95","36.1","26.0","39.5","74.3","24.2","","236.6","10.17","16.62","-0.11","26.7","43.2","90.6","0.087","0.399","4.6"
"Gosen Polylon SP 17 (1.24)","62","Fast","Polyester","1.24","1.25","4.5","5.2","6.7","35.17","34.1","30.9","49.8","84.9","32.8","","211.5","10.17","16.40","0.53","27.1","43.9","88.7","0.087","0.399","4.6"
"Gosen Polylon SP 17 (1.24)","51","Slow","Polyester","1.24","1.25","4.5","5.2","6.7","23.88","42.8","20.0","24.3","48.1","12.0","","246.3","9.31","17.53","-0.49","26.2","52","96.6","0.087","0.399","4.6"
"Gosen Polylon SP 17 (1.24)","51","Medium","Polyester","1.24","1.25","4.5","5.2","6.7","24.72","39.2","28.0","38.4","63.3","22.1","","199.5","9.31","16.69","0.20","26.2","51.7","91.0","0.087","0.399","4.6"
"Gosen Polylon SP 17 (1.24)","51","Fast","Polyester","1.24","1.25","4.5","5.2","6.7","24.70","37.1","33.6","48.5","73.2","30.7","","174.9","9.31","16.71","0.47","26.5","52.2","85.4","0.087","0.399","4.6"
"Gosen Polylon SP 17 (1.24)","40","Slow","Polyester","1.24","1.25","4.5","5.2","6.7","14.51","48.9","24.0","26.0","40.6","12.2","","184.0","7.45","17.73","-0.31","24.9","62.7","90.4","0.087","0.399","4.6"
"Gosen Polylon SP 17 (1.24)","40","Medium","Polyester","1.24","1.25","4.5","5.2","6.7","15.17","43.6","31.2","38.1","53.1","20.7","","159.4","7.45","17.07","0.37","24.9","62.7","82.3","0.087","0.399","4.6"
"Gosen Polylon SP 17 (1.24)","40","Fast","Polyester","1.24","1.25","4.5","5.2","6.7","15.21","41.1","36.1","47.4","62.6","28.3","","148.0","7.45","17.03","0.48","24.9","62.9","77.4","0.087","0.399","4.6"
"Gosen Polymaster I 16","62","Slow","Polyester","1.02","1.1 x","3.0","4.8","7.0","35.37","39.4","19.0","22.9","58.4","13.9","","258.9","10.85","15.52","-0.48","25.8","41.9","96.4","0.075","0.349","4.7"
"Gosen Polymaster I 16","62","Medium","Polyester","1.02","1.1 x","3.0","4.8","7.0","36.21","35.5","25.9","39.0","75.2","24.4","","236.0","10.85","14.68","0.14","25.6","41.6","91.8","0.075","0.349","4.7"
"Gosen Polymaster I 16","62","Fast","Polyester","1.02","1.1 x","3.0","4.8","7.0","36.25","33.7","30.1","50.1","86.4","32.5","","224.6","10.85","14.64","0.57","26.0","42.2","88.5","0.075","0.349","4.7"
"Gosen Polymaster I 16","51","Slow","Polyester","1.02","1.1 x","3.0","4.8","7.0","24.28","43.5","21.0","25.4","49.6","13.0","","233.7","9.79","16.65","-0.46","26.0","51.2","94.3","0.075","0.349","4.7"
"Gosen Polymaster I 16","51","Medium","Polyester","1.02","1.1 x","3.0","4.8","7.0","25.05","38.8","28.0","39.9","65.0","22.7","","206.9","9.79","15.88","0.31","26.0","51.2","90.6","0.075","0.349","4.7"
"Gosen Polymaster I 16","51","Fast","Polyester","1.02","1.1 x","3.0","4.8","7.0","25.07","36.6","33.0","50.3","75.2","31.1","","186.9","9.79","15.86","0.62","26.2","51.8","85.0","0.075","0.349","4.7"
"Gosen Polymaster I 16","40","Slow","Polyester","1.02","1.1 x","3.0","4.8","7.0","13.30","49.4","24.0","26.7","39.9","12.0","","188.0","9.08","17.31","-0.15","26.2","66.1","86.1","0.075","0.349","4.7"
"Gosen Polymaster I 16","40","Medium","Polyester","1.02","1.1 x","3.0","4.8","7.0","13.94","43.8","31.4","39.7","53.6","21.0","","162.9","9.08","16.67","0.40","26.2","65.9","82.4","0.075","0.349","4.7"
"Gosen Polymaster I 16","40","Fast","Polyester","1.02","1.1 x","3.0","4.8","7.0","14.02","41.2","36.2","48.5","62.6","28.3","","150.9","9.08","16.59","0.55","26.2","66.1","76.0","0.075","0.349","4.7"
"Gosen Polymaster II 16","62","Slow","Polyester","1","1.0 x","4.2","5.8","7.6","34.13","40.2","19.2","22.7","56.9","13.7","","250.3","10.87","16.74","-0.44","27.1","44","95.8","0.074","0.374","5.1"
"Gosen Polymaster II 16","62","Medium","Polyester","1","1.0 x","4.2","5.8","7.6","34.93","36.2","26.0","38.1","73.2","23.8","","229.7","10.87","15.94","0.27","27.1","43.9","92.5","0.074","0.374","5.1"
"Gosen Polymaster II 16","62","Fast","Polyester","1","1.0 x","4.2","5.8","7.6","34.95","34.2","31.1","49.0","84.0","32.6","","206.9","10.87","15.92","0.51","27.3","44.2","89.1","0.074","0.374","5.1"
"Gosen Polymaster II 16","51","Slow","Polyester","1","1.0 x","4.2","5.8","7.6","23.73","44.2","21.4","24.5","48.1","12.9","","216.0","10.10","16.89","-0.44","26.5","52.3","95.3","0.074","0.374","5.1"
"Gosen Polymaster II 16","51","Medium","Polyester","1","1.0 x","4.2","5.8","7.6","24.48","39.4","28.1","38.8","63.3","22.2","","199.5","10.10","16.14","0.34","26.7","52.4","88.4","0.074","0.374","5.1"
"Gosen Polymaster II 16","51","Fast","Polyester","1","1.0 x","4.2","5.8","7.6","24.43","37.2","33.9","48.7","73.2","31.0","","172.0","10.10","16.19","0.59","26.9","53","84.5","0.074","0.374","5.1"
"Gosen Polymaster II 16","40","Slow","Polyester","1","1.0 x","4.2","5.8","7.6","13.89","49.6","24.0","25.8","39.7","11.9","","181.7","8.86","16.94","-0.16","25.6","64.6","90.4","0.074","0.374","5.1"
