Repository: aldooasdd/Tirtonic-

# Tirtonic String Finder — bundel implementasi

Letakkan folder ini di proyek website Tirtonic (misalnya `docs/string-finder/`), lalu minta developer membaca `PRD-string-finder.md` terlebih dulu.

```
PRD-string-finder.md        Spesifikasi lengkap (mulai dari sini)
PROMPTS-developer.md      Prompt developer per tahap (0, 1a, 1b, 1c, 1d)
data/
  twu_strings_raw.csv       Export asli TWU (tidak diubah)
  twu_strings_clean.csv     Data bersih untuk impor ke database
  strings.json              Format ringkas untuk engine acuan & tes
  cleaning-log.md           Semua nilai yang diperbaiki/dibuang
  dataset-stats.json        Statistik dataset

File: String Finder/tirtonic-string-finder/data/twu_strings_raw.csv (part 14 of 24)
"String","Ref. Ten. (lbs)","Swing Speed","Material","Gauge Nominal (mm)","Gauge Acutal (mm)","Stretch at 40 lbs (%)","Stretch at 51 lbs (%)","Stretch at 62 lbs (%)","Actual Pre-impact Tension (lbs)","Dwell Time (ms)","Deflection (mm)","Tension Change (lbs)","Peak Tension (lbs)","Peak Perp. Force (lbs)","Ave Perp. Force (lbs)","Stiffness (lb/in)","Static Loss lbs.","Stabilization Loss (lbs)","Impact Loss (lbs).","Total Loss (lbs)","Tension Loss (%)","Energy Return (%)","String/String COF","String/Ball COF","Spin Potential"
"Gosen Polymaster II 16","40","Medium","Polyester","1","1.0 x","4.2","5.8","7.6","14.31","44.1","31.9","37.9","52.3","20.9","","152.0","8.86","16.52","-0.24","25.1","63.3","81.9","0.074","0.374","5.1"
"Gosen Polymaster II 16","40","Fast","Polyester","1","1.0 x","4.2","5.8","7.6","14.69","41.4","37.0","47.4","62.0","28.6","","140.6","8.86","16.14","0.56","25.6","64.4","77.4","0.074","0.374","5.1"
"Tecnifibre Polyspin 16L","62","Slow","Polyester","1.27","1.29","1.5","2.1","2.4","41.23","37.6","18.0","23.8","65.0","14.7","","300.0","8.16","12.35","-0.22","20.3","32.9","92.9","0.103","0.393","3.8"
"Tecnifibre Polyspin 16L","62","Medium","Polyester","1.27","1.29","1.5","2.1","2.4","41.59","34.1","24.1","41.2","82.9","25.0","","288.0","8.16","11.99","0.22","20.3","33","93.1","0.103","0.393","3.8"
"Tecnifibre Polyspin 16L","62","Fast","Polyester","1.27","1.29","1.5","2.1","2.4","41.54","32.4","29.2","53.4","94.8","34.6","","254.3","8.16","12.04","0.53","20.7","33.6","89.3","0.103","0.393","3.8"
"Tecnifibre Polyspin 16L","51","Slow","Polyester","1.27","1.29","1.5","2.1","2.4","32.46","40.1","19.1","26.5","59.1","14.1","","296.6","6.59","11.67","-0.11","18.1","35.8","97.6","0.103","0.393","3.8"
"Tecnifibre Polyspin 16L","51","Medium","Polyester","1.27","1.29","1.5","2.1","2.4","32.81","36.1","26.0","43.2","75.9","24.7","","259.5","6.59","11.32","0.26","18.1","35.8","92.5","0.103","0.393","3.8"
"Tecnifibre Polyspin 16L","51","Fast","Polyester","1.27","1.29","1.5","2.1","2.4","32.74","34.2","31.0","53.6","86.4","33.5","","226.9","6.59","11.39","0.44","18.5","36.3","85.6","0.103","0.393","3.8"
"Tecnifibre Polyspin 16L","40","Slow","Polyester","1.27","1.29","1.5","2.1","2.4","23.77","42.7","20.8","28.7","52.5","13.6","","269.2","4.63","11.29","-0.02","15.9","40.1","96.0","0.103","0.393","3.8"
"Tecnifibre Polyspin 16L","40","Medium","Polyester","1.27","1.29","1.5","2.1","2.4","23.86","38.2","28.0","46.3","70.1","24.5","","240.0","4.63","11.20","0.22","16.1","40.4","89.7","0.103","0.393","3.8"
"Tecnifibre Polyspin 16L","40","Fast","Polyester","1.27","1.29","1.5","2.1","2.4","23.77","35.8","32.3","56.9","80.5","32.5","","221.7","4.63","11.29","0.46","16.3","41.3","84.1","0.103","0.393","3.8"
"Yonex PolyTour REV 16 (1.30)","51","Fast","Polyester","1.3","1.34","1.5","6.1","9.4","34.07","34.0","31.3","50.5","84.5","33.1","15.6","208.6","4.90","11.75","0.22","16.8","33.3","86.3","NA","NA","NA"
"Yonex Polytour Rev 16L (1.25)","51","Fast","Polyester","1.25","1.24","7.0","9.1","12.7","33.34","34.8","32.0","48.7","82.0","32.8","15.6","193.2","5.12","12.26","0.07","17.4","34.4","87.6","0.074","0.533","7.2"
"Pacific Power Line 16L","62","Slow","Nylon","1.28","1.37","8.0","9.1","NA","50.83","37.8","18.3","14.3","65.0","14.9","","173.2","7.12","3.79","0.16","11.0","17.9","97.8","0.121","0.409","3.4"
"Pacific Power Line 16L","62","Medium","Nylon","1.28","1.37","8.0","9.1","NA","49.90","34.8","26.3","30.6","80.5","26.5","","180.0","7.12","4.72","-0.02","11.9","19.1","94.1","0.121","0.409","3.4"
"Pacific Power Line 16L","62","Fast","Nylon","1.28","1.37","8.0","9.1","NA","49.72","32.6","29.9","43.4","93.1","34.8","","197.7","7.12","4.90","0.13","12.1","19.7","93.7","0.121","0.409","3.4"
"Pacific Power Line 16L","51","Slow","Nylon","1.28","1.37","8.0","9.1","NA","41.74","39.3","18.0","14.1","55.8","12.6","","177.2","5.91","3.07","0.09","9.0","17.9","95.6","0.121","0.409","3.4"
"Pacific Power Line 16L","51","Medium","Nylon","1.28","1.37","8.0","9.1","NA","41.28","36.0","26.0","30.4","71.7","23.3","","182.3","5.91","3.53","0.05","9.5","18.7","97.0","0.121","0.409","3.4"
"Pacific Power Line 16L","51","Fast","Nylon","1.28","1.37","8.0","9.1","NA","41.04","34.0","31.1","43.2","84.2","32.7","","181.2","5.91","3.77","0.16","9.9","19.4","92.2","0.121","0.409","3.4"
"Pacific Power Line 16L","40","Slow","Nylon","1.28","1.37","8.0","9.1","NA","31.66","43.4","20.0","14.6","46.3","11.6","","148.6","5.07","2.96","0.06","8.2","20.4","96.0","0.121","0.409","3.4"
"Pacific Power Line 16L","40","Medium","Nylon","1.28","1.37","8.0","9.1","NA","31.42","39.3","28.2","30.4","61.7","21.8","","154.9","5.07","3.20","0.13","8.4","21.2","93.1","0.121","0.409","3.4"
"Pacific Power Line 16L","40","Fast","Nylon","1.28","1.37","8.0","9.1","NA","31.16","36.8","34.0","42.1","73.4","31.1","","148.6","5.07","3.46","0.14","8.6","21.8","89.5","0.121","0.409","3.4"
"Pacific Power Line 17","62","Slow","Nylon","1.24","1.27","7.9","9.1","10.0","50.27","36.8","17.0","13.9","64.2","13.6","","194.3","7.01","4.46","0.06","11.5","18.7","98.8","0.106","0.374","3.5"
"Pacific Power Line 17","62","Medium","Nylon","1.24","1.27","7.9","9.1","10.0","49.83","34.0","24.1","30.0","79.8","24.1","","210.9","7.01","4.90","0.06","11.9","19.4","96.8","0.106","0.374","3.5"
"Pacific Power Line 17","62","Fast","Nylon","1.24","1.27","7.9","9.1","10.0","49.57","32.2","29.4","43.2","92.8","34.1","","203.5","7.01","5.16","0.22","12.3","20.1","93.5","0.106","0.374","3.5"
"Pacific Power Line 17","51","Slow","Nylon","1.24","1.27","7.9","9.1","10.0","40.13","40.0","18.2","14.3","54.5","12.4","","177.2","6.88","3.71","0.04","10.6","21","97.8","0.106","0.374","3.5"
"Pacific Power Line 17","51","Medium","Nylon","1.24","1.27","7.9","9.1","10.0","39.89","36.5","26.1","30.9","70.8","23.1","","184.0","6.88","3.95","0.09","11.0","21.5","94.9","0.106","0.374","3.5"
"Pacific Power Line 17","51","Fast","Nylon","1.24","1.27","7.9","9.1","10.0","39.60","34.5","31.6","43.0","82.5","32.6","","174.3","6.88","4.24","0.17","11.2","22.3","91.6","0.106","0.374","3.5"
"Pacific Power Line 17","40","Slow","Nylon","1.24","1.27","7.9","9.1","10.0","30.91","44.0","20.1","15.4","46.3","11.7","","154.3","5.47","3.31","0.04","8.8","22.2","97.0","0.106","0.374","3.5"
"Pacific Power Line 17","40","Medium","Nylon","1.24","1.27","7.9","9.1","10.0","30.76","39.5","29.0","31.1","61.7","22.4","","150.3","5.47","3.46","0.07","9.0","22.7","93.1","0.106","0.374","3.5"
"Pacific Power Line 17","40","Fast","Nylon","1.24","1.27","7.9","9.1","10.0","30.61","37.2","34.1","42.1","72.8","30.9","","147.4","5.47","3.61","0.16","9.3","23.3","91.0","0.106","0.374","3.5"
"Mantis Power Poly 17","62","Slow","Polyester","1.25","1.26","1.5","2.4","3.3","37.48","38.4","18.0","23.8","61.3","13.8","","297.2","9.24","15.02","-0.47","23.8","38.5","95.5","0.086","0.417","4.8"
"Mantis Power Poly 17","62","Medium","Polyester","1.25","1.26","1.5","2.4","3.3","38.21","34.8","25.0","40.6","78.7","24.6","","263.5","9.24","14.29","0.24","23.8","38.5","93.1","0.086","0.417","4.8"
"Mantis Power Poly 17","62","Fast","Polyester","1.25","1.26","1.5","2.4","3.3","38.19","33.0","30.0","50.9","89.1","33.4","","230.3","9.24","14.31","0.57","24.0","39.1","88.4","0.086","0.417","4.8"
"Mantis Power Poly 17","51","Slow","Polyester","1.25","1.26","1.5","2.4","3.3","28.75","41.2","20.0","25.4","54.0","13.5","","257.7","7.89","14.08","-0.36","21.6","42.6","94.1","0.086","0.417","4.8"
"Mantis Power Poly 17","51","Medium","Polyester","1.25","1.26","1.5","2.4","3.3","29.44","37.0","26.3","41.0","70.6","23.2","","241.2","7.89","13.39","0.31","21.6","42.6","90.8","0.086","0.417","4.8"
"Mantis Power Poly 17","51","Fast","Polyester","1.25","1.26","1.5","2.4","3.3","29.35","35.2","32.0","51.2","80.5","32.2","","203.5","7.89","13.48","0.46","21.8","43","85.6","0.086","0.417","4.8"
"Mantis Power Poly 17","40","Slow","Polyester","1.25","1.26","1.5","2.4","3.3","21.17","44.2","21.7","27.3","48.5","13.2","","233.7","4.83","13.69","-0.22","18.3","46.1","93.1","0.086","0.417","4.8"
"Mantis Power Poly 17","40","Medium","Polyester","1.25","1.26","1.5","2.4","3.3","21.72","39.4","28.1","42.1","63.9","22.4","","217.2","4.83","13.14","0.33","18.3","46.1","88.0","0.086","0.417","4.8"
"Mantis Power Poly 17","40","Fast","Polyester","1.25","1.26","1.5","2.4","3.3","21.70","37.2","33.8","51.8","73.6","31.1","","184.6","4.83","13.16","0.53","18.5","46.7","82.3","0.086","0.417","4.8"
"Pacific Power Twist 16L","62","Slow","Nylon","1.28","1.33","9.4","10.6","12.1","49.55","37.1","17.0","12.6","62.2","13.2","","177.2","7.61","4.58","-0.02","12.1","19.7","98.8","0.133","0.419","3.2"
"Pacific Power Twist 16L","62","Medium","Nylon","1.28","1.33","9.4","10.6","12.1","49.22","34.4","24.1","28.0","77.2","23.3","","195.5","7.61","4.91","0.05","12.6","20.4","95.1","0.133","0.419","3.2"
"Pacific Power Twist 16L","62","Fast","Nylon","1.28","1.33","9.4","10.6","12.1","48.93","32.6","29.9","40.1","89.1","33.3","","182.3","7.61","5.20","0.22","13.0","21.1","92.4","0.133","0.419","3.2"
"Pacific Power Twist 16L","51","Slow","Nylon","1.28","1.33","9.4","10.6","12.1","39.82","40.4","18.2","13.5","53.1","12.1","","165.2","6.35","4.55","0.04","11.0","21.6","97.8","0.133","0.419","3.2"
"Pacific Power Twist 16L","51","Medium","Nylon","1.28","1.33","9.4","10.6","12.1","39.54","37.0","26.3","28.9","68.4","22.5","","169.7","6.35","4.83","0.03","11.2","22.1","94.3","0.133","0.419","3.2"
"Pacific Power Twist 16L","51","Fast","Nylon","1.28","1.33","9.4","10.6","12.1","39.32","35.0","32.0","39.9","79.4","31.7","","158.3","6.35","5.05","0.14","11.5","22.7","92.9","0.133","0.419","3.2"
"Pacific Power Twist 16L","40","Slow","Nylon","1.28","1.33","9.4","10.6","12.1","30.74","44.4","20.0","13.9","44.5","11.2","","140.6","5.03","3.92","0.00","9.0","22.6","97.2","0.133","0.419","3.2"
"Pacific Power Twist 16L","40","Medium","Nylon","1.28","1.33","9.4","10.6","12.1","30.58","40.0","29.0","28.2","58.9","21.3","","136.6","5.03","4.08","0.11","9.3","23.2","93.1","0.133","0.419","3.2"
"Pacific Power Twist 16L","40","Fast","Nylon","1.28","1.33","9.4","10.6","12.1","30.36","37.7","34.1","39.0","69.5","29.5","","136.6","5.03","4.30","0.11","9.5","23.8","90.2","0.133","0.419","3.2"
"Volkl Power-Fiber II 16","62","Slow","Nylon","1.32","1.31","7.6","8.8","9.7","48.40","37.6","17.8","14.1","62.4","13.9","","180.0","6.77","6.57","-0.07","13.2","21.5","96.4","0.126","0.405","3.2"
"Volkl Power-Fiber II 16","62","Medium","Nylon","1.32","1.31","7.6","8.8","9.7","48.47","34.8","24.8","26.9","75.4","23.4","","178.9","6.77","6.50","0.18","13.5","21.8","96.2","0.126","0.405","3.2"
"Volkl Power-Fiber II 16","62","Fast","Nylon","1.32","1.31","7.6","8.8","9.7","48.18","33.0","30.0","39.2","87.3","32.8","","176.6","6.77","6.79","0.38","13.9","22.6","93.5","0.126","0.405","3.2"
"Volkl Power-Fiber II 16","51","Slow","Nylon","1.32","1.31","7.6","8.8","9.7","40.57","40.2","18.9","14.3","54.9","13.0","","162.9","5.87","4.28","0.02","10.1","20","99.6","0.126","0.405","3.2"
"Volkl Power-Fiber II 16","51","Medium","Nylon","1.32","1.31","7.6","8.8","9.7","40.46","36.8","26.0","28.7","69.2","22.5","","172.0","5.87","4.39","0.09","10.4","20.4","94.1","0.126","0.405","3.2"
"Volkl Power-Fiber II 16","51","Fast","Nylon","1.32","1.31","7.6","8.8","9.7","40.31","34.8","31.9","39.9","80.3","32.0","","158.9","5.87","4.54","0.29","10.8","21.1","92.2","0.126","0.405","3.2"
"Volkl Power-Fiber II 16","40","Slow","Nylon","1.32","1.31","7.6","8.8","9.7","29.90","44.4","21.0","15.9","45.9","12.0","","146.9","6.44","3.35","0.00","9.7","24.7","96.8","0.126","0.405","3.2"
"Volkl Power-Fiber II 16","40","Medium","Nylon","1.32","1.31","7.6","8.8","9.7","29.88","40.3","29.0","29.3","59.3","21.5","","142.3","6.44","3.37","0.09","9.9","24.9","94.1","0.126","0.405","3.2"
"Volkl Power-Fiber II 16","40","Fast","Nylon","1.32","1.31","7.6","8.8","9.7","29.75","37.9","34.1","39.5","69.2","29.5","","137.7","6.44","3.50","0.18","10.1","25.5","89.1","0.126","0.405","3.2"
"Volkl Power-Fiber II 17","62","Slow","Nylon","1.25","1.28","7.3","8.5","9.7","50.96","37.0","17.5","12.8","63.9","14.0","","171.5","6.20","4.58","-0.04","10.8","17.4","97.2","0.15","0.403","2.7"
"Volkl Power-Fiber II 17","62","Medium","Nylon","1.25","1.28","7.3","8.5","9.7","50.76","34.3","24.1","26.9","77.6","23.4","","188.0","6.20","4.78","0.04","11.0","17.9","96.0","0.15","0.403","2.7"
"Volkl Power-Fiber II 17","62","Fast","Nylon","1.25","1.28","7.3","8.5","9.7","50.60","32.5","29.7","38.4","89.1","33.1","","176.6","6.20","4.94","0.24","11.5","18.4","94.7","0.15","0.403","2.7"
"Volkl Power-Fiber II 17","51","Slow","Nylon","1.25","1.28","7.3","8.5","9.7","41.21","39.9","18.5","14.1","55.3","12.8","","166.9","5.42","4.09","-0.05","9.5","18.7","96.6","0.15","0.403","2.7"
"Volkl Power-Fiber II 17","51","Medium","Nylon","1.25","1.28","7.3","8.5","9.7","41.12","36.6","26.0","28.2","69.2","22.5","","169.2","5.42","4.18","0.04","9.7","19","91.4","0.15","0.403","2.7"
"Volkl Power-Fiber II 17","51","Fast","Nylon","1.25","1.28","7.3","8.5","9.7","40.97","34.5","31.8","39.5","80.5","31.9","","158.9","5.42","4.33","0.18","9.9","19.6","93.7","0.15","0.403","2.7"
"Volkl Power-Fiber II 17","40","Slow","Nylon","1.25","1.28","7.3","8.5","9.7","30.65","44.1","21.0","15.2","45.9","12.0","","140.0","5.18","3.86","-0.02","9.0","22.7","95.3","0.15","0.403","2.7"
"Volkl Power-Fiber II 17","40","Medium","Nylon","1.25","1.28","7.3","8.5","9.7","30.61","39.9","28.8","28.7","59.3","21.3","","141.2","5.18","3.90","0.05","9.0","23","94.9","0.15","0.403","2.7"
"Volkl Power-Fiber II 17","40","Fast","Nylon","1.25","1.28","7.3","8.5","9.7","30.52","37.5","34.0","39.5","69.9","29.7","","138.3","5.18","3.99","0.16","9.3","23.5","91.6","0.15","0.403","2.7"
"Volkl Power-Fiber II 18","62","Slow","Nylon","1.18","1.21","8.2","9.4","10.6","51.22","36.4","17.0","13.5","64.6","13.7","","189.7","6.17","4.35","-0.11","10.4","16.9","98.2","0.138","0.401","2.9"
"Volkl Power-Fiber II 18","62","Medium","Nylon","1.18","1.21","8.2","9.4","10.6","51.11","34.0","24.0","26.5","77.6","23.3","","187.5","6.17","4.46","0.09","10.8","17.4","96.4","0.138","0.401","2.9"
"Volkl Power-Fiber II 18","62","Fast","Nylon","1.18","1.21","8.2","9.4","10.6","50.91","32.4","29.1","38.6","89.5","32.6","","184.6","6.17","4.66","0.50","11.2","18.4","94.7","0.138","0.401","2.9"
"Volkl Power-Fiber II 18","51","Slow","Nylon","1.18","1.21","8.2","9.4","10.6","39.95","39.9","18.4","14.6","54.5","12.5","","173.7","6.20","4.57","-0.14","10.6","21","94.9","0.138","0.401","2.9"
"Volkl Power-Fiber II 18","51","Medium","Nylon","1.18","1.21","8.2","9.4","10.6","39.93","36.8","26.0","27.8","67.7","22.0","","166.9","6.20","4.59","0.09","10.8","21.4","97.8","0.138","0.401","2.9"
"Volkl Power-Fiber II 18","51","Fast","Nylon","1.18","1.21","8.2","9.4","10.6","39.43","34.8","31.8","39.2","78.5","31.3","","157.2","6.20","5.09","0.27","11.5","22.8","93.1","0.138","0.401","2.9"
"Volkl Power-Fiber II 18","40","Slow","Nylon","1.18","1.21","8.2","9.4","10.6","29.99","44.3","21.0","15.2","45.2","11.8","","139.4","5.20","4.50","-0.04","9.7","24.3","95.3","0.138","0.401","2.9"
"Volkl Power-Fiber II 18","40","Medium","Nylon","1.18","1.21","8.2","9.4","10.6","29.99","40.1","29.0","28.0","58.0","21.0","","136.0","5.20","4.50","0.05","9.7","24.6","94.1","0.138","0.401","2.9"
"Volkl Power-Fiber II 18","40","Fast","Nylon","1.18","1.21","8.2","9.4","10.6","29.92","37.7","34.0","38.4","68.4","29.1","","134.9","5.20","4.57","0.17","9.9","25.1","90.6","0.138","0.401","2.9"
"Gosen Powermaster I 16","62","Slow","Nylon","1.21","1.11","8.5","10.0","10.6","49.59","37.5","17.6","13.2","62.8","13.8","","173.7","7.41","4.74","-0.02","12.1","19.6","95.6","0.079","0.31","3.9"
"Gosen Powermaster I 16","62","Medium","Nylon","1.21","1.11","8.5","10.0","10.6","48.60","34.8","24.5","28.2","76.7","23.5","","190.9","7.41","5.73","0.00","13.2","21.3","97.2","0.079","0.31","3.9"
"Gosen Powermaster I 16","62","Fast","Nylon","1.21","1.11","8.5","10.0","10.6","48.51","33.0","30.0","40.6","89.1","33.4","","182.9","7.41","5.82","0.22","13.5","21.8","92.9","0.079","0.31","3.9"
"Gosen Powermaster I 16","51","Slow","Nylon","1.21","1.11","8.5","10.0","10.6","39.93","40.8","19.0","14.8","54.7","13.0","","166.9","6.28","4.51","0.00","10.8","21.3","97.4","0.079","0.31","3.9"
"Gosen Powermaster I 16","51","Medium","Nylon","1.21","1.11","8.5","10.0","10.6","39.73","37.2","26.7","29.3","69.0","23.0","","166.9","6.28","4.71","0.04","11.0","21.7","95.8","0.079","0.31","3.9"
"Gosen Powermaster I 16","51","Fast","Nylon","1.21","1.11","8.5","10.0","10.6","39.54","35.1","32.0","41.0","80.5","32.2","","162.9","6.28","4.90","0.20","11.5","22.4","93.7","0.079","0.31","3.9"
"Gosen Powermaster I 16","40","Slow","Nylon","1.21","1.11","8.5","10.0","10.6","29.33","45.4","21.6","15.4","44.8","12.1","","133.7","6.42","3.94","0.05","10.4","26.2","97.2","0.079","0.31","3.9"
"Gosen Powermaster I 16","40","Medium","Nylon","1.21","1.11","8.5","10.0","10.6","29.15","40.8","29.2","30.2","59.3","21.7","","144.0","6.42","4.12","0.04","10.6","26.7","92.9","0.079","0.31","3.9"
"Gosen Powermaster I 16","40","Fast","Nylon","1.21","1.11","8.5","10.0","10.6","29.02","38.2","34.9","40.8","69.7","30.4","","136.0","6.42","4.25","0.16","10.8","27.3","90.1","0.079","0.31","3.9"
"Gosen Powermaster II 16","62","Slow","Nylon","1.21","1.00","9.4","10.6","11.5","50.08","37.8","18.0","13.2","63.3","14.2","","165.7","7.06","4.60","0.03","11.7","18.9","95.6","0.08","0.292","3.7"
"Gosen Powermaster II 16","62","Medium","Nylon","1.21","1.00","9.4","10.6","11.5","49.63","35.1","25.0","28.2","77.8","24.3","","183.5","7.06","5.05","0.06","12.1","19.7","98.0","0.08","0.292","3.7"
"Gosen Powermaster II 16","62","Fast","Nylon","1.21","1.00","9.4","10.6","11.5","49.39","33.1","30.0","39.7","89.1","33.4","","178.9","7.06","5.29","0.22","12.6","20.4","93.9","0.08","0.292","3.7"
"Gosen Powermaster II 16","51","Slow","Nylon","1.21","1.00","9.4","10.6","11.5","39.91","41.1","19.2","14.3","54.2","13.0","","160.0","6.70","4.11","0.02","10.8","21.3","97.4","0.08","0.292","3.7"
"Gosen Powermaster II 16","51","Medium","Nylon","1.21","1.00","9.4","10.6","11.5","39.69","37.5","27.0","28.9","68.6","23.2","","161.2","6.70","4.33","0.04","11.0","21.8","96.8","0.08","0.292","3.7"
"Gosen Powermaster II 16","51","Fast","Nylon","1.21","1.00","9.4","10.6","11.5","39.51","35.3","32.0","39.9","79.4","31.8","","157.7","6.70","4.51","0.17","11.5","22.4","92.9","0.08","0.292","3.7"
"Gosen Powermaster II 16","40","Slow","Nylon","1.21","1.00","9.4","10.6","11.5","29.81","45.3","21.2","15.2","45.2","12.0","","137.7","6.11","3.77","0.00","9.9","24.9","95.5","0.08","0.292","3.7"
"Gosen Powermaster II 16","40","Medium","Nylon","1.21","1.00","9.4","10.6","11.5","29.66","40.9","29.8","29.3","59.1","21.9","","134.3","6.11","3.92","0.05","10.1","25.4","93.9","0.08","0.292","3.7"
"Gosen Powermaster II 16","40","Fast","Nylon","1.21","1.00","9.4","10.6","11.5","29.48","38.3","35.0","39.5","69.0","30.2","","131.4","6.11","4.10","0.13","10.4","26.1","90.6","0.08","0.292","3.7"
"Prince Premier Control 15","40","Slow","Nylon","1.4","NA","7.6","9.1","10.3","30.43","45.5","21.9","14.8","45.2","12.4","6.4","126.3","4.70","4.56","0.05","9.3","23.4","97.0","0.092","0.423","4.6"
"Prince Premier Control 15","40","Medium","Nylon","1.4","NA","7.6","9.1","10.3","30.25","40.6","30.0","28.7","59.1","22.1","10.8","129.7","4.70","4.74","0.06","9.5","23.9","92.7","0.092","0.423","4.6"
"Prince Premier Control 15","40","Fast","Nylon","1.4","NA","7.6","9.1","10.3","30.10","37.9","35.1","38.6","68.8","30.2","14.7","127.4","4.70","4.89","0.16","9.7","24.6","91.4","0.092","0.423","4.6"
"Prince Premier Control 15","51","Slow","Nylon","1.4","NA","7.6","9.1","10.3","42.07","40.7","19.1","13.2","55.3","13.3","7.1","148.0","4.23","4.42","0.04","8.6","17.1","98.0","0.092","0.423","4.6"
"Prince Premier Control 15","51","Medium","Nylon","1.4","NA","7.6","9.1","10.3","41.65","36.9","27.0","28.2","69.9","23.6","11.8","157.2","4.23","4.84","0.04","9.0","18","96.8","0.092","0.423","4.6"
"Prince Premier Control 15","51","Fast","Nylon","1.4","NA","7.6","9.1","10.3","41.32","34.7","32.0","39.0","80.3","32.2","16.0","154.3","4.23","5.17","0.17","9.5","18.9","92.9","0.092","0.423","4.6"
"Prince Premier Control 15","62","Slow","Nylon","1.4","NA","7.6","9.1","10.3","52.50","37.5","17.9","12.8","65.3","14.6","7.7","163.4","4.63","4.61","0.07","9.3","15.1","99.0","0.092","0.423","4.6"
"Prince Premier Control 15","62","Medium","Nylon","1.4","NA","7.6","9.1","10.3","51.84","34.4","25.0","27.1","78.9","24.7","13.0","176.0","4.63","5.27","0.04","9.9","16.1","96.8","0.092","0.423","4.6"
"Prince Premier Control 15","62","Fast","Nylon","1.4","NA","7.6","9.1","10.3","51.49","32.4","30.0","38.6","90.2","33.8","17.0","174.3","4.63","5.62","0.25","10.6","17","94.3","0.092","0.423","4.6"
"Prince Premier Control 15L","40","Slow","Nylon","1.35","NA","7.3","9.1","10.0","30.72","45.5","21.9","14.6","45.2","12.4","6.4","123.4","4.54","4.43","0.03","9.0","22.7","97.2","0.088","0.406","4.6"
"Prince Premier Control 15L","40","Medium","Nylon","1.35","NA","7.3","9.1","10.0","30.52","40.6","30.0","28.2","58.9","22.1","11.0","128.0","4.54","4.63","0.05","9.3","23.2","92.5","0.088","0.406","4.6"
"Prince Premier Control 15L","40","Fast","Nylon","1.35","NA","7.3","9.1","10.0","30.34","38.0","35.2","38.6","69.0","30.3","14.4","126.9","4.54","4.81","0.13","9.5","23.9","89.9","0.088","0.406","4.6"
"Prince Premier Control 15L","51","Slow","Nylon","1.35","NA","7.3","9.1","10.0","42.34","40.8","19.2","13.2","55.6","13.3","7.1","146.3","4.01","4.37","0.03","8.4","16.6","98.4","0.088","0.406","4.6"
"Prince Premier Control 15L","51","Medium","Nylon","1.35","NA","7.3","9.1","10.0","41.94","36.9","27.0","27.8","69.7","23.5","12.2","154.3","4.01","4.77","0.04","8.8","17.4","96.0","0.088","0.406","4.6"
"Prince Premier Control 15L","51","Fast","Nylon","1.35","NA","7.3","9.1","10.0","41.67","34.7","32.0","38.4","80.0","32.1","16.0","152.6","4.01","5.04","0.13","9.3","18.1","95.5","0.088","0.406","4.6"
"Prince Premier Control 15L","62","Slow","Nylon","1.35","NA","7.3","9.1","10.0","52.37","37.6","18.0","12.8","65.3","14.6","7.8","162.3","4.96","4.41","0.02","9.5","15.2","97.2","0.088","0.406","4.6"
"Prince Premier Control 15L","62","Medium","Nylon","1.35","NA","7.3","9.1","10.0","51.84","34.4","25.0","27.1","78.9","24.7","12.9","175.5","4.96","4.94","0.04","9.9","16.1","97.6","0.088","0.406","4.6"
"Prince Premier Control 15L","62","Fast","Nylon","1.35","NA","7.3","9.1","10.0","51.51","32.5","30.0","38.1","89.7","33.7","17.1","172.6","4.96","5.27","0.18","10.4","16.9","97.6","0.088","0.406","4.6"
"Prince Premier Control 16","40","Slow","Nylon","1.3","NA","7.0","8.2","9.1","31.18","45.2","21.8","15.0","46.1","12.6","6.4","128.6","4.23","4.28","0.00","8.6","21.4","96.4","0.087","0.471","5.4"
"Prince Premier Control 16","40","Medium","Nylon","1.3","NA","7.0","8.2","9.1","30.89","40.2","29.9","29.8","60.6","22.6","11.2","134.9","4.23","4.57","0.00","8.8","22.2","94.1","0.087","0.471","5.4"
"Prince Premier Control 16","40","Fast","Nylon","1.3","NA","7.0","8.2","9.1","30.58","37.5","34.9","39.9","70.6","30.8","14.6","133.2","4.23","4.88","0.13","9.3","23.3","91.4","0.087","0.471","5.4"
"Prince Premier Control 16","51","Slow","Nylon","1.3","NA","7.0","8.2","9.1","42.53","40.7","19.2","13.9","56.4","13.6","7.2","153.7","3.97","4.22","0.02","8.2","16.2","98.0","0.087","0.471","5.4"
"Prince Premier Control 16","51","Medium","Nylon","1.3","NA","7.0","8.2","9.1","42.12","36.8","27.0","28.7","70.8","23.8","12.0","160.0","3.97","4.63","0.05","8.6","17","95.6","0.087","0.471","5.4"
"Prince Premier Control 16","51","Fast","Nylon","1.3","NA","7.0","8.2","9.1","41.85","34.5","32.0","39.7","81.6","32.6","15.8","157.7","3.97","4.90","0.15","9.0","17.8","93.3","0.087","0.471","5.4"
"Prince Premier Control 16","62","Slow","Nylon","1.3","NA","7.0","8.2","9.1","51.95","37.7","18.0","13.7","65.7","14.8","7.8","173.7","4.50","5.29","-0.09","9.7","15.7","97.8","0.087","0.471","5.4"
"Prince Premier Control 16","62","Medium","Nylon","1.3","NA","7.0","8.2","9.1","51.62","34.4","25.1","28.2","80.0","25.1","12.9","182.3","4.50","5.62","0.05","10.1","16.5","96.4","0.087","0.471","5.4"
"Prince Premier Control 16","62","Fast","Nylon","1.3","NA","7.0","8.2","9.1","51.40","32.5","30.0","39.7","91.1","34.2","16.9","179.5","4.50","5.84","0.27","10.6","17.2","93.3","0.087","0.471","5.4"
"Prince Premier Control 17","40","Slow","Nylon","1.25","NA","7.3","8.5","9.7","29.75","46.0","22.0","15.0","44.8","12.3","6.3","126.3","4.81","5.13","0.00","9.9","25.1","98.6","0.091","0.431","4.7"
"Prince Premier Control 17","40","Medium","Nylon","1.25","NA","7.3","8.5","9.7","29.66","40.8","30.0","29.1","58.9","22.1","10.8","131.4","4.81","5.22","0.05","10.1","25.4","92.4","0.091","0.431","4.7"
"Prince Premier Control 17","40","Fast","Nylon","1.25","NA","7.3","8.5","9.7","29.55","38.2","35.8","38.6","68.1","30.5","14.3","122.9","4.81","5.33","0.16","10.4","25.9","89.7","0.091","0.431","4.7"
"Prince Premier Control 17","51","Slow","Nylon","1.25","NA","7.3","8.5","9.7","41.52","41.0","19.7","13.9","55.3","13.7","7.1","144.6","4.23","4.97","0.00","9.3","18.1","98.0","0.091","0.431","4.7"
"Prince Premier Control 17","51","Medium","Nylon","1.25","NA","7.3","8.5","9.7","41.26","37.1","27.2","28.4","69.7","23.6","11.9","156.6","4.23","5.23","0.05","9.5","18.7","95.5","0.091","0.431","4.7"
"Prince Premier Control 17","51","Fast","Nylon","1.25","NA","7.3","8.5","9.7","41.06","34.9","32.1","38.8","79.8","32.0","16.1","153.2","4.23","5.43","0.20","9.9","19.4","91.8","0.091","0.431","4.7"
"Prince Premier Control 17","62","Slow","Nylon","1.25","NA","7.3","8.5","9.7","51.69","37.9","18.0","13.2","65.0","14.6","7.7","167.4","4.67","5.38","0.03","10.1","16.3","99.8","0.091","0.431","4.7"
"Prince Premier Control 17","62","Medium","Nylon","1.25","NA","7.3","8.5","9.7","51.24","34.6","25.4","27.1","78.3","24.9","13.1","170.3","4.67","5.83","0.08","10.6","17.1","96.6","0.091","0.431","4.7"
"Prince Premier Control 17","62","Fast","Nylon","1.25","NA","7.3","8.5","9.7","50.94","32.7","30.1","38.4","89.3","33.5","17.5","172.0","4.67","6.13","0.29","11.0","18","94.1","0.091","0.431","4.7"
"Prince Premier LT 17","62","Slow","Nylon","1.25","1.26","8.8","10.0","11.2","45.27","38.6","18.0","14.1","59.5","13.4","","177.7","8.09","8.38","-0.26","16.3","26.3","98.8","0.102","0.338","3.3"
"Prince Premier LT 17","62","Medium","Nylon","1.25","1.26","8.8","10.0","11.2","45.36","34.8","27.5","33.3","78.7","27.1","","178.3","8.09","8.29","0.40","16.8","27.2","94.5","0.102","0.338","3.3"
"Prince Premier LT 17","62","Fast","Nylon","1.25","1.26","8.8","10.0","11.2","44.96","33.2","32.0","43.9","88.9","35.5","","174.3","8.09","8.69","0.55","17.4","28.1","94.3","0.102","0.338","3.3"
"Prince Premier LT 17","51","Slow","Nylon","1.25","1.26","8.8","10.0","11.2","36.29","41.9","20.0","15.2","51.6","12.9","","155.4","6.00","8.43","-0.03","14.3","28.4","96.0","0.102","0.338","3.3"
"Prince Premier LT 17","51","Medium","Nylon","1.25","1.26","8.8","10.0","11.2","36.21","37.3","29.8","33.7","70.1","26.1","","154.3","6.00","8.51","0.20","14.8","29","94.5","0.102","0.338","3.3"
"Prince Premier LT 17","51","Fast","Nylon","1.25","1.26","8.8","10.0","11.2","36.03","35.5","34.0","43.7","79.6","33.8","","153.2","6.00","8.69","0.57","15.2","30.1","90.1","0.102","0.338","3.3"
"Prince Premier LT 17","40","Slow","Nylon","1.25","1.26","8.8","10.0","11.2","27.32","46.4","22.0","15.4","42.8","11.7","","129.2","5.53","6.84","0.02","12.3","31.2","96.2","0.102","0.338","3.3"
"Prince Premier LT 17","40","Medium","Nylon","1.25","1.26","8.8","10.0","11.2","27.28","40.6","32.0","32.9","60.2","24.1","","130.3","5.53","6.88","0.14","12.6","31.6","93.9","0.102","0.338","3.3"
"Prince Premier LT 17","40","Fast","Nylon","1.25","1.26","8.8","10.0","11.2","27.14","38.5","37.0","41.9","69.0","31.9","","124.0","5.53","7.02","0.26","12.8","32.3","88.0","0.102","0.338","3.3"
"Prince Premier LT 18","62","Slow","Nylon","1.2","1.20","8.2","9.7","11.5","42.25","39.8","18.7","14.8","56.9","13.3","","170.9","6.86","12.63","0.00","19.4","31.6","96.0","0.109","0.38","3.5"
"Prince Premier LT 18","62","Medium","Nylon","1.2","1.20","8.2","9.7","11.5","42.27","36.5","26.0","29.1","71.2","23.2","","174.9","6.86","12.61","0.15","19.6","31.8","96.2","0.109","0.38","3.5"
"Prince Premier LT 18","62","Fast","Nylon","1.2","1.20","8.2","9.7","11.5","42.07","34.5","31.2","40.1","82.2","32.1","","168.0","6.86","12.81","0.46","20.1","32.6","93.3","0.109","0.38","3.5"
"Prince Premier LT 18","51","Slow","Nylon","1.2","1.20","8.2","9.7","11.5","37.24","41.8","19.0","14.8","52.0","12.4","","166.3","7.23","6.25","-0.05","13.5","26.5","96.2","0.109","0.38","3.5"
"Prince Premier LT 18","51","Medium","Nylon","1.2","1.20","8.2","9.7","11.5","37.15","38.0","27.3","28.7","65.9","22.5","","157.2","7.23","6.34","0.11","13.7","27","95.6","0.109","0.38","3.5"
"Prince Premier LT 18","51","Fast","Nylon","1.2","1.20","8.2","9.7","11.5","36.98","35.8","32.6","39.5","76.5","31.2","","151.4","7.23","6.51","0.27","14.1","27.6","92.2","0.109","0.38","3.5"
"Prince Premier LT 18","40","Slow","Nylon","1.2","1.20","8.2","9.7","11.5","28.20","45.7","21.9","15.2","43.4","11.9","","128.6","5.62","5.87","-0.05","11.5","28.8","94.9","0.109","0.38","3.5"
"Prince Premier LT 18","40","Medium","Nylon","1.2","1.20","8.2","9.7","11.5","28.22","41.2","29.9","29.3","57.6","21.5","","132.6","5.62","5.85","0.08","11.5","29.1","93.9","0.109","0.38","3.5"
"Prince Premier LT 18","40","Fast","Nylon","1.2","1.20","8.2","9.7","11.5","28.09","38.7","35.0","38.8","67.0","29.3","","128.6","5.62","5.98","0.15","11.7","29.6","88.5","0.109","0.38","3.5"
"Prince Premier Power 16","40","Slow","Nylon","1.3","NA","7.6","9.1","10.3","29.77","45.9","22.0","14.8","44.5","12.2","6.3","123.4","4.63","5.29","0.07","9.9","25.2","98.0","0.094","0.43","4.6"
"Prince Premier Power 16","40","Medium","Nylon","1.3","NA","7.6","9.1","10.3","29.59","41.0","30.0","28.4","58.0","21.8","10.9","128.6","4.63","5.47","0.04","10.1","25.6","95.6","0.094","0.43","4.6"
"Prince Premier Power 16","40","Fast","Nylon","1.3","NA","7.6","9.1","10.3","29.46","38.3","35.9","37.9","67.5","30.2","14.4","120.0","4.63","5.60","0.16","10.4","26.2","89.7","0.094","0.43","4.6"
"Prince Premier Power 16","51","Slow","Nylon","1.3","NA","7.6","9.1","10.3","40.97","41.3","19.8","13.7","54.7","13.5","7.1","140.6","4.41","5.34","0.05","9.7","19.3","97.2","0.094","0.43","4.6"
"Prince Premier Power 16","51","Medium","Nylon","1.3","NA","7.6","9.1","10.3","40.68","37.3","27.6","28.0","68.6","23.6","12.0","149.7","4.41","5.63","0.04","10.1","19.9","95.6","0.094","0.43","4.6"
"Prince Premier Power 16","51","Fast","Nylon","1.3","NA","7.6","9.1","10.3","40.46","35.1","32.1","38.4","78.7","31.6","15.9","150.9","4.41","5.85","0.20","10.4","20.6","91.8","0.094","0.43","4.6"
"Prince Premier Power 16","62","Slow","Nylon","1.3","NA","7.6","9.1","10.3","51.33","37.9","18.0","12.8","64.2","14.4","7.7","161.7","4.94","5.47","0.11","10.6","17","96.6","0.094","0.43","4.6"
"Prince Premier Power 16","62","Medium","Nylon","1.3","NA","7.6","9.1","10.3","50.78","34.7","25.7","27.1","78.1","25.0","12.9","167.4","4.94","6.02","0.06","11.0","17.9","96.4","0.094","0.43","4.6"
"Prince Premier Power 16","62","Fast","Nylon","1.3","NA","7.6","9.1","10.3","50.43","32.8","30.1","38.4","88.6","33.3","17.0","172.6","4.94","6.37","0.24","11.5","18.7","93.9","0.094","0.43","4.6"
"Prince Premier Power 17","40","Slow","Nylon","1.25","NA","7.9","9.1","10.6","29.61","46.2","22.0","14.3","44.1","12.1","6.3","120.6","5.03","5.05","0.00","10.1","25.4","97.6","0.096","0.41","4.3"
"Prince Premier Power 17","40","Medium","Nylon","1.25","NA","7.9","9.1","10.6","29.50","41.2","30.0","28.2","57.8","21.7","10.7","127.4","5.03","5.16","0.02","10.1","25.7","94.3","0.096","0.41","4.3"
"Prince Premier Power 17","40","Fast","Nylon","1.25","NA","7.9","9.1","10.6","29.41","38.6","36.0","37.5","67.0","30.1","14.2","117.7","5.03","5.25","0.17","10.4","26.3","89.5","0.096","0.41","4.3"
"Prince Premier Power 17","51","Slow","Nylon","1.25","NA","7.9","9.1","10.6","41.34","41.2","19.8","13.5","54.7","13.6","7.1","138.9","4.23","5.15","-0.03","9.3","18.4","97.6","0.096","0.41","4.3"
"Prince Premier Power 17","51","Medium","Nylon","1.25","NA","7.9","9.1","10.6","41.10","37.3","27.6","27.6","68.6","23.7","11.8","146.3","4.23","5.39","0.00","9.7","19","96.0","0.096","0.41","4.3"
"Prince Premier Power 17","51","Fast","Nylon","1.25","NA","7.9","9.1","10.6","40.95","35.2","32.5","37.7","78.7","31.9","15.6","145.2","4.23","5.54","0.20","9.9","19.7","92.7","0.096","0.41","4.3"
"Prince Premier Power 17","62","Slow","Nylon","1.25","NA","7.9","9.1","10.6","51.57","38.2","18.0","12.6","64.2","14.4","7.8","158.9","4.37","5.80","0.02","10.1","16.5","100.2","0.096","0.41","4.3"
"Prince Premier Power 17","62","Medium","Nylon","1.25","NA","7.9","9.1","10.6","51.11","34.9","25.8","26.5","77.6","25.0","12.6","160.6","4.37","6.26","0.00","10.6","17.2","96.4","0.096","0.41","4.3"
"Prince Premier Power 17","62","Fast","Nylon","1.25","NA","7.9","9.1","10.6","50.85","33.1","30.2","37.5","88.2","33.3","17.4","166.9","4.37","6.52","0.25","11.0","18","94.9","0.096","0.41","4.3"
"Prince Premier Power 18","40","Slow","Nylon","1.2","NA","8.2","8.5","11.2","29.77","46.4","22.0","13.9","43.7","12.0","6.3","117.2","4.28","5.64","-0.02","9.9","24.9","97.4","0.086","0.43","5"
"Prince Premier Power 18","40","Medium","Nylon","1.2","NA","8.2","8.5","11.2","29.66","41.3","30.1","27.8","57.3","21.6","10.6","124.6","4.28","5.75","0.02","10.1","25.3","94.5","0.086","0.43","5"
"Prince Premier Power 18","40","Fast","Nylon","1.2","NA","8.2","8.5","11.2","29.55","38.7","36.0","37.3","66.8","30.0","14.7","116.6","4.28","5.86","0.14","10.4","25.9","89.1","0.086","0.43","5"
"Prince Premier Power 18","51","Slow","Nylon","1.2","NA","8.2","8.5","11.2","40.81","41.6","19.9","13.5","54.2","13.5","7.1","138.3","4.23","5.68","0.00","9.9","19.5","97.6","0.086","0.43","5"
"Prince Premier Power 18","51","Medium","Nylon","1.2","NA","8.2","8.5","11.2","40.68","37.6","27.9","27.3","67.9","23.7","11.8","142.9","4.23","5.81","0.06","10.1","19.9","95.8","0.086","0.43","5"
"Prince Premier Power 18","51","Fast","Nylon","1.2","NA","8.2","8.5","11.2","40.53","35.3","32.7","37.7","78.1","31.9","15.5","142.9","4.23","5.96","0.20","10.4","20.5","92.7","0.086","0.43","5"
"Prince Premier Power 18","62","Slow","Nylon","1.2","NA","8.2","8.5","11.2","51.05","38.4","18.0","12.3","63.5","14.3","7.7","156.0","4.63","6.06","0.05","10.8","17.4","96.6","0.086","0.43","5"
"Prince Premier Power 18","62","Medium","Nylon","1.2","NA","8.2","8.5","11.2","50.65","35.1","25.9","26.2","77.0","24.9","12.7","158.9","4.63","6.46","0.05","11.0","18","97.0","0.086","0.43","5"
"Prince Premier Power 18","62","Fast","Nylon","1.2","NA","8.2","8.5","11.2","50.41","33.1","30.2","37.0","87.5","33.1","16.9","164.6","4.63","6.70","0.27","11.7","18.8","94.7","0.086","0.43","5"
"Prince Premier Touch 15L","40","Slow","Nylon","1.35","NA","2.4","3.6","4.8","25.73","45.9","22.0","19.8","45.6","12.5","6.3","166.9","5.62","8.34","0.11","14.1","35.4","95.5","0.106","0.464","4.4"
"Prince Premier Touch 15L","40","Medium","Nylon","1.35","NA","2.4","3.6","4.8","25.05","40.9","30.0","34.4","59.3","22.3","10.6","154.9","5.62","9.02","0.20","14.8","37.4","92.5","0.106","0.464","4.4"
"Prince Premier Touch 15L","40","Fast","Nylon","1.35","NA","2.4","3.6","4.8","24.45","38.2","35.8","45.0","69.5","31.1","14.2","142.9","5.62","9.62","0.44","15.7","39.5","89.7","0.106","0.464","4.4"
"Prince Premier Touch 15L","51","Slow","Nylon","1.35","NA","2.4","3.6","4.8","40.33","40.8","19.2","15.4","55.8","13.4","7.1","169.7","4.41","5.98","0.07","10.4","20.6","97.2","0.106","0.464","4.4"
"Prince Premier Touch 15L","51","Medium","Nylon","1.35","NA","2.4","3.6","4.8","39.60","37.3","27.0","28.9","68.6","23.2","11.7","161.2","4.41","6.71","0.20","11.2","22.3","95.3","0.106","0.464","4.4"
"Prince Premier Touch 15L","51","Fast","Nylon","1.35","NA","2.4","3.6","4.8","38.87","35.3","32.1","38.6","77.6","31.1","15.7","152.6","4.41","7.44","0.35","12.1","24","92.4","0.106","0.464","4.4"
"Prince Premier Touch 15L","62","Slow","Nylon","1.35","NA","2.4","3.6","4.8","52.74","37.4","17.8","13.2","65.9","14.7","7.9","169.2","4.15","4.85","0.06","9.0","14.7","97.6","0.106","0.464","4.4"
"Prince Premier Touch 15L","62","Medium","Nylon","1.35","NA","2.4","3.6","4.8","51.66","34.8","25.0","24.9","76.5","24.0","12.7","161.7","4.15","5.93","0.20","10.4","16.6","95.6","0.106","0.464","4.4"
"Prince Premier Touch 15L","62","Fast","Nylon","1.35","NA","2.4","3.6","4.8","50.80","33.2","30.0","34.4","85.3","32.0","16.7","154.9","4.15","6.79","0.33","11.2","18.3","93.9","0.106","0.464","4.4"
"Prince Premier Touch 16","40","Slow","Nylon","1.3","NA","NA","NA","NA","24.06","46.7","22.0","19.8","44.1","12.1","6.1","166.9","6.06","9.57","0.05","15.7","39.5","95.3","0.11","0.449","4.1"
"Prince Premier Touch 16","40","Medium","Nylon","1.3","NA","NA","NA","NA","23.57","41.4","30.2","34.6","58.2","21.9","10.5","153.7","6.06","10.06","0.22","16.3","41.2","90.4","0.11","0.449","4.1"
"Prince Premier Touch 16","40","Fast","Nylon","1.3","NA","NA","NA","NA","23.20","38.6","36.0","45.0","68.1","30.7","14.2","141.2","6.06","10.43","0.38","16.8","42.5","89.1","0.11","0.449","4.1"
"Prince Premier Touch 16","51","Slow","Nylon","1.3","NA","NA","NA","NA","40.88","40.7","19.1","14.8","55.6","13.3","7.2","165.2","4.08","5.76","0.09","9.9","19.6","96.6","0.11","0.449","4.1"
"Prince Premier Touch 16","51","Medium","Nylon","1.3","NA","NA","NA","NA","40.18","37.2","27.0","28.0","68.1","23.0","11.9","156.0","4.08","6.46","0.20","10.8","21.2","95.6","0.11","0.449","4.1"
"Prince Premier Touch 16","51","Fast","Nylon","1.3","NA","NA","NA","NA","39.49","35.3","32.1","37.9","77.4","31.1","15.7","149.2","4.08","7.15","0.40","11.7","22.9","92.0","0.11","0.449","4.1"
"Prince Premier Touch 16","62","Slow","Nylon","1.3","NA","NA","NA","NA","52.57","37.6","17.9","12.8","65.3","14.6","7.7","161.7","4.19","4.98","0.14","9.3","15.1","96.4","0.11","0.449","4.1"
"Prince Premier Touch 16","62","Medium","Nylon","1.3","NA","NA","NA","NA","51.66","34.9","25.2","24.5","76.3","24.0","12.7","157.7","4.19","5.89","0.20","10.4","16.6","96.0","0.11","0.449","4.1"
"Prince Premier Touch 16","62","Fast","Nylon","1.3","NA","NA","NA","NA","50.83","33.3","30.1","33.7","84.5","31.9","16.7","150.9","4.19","6.72","0.38","11.2","18.3","92.4","0.11","0.449","4.1"
"Prince Premier Touch 17","40","Slow","Nylon","1.25","NA","2.4","4.2","5.5","25.11","46.7","22.1","19.0","44.1","12.2","6.2","158.3","5.56","9.02","0.00","14.6","36.7","95.8","0.111","0.465","4.2"
"Prince Premier Touch 17","40","Medium","Nylon","1.25","NA","2.4","4.2","5.5","24.74","41.4","30.2","32.9","57.6","21.7","10.6","146.9","5.56","9.39","0.22","15.2","38.2","91.8","0.111","0.465","4.2"
"Prince Premier Touch 17","40","Fast","Nylon","1.25","NA","2.4","4.2","5.5","24.30","38.6","36.0","43.2","67.5","30.4","14.2","135.4","5.56","9.83","0.40","15.9","39.8","91.0","0.111","0.465","4.2"
"Prince Premier Touch 17","51","Slow","Nylon","1.25","NA","2.4","4.2","5.5","40.11","41.2","19.8","14.6","54.7","13.5","7.1","150.3","4.23","6.38","0.07","10.6","21","97.4","0.111","0.465","4.2"
"Prince Premier Touch 17","51","Medium","Nylon","1.25","NA","2.4","4.2","5.5","38.94","37.8","27.5","26.9","65.9","22.7","11.6","144.6","4.23","7.55","0.20","11.9","23.6","95.1","0.111","0.465","4.2"
"Prince Premier Touch 17","51","Fast","Nylon","1.25","NA","2.4","4.2","5.5","38.41","35.7","32.9","36.4","74.7","30.8","15.5","136.6","4.23","8.08","0.33","12.6","24.9","93.9","0.111","0.465","4.2"
"Prince Premier Touch 17","62","Slow","Nylon","1.25","NA","2.4","4.2","5.5","52.08","37.6","18.0","12.1","64.2","14.4","7.5","152.0","4.72","4.94","0.09","9.7","15.8","95.8","0.111","0.465","4.2"
"Prince Premier Touch 17","62","Medium","Nylon","1.25","NA","2.4","4.2","5.5","51.11","35.1","25.8","23.2","74.3","23.9","12.6","141.7","4.72","5.91","0.22","10.8","17.6","96.4","0.111","0.465","4.2"
"Prince Premier Touch 17","62","Fast","Nylon","1.25","NA","2.4","4.2","5.5","50.38","33.7","30.5","31.8","82.0","31.3","16.8","138.9","4.72","6.64","0.37","11.7","19","93.5","0.111","0.465","4.2"
