Repository: aldooasdd/Tirtonic-

# Tirtonic String Finder — bundel implementasi

Letakkan folder ini di proyek website Tirtonic (misalnya `docs/string-finder/`), lalu minta developer membaca `PRD-string-finder.md` terlebih dulu.

```
PRD-string-finder.md        Spesifikasi lengkap (mulai dari sini)
PROMPTS-developer.md      Prompt developer per tahap (0, 1a, 1b, 1c, 1d)
data/
  twu_strings_raw.csv       Export asli TWU (tidak diubah)
  twu_strings_clean.csv     Data bersih untuk impor ke database
  strings.json              Format ringkas untuk engine acuan & tes
  cleaning-log.md           Semua nilai yang diperbaiki/dibuang
  dataset-stats.json        Statistik dataset

File: String Finder/tirtonic-string-finder/data/twu_strings_raw.csv (part 15 of 24)
"String","Ref. Ten. (lbs)","Swing Speed","Material","Gauge Nominal (mm)","Gauge Acutal (mm)","Stretch at 40 lbs (%)","Stretch at 51 lbs (%)","Stretch at 62 lbs (%)","Actual Pre-impact Tension (lbs)","Dwell Time (ms)","Deflection (mm)","Tension Change (lbs)","Peak Tension (lbs)","Peak Perp. Force (lbs)","Ave Perp. Force (lbs)","Stiffness (lb/in)","Static Loss lbs.","Stabilization Loss (lbs)","Impact Loss (lbs).","Total Loss (lbs)","Tension Loss (%)","Energy Return (%)","String/String COF","String/Ball COF","Spin Potential"
"Prince Premier W/ Softflex 17","62","Slow","Nylon","1.25","1.28","9.4","10.9","12.1","49.28","37.7","17.9","12.8","62.2","13.9","","163.4","6.81","5.65","-0.18","12.3","19.9","98.0","0.135","0.435","3.2"
"Prince Premier W/ Softflex 17","62","Medium","Nylon","1.25","1.28","9.4","10.9","12.1","49.02","35.1","25.0","26.7","75.6","23.6","","173.2","6.81","5.91","-0.06","12.6","20.5","95.6","0.135","0.435","3.2"
"Prince Premier W/ Softflex 17","62","Fast","Nylon","1.25","1.28","9.4","10.9","12.1","48.75","33.3","30.0","37.5","86.4","32.4","","169.7","6.81","6.18","0.37","13.5","21.6","95.5","0.135","0.435","3.2"
"Prince Premier W/ Softflex 17","51","Slow","Nylon","1.25","1.28","9.4","10.9","12.1","39.65","41.0","19.1","14.1","53.8","12.9","","156.6","5.82","5.25","-0.04","11.0","21.7","98.0","0.135","0.435","3.2"
"Prince Premier W/ Softflex 17","51","Medium","Nylon","1.25","1.28","9.4","10.9","12.1","39.45","37.6","26.8","27.6","67.0","22.4","","156.0","5.82","5.45","-0.02","11.2","22.2","94.9","0.135","0.435","3.2"
"Prince Premier W/ Softflex 17","51","Fast","Nylon","1.25","1.28","9.4","10.9","12.1","39.34","35.6","32.0","38.1","77.4","31.0","","150.9","5.82","5.56","0.16","11.5","22.7","95.3","0.135","0.435","3.2"
"Prince Premier W/ Softflex 17","40","Slow","Nylon","1.25","1.28","9.4","10.9","12.1","29.33","45.5","21.8","14.1","43.4","11.8","","120.0","5.20","5.16","-0.04","10.4","26","96.6","0.135","0.435","3.2"
"Prince Premier W/ Softflex 17","40","Medium","Nylon","1.25","1.28","9.4","10.9","12.1","29.28","41.2","29.9","28.2","57.6","21.5","","128.6","5.20","5.21","0.04","10.4","26.3","94.5","0.135","0.435","3.2"
"Prince Premier W/ Softflex 17","40","Fast","Nylon","1.25","1.28","9.4","10.9","12.1","29.22","38.8","35.0","37.0","66.2","29.0","","122.3","5.20","5.27","0.16","10.6","26.8","90.4","0.135","0.435","3.2"
"Prince Premier W/Softflex 16","62","Slow","Nylon","1.3","1.32","8.5","10.0","11.5","49.26","37.8","18.0","13.5","62.8","14.1","","170.3","6.37","6.11","-0.04","12.3","20.1","95.6","0.134","0.437","3.3"
"Prince Premier W/Softflex 16","62","Medium","Nylon","1.3","1.32","8.5","10.0","11.5","49.04","34.4","26.8","31.3","80.3","26.9","","176.6","6.37","6.33","0.02","12.8","20.6","95.1","0.134","0.437","3.3"
"Prince Premier W/Softflex 16","62","Fast","Nylon","1.3","1.32","8.5","10.0","11.5","48.84","32.8","31.8","41.2","90.2","35.8","","165.7","6.37","6.53","0.37","13.2","21.5","92.4","0.134","0.437","3.3"
"Prince Premier W/Softflex 16","51","Slow","Nylon","1.3","1.32","8.5","10.0","11.5","38.43","41.4","19.9","14.6","52.9","13.1","","149.2","6.06","6.23","-0.03","12.3","24.2","96.8","0.134","0.437","3.3"
"Prince Premier W/Softflex 16","51","Medium","Nylon","1.3","1.32","8.5","10.0","11.5","38.30","37.1","27.5","31.3","69.7","23.9","","169.2","6.06","6.36","0.04","12.3","24.6","94.9","0.134","0.437","3.3"
"Prince Premier W/Softflex 16","51","Fast","Nylon","1.3","1.32","8.5","10.0","11.5","38.17","35.4","34.0","40.4","78.7","33.4","","142.3","6.06","6.49","0.22","12.8","25.2","92.4","0.134","0.437","3.3"
"Prince Premier W/Softflex 16","40","Slow","Nylon","1.3","1.32","8.5","10.0","11.5","28.71","45.7","22.0","14.6","43.4","11.9","","123.4","5.45","5.53","0.02","11.0","27.7","97.2","0.134","0.437","3.3"
"Prince Premier W/Softflex 16","40","Medium","Nylon","1.3","1.32","8.5","10.0","11.5","28.66","40.4","32.0","31.5","60.2","24.1","","125.2","5.45","5.58","0.08","11.0","28","91.8","0.134","0.437","3.3"
"Prince Premier W/Softflex 16","40","Fast","Nylon","1.3","1.32","8.5","10.0","11.5","28.58","38.4","37.0","39.5","68.1","31.5","","117.2","5.45","5.66","0.14","11.2","28.3","89.3","0.134","0.437","3.3"
"L-Tec Premium 3S 16L (1.25)","40","Slow","Polyester","1.25","NA","2.4","3.9","4.8","17.62","45.9","22.3","28.0","45.6","12.7","","229.7","6.24","15.83","-0.02","22.1","55.6","93.5","0.115","0.465","4"
"L-Tec Premium 3S 16L (1.25)","40","Medium","Polyester","1.25","NA","2.4","3.9","4.8","17.90","40.8","29.6","42.3","60.2","22.3","","196.0","6.24","15.55","0.35","22.1","55.8","85.7","0.115","0.465","4"
"L-Tec Premium 3S 16L (1.25)","40","Fast","Polyester","1.25","NA","2.4","3.9","4.8","17.86","38.3","34.3","52.9","70.8","30.3","","182.9","6.24","15.59","0.44","22.3","56.1","80.3","0.115","0.465","4"
"L-Tec Premium 3S 16L (1.25)","51","Slow","Polyester","1.25","NA","2.4","3.9","4.8","32.74","40.0","19.0","24.5","57.1","13.6","","274.9","5.80","12.18","-0.29","17.6","34.9","93.9","0.115","0.465","4"
"L-Tec Premium 3S 16L (1.25)","51","Medium","Polyester","1.25","NA","2.4","3.9","4.8","33.14","36.0","26.0","40.6","73.9","24.0","","244.0","5.80","11.78","0.18","17.9","35","92.5","0.115","0.465","4"
"L-Tec Premium 3S 16L (1.25)","51","Fast","Polyester","1.25","NA","2.4","3.9","4.8","33.08","34.0","30.9","51.8","84.9","32.8","","220.0","5.80","11.84","0.42","18.1","35.6","87.8","0.115","0.465","4"
"L-Tec Premium 3S 16L (1.25)","62","Slow","Polyester","1.25","NA","2.4","3.9","4.8","45.03","36.4","17.1","21.4","66.6","14.2","","298.9","5.16","11.55","-0.28","16.5","26.6","97.0","0.115","0.465","4"
"L-Tec Premium 3S 16L (1.25)","62","Medium","Polyester","1.25","NA","2.4","3.9","4.8","45.38","33.4","24.0","37.5","82.7","24.8","","264.0","5.16","11.20","0.13","16.5","26.7","93.1","0.115","0.465","4"
"L-Tec Premium 3S 16L (1.25)","62","Fast","Polyester","1.25","NA","2.4","3.9","4.8","45.31","31.7","28.4","49.0","94.4","33.5","","246.9","5.16","11.27","0.42","16.8","27.3","91.0","0.115","0.465","4"
"L-Tec Premium 4S 16L (1.25)","40","Slow","Polyester","1.25","NA","1.8","3.0","4.2","17.62","45.2","22.0","28.7","46.3","12.7","","240.6","6.33","15.74","-0.11","22.1","55.3","90.2","0.071","0.479","6.7"
"L-Tec Premium 4S 16L (1.25)","40","Medium","Polyester","1.25","NA","1.8","3.0","4.2","18.04","40.4","29.0","43.0","61.1","22.1","","208.0","6.33","15.32","0.40","22.1","55.6","86.7","0.071","0.479","6.7"
"L-Tec Premium 4S 16L (1.25)","40","Fast","Polyester","1.25","NA","1.8","3.0","4.2","17.88","37.9","34.0","53.1","71.0","30.2","","186.9","6.33","15.48","0.37","22.3","55.9","80.8","0.071","0.479","6.7"
"L-Tec Premium 4S 16L (1.25)","51","Slow","Polyester","1.25","NA","1.8","3.0","4.2","32.74","39.5","18.8","24.7","57.6","13.5","","283.5","5.78","12.20","-0.25","17.6","35","94.9","0.071","0.479","6.7"
"L-Tec Premium 4S 16L (1.25)","51","Medium","Polyester","1.25","NA","1.8","3.0","4.2","33.25","35.6","25.9","41.0","74.3","24.1","","248.6","5.78","11.69","0.15","17.6","34.7","92.4","0.071","0.479","6.7"
"L-Tec Premium 4S 16L (1.25)","51","Fast","Polyester","1.25","NA","1.8","3.0","4.2","33.23","33.5","30.1","52.0","85.3","32.0","","233.7","5.78","11.71","0.42","17.9","35.3","87.2","0.071","0.479","6.7"
"L-Tec Premium 4S 16L (1.25)","62","Slow","Polyester","1.25","NA","1.8","3.0","4.2","45.27","35.9","17.0","21.8","67.0","14.3","","307.5","5.36","11.11","-0.33","16.1","26.1","97.2","0.071","0.479","6.7"
"L-Tec Premium 4S 16L (1.25)","62","Medium","Polyester","1.25","NA","1.8","3.0","4.2","45.71","32.9","23.9","38.8","84.7","25.3","","276.6","5.36","10.67","0.07","16.1","26.1","93.3","0.071","0.479","6.7"
"L-Tec Premium 4S 16L (1.25)","62","Fast","Polyester","1.25","NA","1.8","3.0","4.2","45.69","31.2","28.0","50.7","96.4","33.8","","262.3","5.36","10.69","0.44","16.5","26.7","89.9","0.071","0.479","6.7"
"L-Tec Premium 5S 16L (1.25)","40","Slow","Polyester","1.25","NA","2.1","3.6","4.8","16.27","46.5","22.3","27.3","43.7","12.1","","224.0","6.66","16.76","-0.38","22.9","58.1","91.2","0.104","0.411","4"
"L-Tec Premium 5S 16L (1.25)","40","Medium","Polyester","1.25","NA","2.1","3.6","4.8","16.71","41.2","30.0","41.9","58.7","22.0","","189.7","6.66","16.32","0.06","22.9","58.1","85.7","0.104","0.411","4"
"L-Tec Premium 5S 16L (1.25)","40","Fast","Polyester","1.25","NA","2.1","3.6","4.8","16.98","38.6","34.5","51.6","68.6","29.6","","176.0","6.66","16.05","0.42","23.2","58.3","79.9","0.104","0.411","4"
"L-Tec Premium 5S 16L (1.25)","51","Slow","Polyester","1.25","NA","2.1","3.6","4.8","31.82","40.1","19.1","23.6","55.3","13.2","","262.9","6.33","12.57","-0.37","18.5","36.5","95.6","0.104","0.411","4"
"L-Tec Premium 5S 16L (1.25)","51","Medium","Polyester","1.25","NA","2.1","3.6","4.8","32.46","36.1","26.0","40.1","72.5","23.6","","241.2","6.33","11.93","0.13","18.3","36.3","91.2","0.104","0.411","4"
"L-Tec Premium 5S 16L (1.25)","51","Fast","Polyester","1.25","NA","2.1","3.6","4.8","32.46","34.2","31.0","49.8","82.2","31.9","","210.3","6.33","11.93","0.42","18.7","36.8","88.2","0.104","0.411","4"
"L-Tec Premium 5S 16L (1.25)","62","Slow","Polyester","1.25","NA","2.1","3.6","4.8","42.60","37.0","17.8","21.6","64.2","14.3","","274.9","5.76","13.38","-0.29","18.7","30.5","97.0","0.104","0.411","4"
"L-Tec Premium 5S 16L (1.25)","62","Medium","Polyester","1.25","NA","2.1","3.6","4.8","43.09","33.8","24.0","37.5","80.7","24.2","","265.2","5.76","12.89","0.09","18.7","30.4","95.5","0.104","0.411","4"
"L-Tec Premium 5S 16L (1.25)","62","Fast","Polyester","1.25","NA","2.1","3.6","4.8","43.06","32.1","29.0","47.8","90.8","33.0","","231.5","5.76","12.92","0.44","19.2","31","89.9","0.104","0.411","4"
"L-Tec Premium OS 17 (1.23)","40","Slow","Polyester","1.23","NA","1.5","2.7","3.6","23.15","43.1","20.4","27.1","50.3","12.8","","263.5","5.27","11.27","-0.13","16.3","41.3","94.7","0.098","0.402","4.1"
"L-Tec Premium OS 17 (1.23)","40","Medium","Polyester","1.23","NA","1.5","2.7","3.6","23.64","38.3","27.9","42.8","66.6","23.2","","222.9","5.27","10.78","0.24","16.3","41.1","89.3","0.098","0.402","4.1"
"L-Tec Premium OS 17 (1.23)","40","Fast","Polyester","1.23","NA","1.5","2.7","3.6","23.59","36.1","32.3","53.1","76.7","31.0","","207.5","5.27","10.83","0.37","16.5","41.5","84.3","0.098","0.402","4.1"
"L-Tec Premium OS 17 (1.23)","51","Slow","Polyester","1.23","NA","1.5","2.7","3.6","36.01","38.6","18.1","22.9","58.9","13.3","","286.3","4.06","10.65","-0.26","14.3","28.5","94.5","0.098","0.402","4.1"
"L-Tec Premium OS 17 (1.23)","51","Medium","Polyester","1.23","NA","1.5","2.7","3.6","36.54","35.0","25.1","39.2","75.9","23.8","","253.2","4.06","10.12","0.16","14.3","28.3","93.1","0.098","0.402","4.1"
"L-Tec Premium OS 17 (1.23)","51","Fast","Polyester","1.23","NA","1.5","2.7","3.6","36.54","33.3","30.0","49.6","86.2","32.3","","224.0","4.06","10.12","0.42","14.6","28.8","87.0","0.098","0.402","4.1"
"L-Tec Premium OS 17 (1.23)","62","Slow","Polyester","1.23","NA","1.5","2.7","3.6","44.61","36.2","17.0","21.8","66.6","14.2","","307.5","4.76","12.37","-0.31","16.8","27.2","96.2","0.098","0.402","4.1"
"L-Tec Premium OS 17 (1.23)","62","Medium","Polyester","1.23","NA","1.5","2.7","3.6","45.07","33.2","24.0","37.9","83.1","24.9","","269.2","4.76","11.91","0.07","16.8","27.1","94.5","0.098","0.402","4.1"
"L-Tec Premium OS 17 (1.23)","62","Fast","Polyester","1.23","NA","1.5","2.7","3.6","45.07","31.7","28.1","48.5","93.7","32.9","","250.3","4.76","11.91","0.46","17.2","27.8","90.2","0.098","0.402","4.1"
"Pacific Premium Power X 16L","62","Slow","Nylon","1.27","1.29","8.8","10.3","11.8","51.11","36.7","17.0","13.9","65.0","13.8","","196.6","6.95","3.68","0.04","10.6","17.3","97.8","0.111","0.37","3.3"
"Pacific Premium Power X 16L","62","Medium","Nylon","1.27","1.29","8.8","10.3","11.8","50.56","33.9","24.1","29.8","80.3","24.2","","207.5","6.95","4.23","0.00","11.2","18.1","97.4","0.111","0.37","3.3"
"Pacific Premium Power X 16L","62","Fast","Nylon","1.27","1.29","8.8","10.3","11.8","50.32","32.1","29.4","42.8","93.1","34.2","","201.7","6.95","4.47","0.22","11.7","18.9","94.1","0.111","0.37","3.3"
"Pacific Premium Power X 16L","51","Slow","Nylon","1.27","1.29","8.8","10.3","11.8","39.03","40.6","19.0","14.8","53.8","12.8","","167.4","7.36","4.33","0.05","11.7","23.1","98.0","0.111","0.37","3.3"
"Pacific Premium Power X 16L","51","Medium","Nylon","1.27","1.29","8.8","10.3","11.8","38.74","37.0","27.0","30.0","68.8","23.2","","167.4","7.36","4.62","0.04","12.1","23.7","96.0","0.111","0.37","3.3"
"Pacific Premium Power X 16L","51","Fast","Nylon","1.27","1.29","8.8","10.3","11.8","38.57","35.0","32.0","41.7","80.3","32.1","","165.7","7.36","4.79","0.23","12.3","24.4","93.9","0.111","0.37","3.3"
"Pacific Premium Power X 16L","40","Slow","Nylon","1.27","1.29","8.8","10.3","11.8","30.19","44.4","20.3","15.4","45.6","11.6","","153.2","6.13","3.37","0.03","9.5","24","97.0","0.111","0.37","3.3"
"Pacific Premium Power X 16L","40","Medium","Nylon","1.27","1.29","8.8","10.3","11.8","30.03","40.0","29.0","29.8","59.8","21.7","","144.0","6.13","3.53","0.04","9.7","24.4","94.7","0.111","0.37","3.3"
"Pacific Premium Power X 16L","40","Fast","Nylon","1.27","1.29","8.8","10.3","11.8","29.88","37.6","34.1","41.2","71.0","30.2","","144.0","6.13","3.68","0.11","9.9","25","90.2","0.111","0.37","3.3"
"L-Tec Premium Pro OS 16L","40","Slow","Polyester","1.28","NA","1.5","2.1","3.0","23.13","42.3","20.1","28.2","51.4","12.9","","285.8","5.27","11.29","-0.18","16.3","41.3","93.5","0.094","0.4","4.3"
"L-Tec Premium Pro OS 16L","40","Medium","Polyester","1.28","NA","1.5","2.1","3.0","23.66","37.5","27.2","45.9","69.5","23.6","","252.0","5.27","10.76","0.24","16.3","41","89.1","0.094","0.4","4.3"
"L-Tec Premium Pro OS 16L","40","Fast","Polyester","1.28","NA","1.5","2.1","3.0","23.62","35.2","32.0","58.2","81.8","32.8","","231.5","5.27","10.80","0.31","16.3","41.3","85.0","0.094","0.4","4.3"
"L-Tec Premium Pro OS 16L","51","Slow","Polyester","1.28","NA","1.5","2.1","3.0","37.22","37.9","18.0","24.7","62.0","14.0","","310.3","4.37","9.13","-0.26","13.2","26.1","94.5","0.094","0.4","4.3"
"L-Tec Premium Pro OS 16L","51","Medium","Polyester","1.28","NA","1.5","2.1","3.0","37.71","34.2","24.2","41.7","79.4","24.1","","289.8","4.37","8.64","0.09","13.0","25.8","92.9","0.094","0.4","4.3"
"L-Tec Premium Pro OS 16L","51","Fast","Polyester","1.28","NA","1.5","2.1","3.0","37.73","32.4","29.4","53.8","91.5","33.6","","253.7","4.37","8.62","0.40","13.5","26.4","89.9","0.094","0.4","4.3"
"L-Tec Premium Pro OS 16L","62","Slow","Polyester","1.28","NA","1.5","2.1","3.0","47.85","35.2","16.1","22.1","69.9","14.1","","342.9","3.97","9.92","-0.29","13.7","22","97.2","0.094","0.4","4.3"
"L-Tec Premium Pro OS 16L","62","Medium","Polyester","1.28","NA","1.5","2.1","3.0","48.25","32.3","23.0","39.5","87.5","25.2","","302.3","3.97","9.52","0.09","13.7","22","93.3","0.094","0.4","4.3"
"L-Tec Premium Pro OS 16L","62","Fast","Polyester","1.28","NA","1.5","2.1","3.0","48.20","30.7","27.9","51.8","99.9","34.9","","270.3","3.97","9.57","0.37","13.9","22.5","90.2","0.094","0.4","4.3"
"Pacific Prime Gut Orange Bull 16 (1.30)","51","Fast","Gut","1.3","NA","2.4","2.4","3.0","44.87","36.9","33.9","20.9","65.9","27.9","15.6","74.3","4.54","1.31","0.06","6.0","11.7","96.8","0.149","0.469","3.1"
"Pacific Prime Gut Orange Bull 16L (1.25)","51","Fast","Gut","1.25","1.28","1.5","2.1","7.9","45.97","36.7","33.7","21.2","67.3","28.3","16.1","76.0","3.40","1.35","0.11","4.9","9.6","96.6","0.191","0.442","2.3"
"Pacific Prime Natural Gut 16","62","Slow","Gut","1.34","1.32","5.8","7.6","NA","54.04","37.7","17.4","6.2","60.2","13.1","","82.9","6.33","1.37","0.02","7.7","12.5","95.8","0.103","0.453","4.4"
"Pacific Prime Natural Gut 16","62","Medium","Gut","1.34","1.32","5.8","7.6","NA","53.65","36.3","25.1","13.9","67.5","21.2","","88.6","6.33","1.76","0.07","8.2","13.2","96.8","0.103","0.453","4.4"
"Pacific Prime Natural Gut 16","62","Fast","Gut","1.34","1.32","5.8","7.6","NA","53.45","35.0","31.0","20.5","73.9","28.7","","86.3","6.33","1.96","0.51","8.8","14.2","94.5","0.103","0.453","4.4"
"Pacific Prime Natural Gut 16","51","Slow","Gut","1.34","1.32","5.8","7.6","NA","44.54","40.6","19.0","7.9","52.5","12.4","","89.2","4.56","1.62","-0.27","6.0","11.7","96.0","0.103","0.453","4.4"
"Pacific Prime Natural Gut 16","51","Medium","Gut","1.34","1.32","5.8","7.6","NA","44.52","38.4","27.0","15.9","60.4","20.4","","88.6","4.56","1.64","0.05","6.2","12.3","97.0","0.103","0.453","4.4"
"Pacific Prime Natural Gut 16","51","Fast","Gut","1.34","1.32","5.8","7.6","NA","44.32","36.9","33.0","22.9","67.3","27.7","","85.2","4.56","1.84","0.46","6.8","13.5","94.5","0.103","0.453","4.4"
"Pacific Prime Natural Gut 16","40","Slow","Gut","1.34","1.32","5.8","7.6","NA","33.10","45.3","21.1","9.5","42.8","11.2","","87.4","4.61","1.98","-0.11","6.4","16.3","96.6","0.103","0.453","4.4"
"Pacific Prime Natural Gut 16","40","Medium","Gut","1.34","1.32","5.8","7.6","NA","33.08","42.0","30.1","19.0","52.0","19.6","","85.2","4.61","2.00","0.03","6.6","16.7","94.1","0.103","0.453","4.4"
"Pacific Prime Natural Gut 16","40","Fast","Gut","1.34","1.32","5.8","7.6","NA","32.94","39.9","36.1","26.0","58.9","26.6","","81.2","4.61","2.14","0.09","6.8","17.2","94.3","0.103","0.453","4.4"
"Pacific Prime Natural Gut 16L","62","Slow","Gut","1.25","1.29","106.7","6.4","8.5","55.68","36.9","17.0","6.0","61.7","13.1","","84.6","4.74","1.32","-0.06","6.0","9.7","97.8","NA","NA","NA"
"Pacific Prime Natural Gut 16L","62","Medium","Gut","1.25","1.29","106.7","6.4","8.5","54.71","35.7","25.0","14.8","69.5","21.7","","96.0","4.74","2.29","0.25","7.3","11.8","98.8","NA","NA","NA"
"Pacific Prime Natural Gut 16L","62","Fast","Gut","1.25","1.29","106.7","6.4","8.5","54.44","34.3","30.3","22.3","76.7","29.1","","98.3","4.74","2.56","0.51","7.7","12.6","96.6","NA","NA","NA"
"Pacific Prime Natural Gut 16L","51","Slow","Gut","1.25","1.29","106.7","6.4","8.5","44.01","40.6","19.0","8.6","52.7","12.5","","97.2","4.70","2.01","-0.13","6.6","13","96.0","NA","NA","NA"
"Pacific Prime Natural Gut 16L","51","Medium","Gut","1.25","1.29","106.7","6.4","8.5","43.88","38.2","27.0","17.9","61.7","20.8","","98.9","4.70","2.14","-0.02","6.8","13.4","96.0","NA","NA","NA"
"Pacific Prime Natural Gut 16L","51","Fast","Gut","1.25","1.29","106.7","6.4","8.5","43.88","36.6","32.9","24.9","68.8","28.3","","93.7","4.70","2.14","0.33","7.1","14.1","96.2","NA","NA","NA"
"Pacific Prime Natural Gut 16L","40","Slow","Gut","1.25","1.29","106.7","6.4","8.5","33.14","44.8","21.0","10.1","43.2","11.3","","93.2","776.16","-769.61","-0.07","6.4","16.3","97.4","NA","NA","NA"
"Pacific Prime Natural Gut 16L","40","Medium","Gut","1.25","1.29","106.7","6.4","8.5","33.01","41.5","29.9","19.8","52.9","19.7","","90.9","776.16","-769.48","0.00","6.6","16.8","95.5","NA","NA","NA"
"Pacific Prime Natural Gut 16L","40","Fast","Gut","1.25","1.29","106.7","6.4","8.5","32.88","39.4","35.8","27.3","60.2","26.9","","86.3","776.16","-769.35","0.09","6.8","17.4","92.7","NA","NA","NA"
"Babolat Pro Hurricane 16","62","Fast","Polyester","1.3","1.3","NA","NA","3.9","40.18","32.8","30.0","50.1","90.4","33.9","","226.3","9.02","12.54","0.47","22.1","35.7","88.0","NA","NA","NA"
"Babolat Pro Hurricane 16","62","Medium","Polyester","1.3","1.3","NA","NA","3.9","40.26","34.6","25.0","38.4","78.7","24.6","","250.3","9.02","12.46","0.22","21.6","35.1","93.9","NA","NA","NA"
"Babolat Pro Hurricane 16","62","Slow","Polyester","1.3","1.3","NA","NA","3.9","39.47","38.2","18.0","21.8","61.3","13.8","","273.7","9.02","13.25","-0.64","21.6","35","98.2","NA","NA","NA"
"Babolat Pro Hurricane 16","40","Fast","Polyester","1.3","1.3","NA","NA","3.9","21.15","37.2","34.0","52.9","74.1","31.5","","186.9","5.60","12.94","0.36","19.0","47.6","82.6","NA","NA","NA"
"Babolat Pro Hurricane 16","40","Medium","Polyester","1.3","1.3","NA","NA","3.9","21.17","39.6","29.0","41.7","62.8","22.8","","201.7","5.60","12.92","0.31","18.7","47.4","87.2","NA","NA","NA"
"Babolat Pro Hurricane 16","40","Slow","Polyester","1.3","1.3","NA","NA","3.9","20.37","44.8","21.5","26.0","46.5","12.4","","230.3","5.60","13.72","-0.53","18.7","47.3","93.5","NA","NA","NA"
"Babolat Pro Hurricane 16","51","Fast","Polyester","1.3","1.3","NA","NA","3.9","31.16","34.7","32.0","51.4","82.5","33.0","","204.0","7.85","11.71","0.51","20.1","39.6","85.9","NA","NA","NA"
"Babolat Pro Hurricane 16","51","Medium","Polyester","1.3","1.3","NA","NA","3.9","31.24","36.7","26.7","39.9","71.2","23.8","","226.9","7.85","11.63","0.24","19.6","38.9","92.0","NA","NA","NA"
"Babolat Pro Hurricane 16","51","Slow","Polyester","1.3","1.3","NA","NA","3.9","30.61","41.0","19.4","23.6","54.2","13.2","","254.3","7.85","12.26","-0.50","19.6","38.7","95.8","NA","NA","NA"
"Babolat Pro Hurricane 17","62","Slow","Polyester","1.25","1.25","2.4","3.6","4.5","37.99","38.5","18.0","21.2","59.3","13.3","","266.3","8.64","15.11","-0.62","23.2","37.5","97.0","0.122","0.374","3.1"
"Babolat Pro Hurricane 17","62","Medium","Polyester","1.25","1.25","2.4","3.6","4.5","38.74","35.1","25.3","36.8","75.6","23.9","","234.9","8.64","14.36","0.22","23.2","37.6","92.4","0.122","0.374","3.1"
"Babolat Pro Hurricane 17","62","Fast","Polyester","1.25","1.25","2.4","3.6","4.5","38.65","33.4","30.0","47.6","86.4","32.4","","215.5","8.64","14.45","0.55","23.6","38.3","88.5","0.122","0.374","3.1"
"Babolat Pro Hurricane 17","51","Slow","Polyester","1.25","1.25","2.4","3.6","4.5","29.68","41.4","20.0","23.6","53.1","13.3","","238.9","7.78","13.26","-0.31","20.7","40.9","94.5","0.122","0.374","3.1"
"Babolat Pro Hurricane 17","51","Medium","Polyester","1.25","1.25","2.4","3.6","4.5","30.10","37.5","27.0","38.1","68.1","23.0","","212.0","7.78","12.84","0.24","20.9","41.1","92.0","0.122","0.374","3.1"
"Babolat Pro Hurricane 17","51","Fast","Polyester","1.25","1.25","2.4","3.6","4.5","30.01","35.5","32.0","48.5","78.5","31.4","","192.6","7.78","12.93","0.60","21.4","42","84.6","0.122","0.374","3.1"
"Babolat Pro Hurricane 17","40","Slow","Polyester","1.25","1.25","2.4","3.6","4.5","20.15","45.2","21.9","25.6","45.6","12.5","","215.5","5.34","14.20","-0.18","19.4","48.8","92.4","0.122","0.374","3.1"
"Babolat Pro Hurricane 17","40","Medium","Polyester","1.25","1.25","2.4","3.6","4.5","20.64","40.5","29.1","38.6","59.3","21.6","","185.2","5.34","13.71","0.33","19.4","48.8","87.4","0.122","0.374","3.1"
"Babolat Pro Hurricane 17","40","Fast","Polyester","1.25","1.25","2.4","3.6","4.5","20.55","38.3","34.0","48.7","69.2","29.5","","171.5","5.34","13.80","0.42","19.6","49.3","82.3","0.122","0.374","3.1"
"Babolat Pro Hurricane 18","62","Slow","Polyester","1.2","NA","2.4","3.0","3.9","37.75","39.1","18.1","19.4","57.3","12.9","","241.7","7.65","16.34","-0.53","23.4","38","97.0","0.12","0.393","3.3"
"Babolat Pro Hurricane 18","62","Medium","Polyester","1.2","NA","2.4","3.0","3.9","38.50","35.7","25.8","34.8","73.4","23.6","","213.2","7.65","15.59","0.29","23.6","38.1","92.2","0.12","0.393","3.3"
"Babolat Pro Hurricane 18","62","Fast","Polyester","1.2","NA","2.4","3.0","3.9","38.39","33.9","30.2","44.1","82.7","31.2","","197.2","7.65","15.70","0.66","24.0","38.9","88.5","0.12","0.393","3.3"
"Babolat Pro Hurricane 18","51","Slow","Polyester","1.2","NA","2.4","3.0","3.9","31.95","41.0","19.9","21.8","53.8","13.3","","224.6","5.69","13.08","-0.42","18.3","36.2","94.5","0.12","0.393","3.3"
"Babolat Pro Hurricane 18","51","Medium","Polyester","1.2","NA","2.4","3.0","3.9","32.57","37.2","26.4","36.2","68.8","22.7","","210.9","5.69","12.46","0.31","18.5","36.4","91.4","0.12","0.393","3.3"
"Babolat Pro Hurricane 18","51","Fast","Polyester","1.2","NA","2.4","3.0","3.9","32.48","35.3","32.0","46.7","79.2","31.6","","185.2","5.69","12.55","0.64","19.0","37.2","87.0","0.12","0.393","3.3"
"Babolat Pro Hurricane 18","40","Slow","Polyester","1.2","NA","2.4","3.0","3.9","23.66","44.1","21.5","23.8","47.4","12.7","","209.7","5.03","11.00","-0.26","15.7","39.7","91.6","0.12","0.393","3.3"
"Babolat Pro Hurricane 18","40","Medium","Polyester","1.2","NA","2.4","3.0","3.9","24.14","39.5","28.2","38.6","62.6","22.1","","197.2","5.03","10.52","0.39","15.9","40.2","91.0","0.12","0.393","3.3"
"Babolat Pro Hurricane 18","40","Fast","Polyester","1.2","NA","2.4","3.0","3.9","24.03","37.2","33.9","48.5","72.5","30.7","","171.5","5.03","10.63","0.46","16.1","40.6","85.9","0.12","0.393","3.3"
"Babolat Pro Hurricane Tour 16","40","Medium","Polyester","1.3","1.32","1.8","2.4","3.6","20.00","39.3","28.2","45.9","65.9","23.2","","234.9","5.60","14.09","0.31","20.1","50.4","86.7","0.077","0.396","5.1"
"Babolat Pro Hurricane Tour 16","40","Fast","Polyester","1.3","1.32","1.8","2.4","3.6","19.98","37.0","33.8","57.8","77.6","32.8","","205.7","5.60","14.11","0.40","20.1","50.7","80.3","0.077","0.396","5.1"
"Babolat Pro Hurricane Tour 16","62","Slow","Polyester","1.3","1.32","1.8","2.4","3.6","40.06","37.4","17.2","24.7","64.8","14.0","","337.8","9.24","12.44","-0.31","21.4","34.6","96.4","0.077","0.396","5.1"
"Babolat Pro Hurricane Tour 16","62","Medium","Polyester","1.3","1.32","1.8","2.4","3.6","40.57","33.8","24.1","43.9","84.5","25.4","","306.9","9.24","11.93","0.39","21.6","34.9","93.1","0.077","0.396","5.1"
"Babolat Pro Hurricane Tour 16","62","Fast","Polyester","1.3","1.32","1.8","2.4","3.6","40.37","31.9","29.1","56.9","97.2","35.4","","272.6","9.24","12.13","0.35","21.8","35.2","88.9","0.077","0.396","5.1"
"Babolat Pro Hurricane Tour 16","51","Slow","Polyester","1.3","1.32","1.8","2.4","3.6","27.41","41.3","19.9","27.1","54.5","13.6","","277.7","8.93","14.38","-0.26","22.9","45.4","93.7","0.077","0.396","5.1"
"Babolat Pro Hurricane Tour 16","51","Medium","Polyester","1.3","1.32","1.8","2.4","3.6","27.87","36.8","26.7","45.0","72.8","24.3","","256.6","8.93","13.92","0.22","23.2","45.5","90.1","0.077","0.396","5.1"
"Babolat Pro Hurricane Tour 16","51","Fast","Polyester","1.3","1.32","1.8","2.4","3.6","27.85","34.8","32.0","57.1","84.9","33.9","","227.5","8.93","13.94","0.51","23.4","46.1","83.9","0.077","0.396","5.1"
"Babolat Pro Hurricane Tour 16","40","Slow","Polyester","1.3","1.32","1.8","2.4","3.6","19.32","44.3","21.2","29.8","49.2","13.0","","270.9","5.60","14.77","-0.33","20.1","50.5","92.7","0.077","0.396","5.1"
"Babolat Pro Hurricane Tour 17","62","Slow","Polyester","1.25","1.29","1.5","3.0","3.9","38.85","37.7","18.0","24.7","63.5","14.3","","309.8","10.21","12.68","-0.40","22.5","36.4","95.8","0.078","0.402","5.2"
"Babolat Pro Hurricane Tour 17","62","Medium","Polyester","1.25","1.29","1.5","3.0","3.9","39.34","34.2","24.3","42.1","81.4","24.7","","289.8","10.21","12.19","0.20","22.5","36.6","93.3","0.078","0.402","5.2"
"Babolat Pro Hurricane Tour 17","62","Fast","Polyester","1.25","1.29","1.5","3.0","3.9","39.23","32.5","29.6","54.0","93.3","34.5","","251.5","10.21","12.30","0.49","22.9","37.3","88.2","0.078","0.402","5.2"
"Babolat Pro Hurricane Tour 17","51","Slow","Polyester","1.25","1.29","1.5","3.0","3.9","27.96","41.1","20.0","26.5","54.2","13.6","","269.2","8.00","14.76","-0.22","22.5","44.4","93.5","0.078","0.402","5.2"
"Babolat Pro Hurricane Tour 17","51","Medium","Polyester","1.25","1.29","1.5","3.0","3.9","28.44","37.1","26.3","42.3","70.8","23.2","","249.2","8.00","14.28","0.24","22.5","44.4","88.0","0.078","0.402","5.2"
"Babolat Pro Hurricane Tour 17","51","Fast","Polyester","1.25","1.29","1.5","3.0","3.9","28.44","35.0","31.8","53.6","82.0","32.6","","214.9","8.00","14.28","0.44","22.7","44.8","84.1","0.078","0.402","5.2"
"Babolat Pro Hurricane Tour 17","40","Slow","Polyester","1.25","1.29","1.5","3.0","3.9","18.19","45.1","22.0","28.4","46.5","12.8","","238.9","5.82","15.68","0.04","21.6","54.3","90.1","0.078","0.402","5.2"
"Babolat Pro Hurricane Tour 17","40","Medium","Polyester","1.25","1.29","1.5","3.0","3.9","18.41","40.5","29.1","43.9","62.4","22.7","","211.5","5.82","15.46","0.31","21.6","54.4","84.3","0.078","0.402","5.2"
"Babolat Pro Hurricane Tour 17","40","Fast","Polyester","1.25","1.29","1.5","3.0","3.9","18.43","38.1","34.0","54.7","73.0","31.1","","192.0","5.82","15.44","0.26","21.6","54.2","79.7","0.078","0.402","5.2"
"Kirschbaum Pro Line Evolution 17 (1.25)","51","Fast","Polyester","1.25","1.25","1.5","2.4","4.5","36.32","34.0","31.9","52.0","88.2","35.2","16.8","208.0","4.04","10.36","0.27","14.6","28.9","88.9","0.09","0.437","4.9"
"Kirschbaum Pro Line I 1.30","62","Slow","Polyester","1.3","1.31","1.2","2.0","3.0","35.74","38.8","18.0","26.7","62.4","14.0","","332.6","10.36","15.64","-0.31","25.6","41.6","94.9","0.081","0.358","4.4"
"Kirschbaum Pro Line I 1.30","62","Medium","Polyester","1.3","1.31","1.2","2.0","3.0","36.43","34.6","25.1","45.9","82.2","25.9","","294.9","10.36","14.95","0.16","25.4","41.2","91.6","0.081","0.358","4.4"
"Kirschbaum Pro Line I 1.30","62","Fast","Polyester","1.3","1.31","1.2","2.0","3.0","36.43","32.8","30.0","57.3","93.7","35.2","","259.5","10.36","14.95","0.49","25.8","41.8","87.4","0.081","0.358","4.4"
"Kirschbaum Pro Line I 1.30","51","Slow","Polyester","1.3","1.31","1.2","2.0","3.0","26.37","41.8","20.0","27.8","54.2","13.6","","282.9","8.60","15.75","-0.42","24.0","47.2","95.3","0.081","0.358","4.4"
"Kirschbaum Pro Line I 1.30","51","Medium","Polyester","1.3","1.31","1.2","2.0","3.0","27.03","37.2","27.0","45.4","72.5","24.5","","253.7","8.60","15.09","0.24","24.0","47.2","88.0","0.081","0.358","4.4"
"Kirschbaum Pro Line I 1.30","51","Fast","Polyester","1.3","1.31","1.2","2.0","3.0","27.06","35.2","32.0","56.4","83.6","33.4","","224.6","8.60","15.06","0.60","24.3","47.8","84.3","0.081","0.358","4.4"
"Kirschbaum Pro Line I 1.30","40","Slow","Polyester","1.3","1.31","1.2","2.0","3.0","18.43","44.9","21.8","30.6","49.2","13.4","","262.3","5.51","15.75","-0.20","21.2","53.1","91.4","0.081","0.358","4.4"
"Kirschbaum Pro Line I 1.30","40","Medium","Polyester","1.3","1.31","1.2","2.0","3.0","18.94","39.7","28.8","47.2","66.2","23.8","","230.9","5.51","15.24","0.31","21.2","53.1","84.6","0.081","0.358","4.4"
"Kirschbaum Pro Line I 1.30","40","Fast","Polyester","1.3","1.31","1.2","2.0","3.0","18.96","37.4","34.0","57.6","76.5","32.5","","202.9","5.51","15.22","0.44","21.2","53.3","79.0","0.081","0.358","4.4"
"Kirschbaum Pro Line I 17 (1.25)","62","Slow","Polyester","1.25","1.27","1.8","3.0","4.2","35.77","38.3","18.0","25.4","61.1","13.7","","317.8","10.14","15.83","-0.37","25.6","41.5","97.0","0.091","0.375","4.1"
"Kirschbaum Pro Line I 17 (1.25)","62","Medium","Polyester","1.25","1.27","1.8","3.0","4.2","36.36","34.6","25.0","42.6","78.9","24.6","","276.6","10.14","15.24","0.18","25.6","41.4","94.1","0.091","0.375","4.1"
"Kirschbaum Pro Line I 17 (1.25)","62","Fast","Polyester","1.25","1.27","1.8","3.0","4.2","36.36","32.8","29.9","54.0","90.4","33.8","","245.2","10.14","15.24","0.62","26.0","42.1","87.4","0.091","0.375","4.1"
"Kirschbaum Pro Line I 17 (1.25)","51","Slow","Polyester","1.25","1.27","1.8","3.0","4.2","24.74","43.1","20.9","26.5","51.2","13.4","","245.2","8.49","17.49","-0.35","25.6","50.5","94.9","0.091","0.375","4.1"
"Kirschbaum Pro Line I 17 (1.25)","51","Medium","Polyester","1.25","1.27","1.8","3.0","4.2","25.58","37.7","27.0","42.1","67.7","22.9","","234.3","8.49","16.65","0.27","25.4","50.1","89.5","0.091","0.375","4.1"
"Kirschbaum Pro Line I 17 (1.25)","51","Fast","Polyester","1.25","1.27","1.8","3.0","4.2","25.51","35.9","32.0","51.6","77.2","30.8","","204.6","8.49","16.72","0.55","25.8","50.8","83.2","0.091","0.375","4.1"
"Kirschbaum Pro Line I 17 (1.25)","40","Slow","Polyester","1.25","1.27","1.8","3.0","4.2","17.09","45.5","22.0","28.0","45.2","12.4","","234.9","5.47","17.13","-0.44","22.3","55.8","91.2","0.091","0.375","4.1"
"Kirschbaum Pro Line I 17 (1.25)","40","Medium","Polyester","1.25","1.27","1.8","3.0","4.2","17.86","40.7","29.1","41.5","59.3","21.5","","199.5","5.47","16.36","0.53","22.3","56.3","84.1","0.091","0.375","4.1"
"Kirschbaum Pro Line I 17 (1.25)","40","Fast","Polyester","1.25","1.27","1.8","3.0","4.2","17.79","38.6","34.0","51.2","69.0","29.3","","180.0","5.47","16.43","0.48","22.5","56.4","79.2","0.091","0.375","4.1"
"Kirschbaum Pro Line I 17L (1.20)","62","Slow","Polyester","1.2","1.21","2.1","3.3","4.5","35.59","38.8","18.1","24.0","59.5","13.5","","297.2","10.41","15.74","-0.42","25.8","41.7","96.2","0.089","0.351","3.9"
"Kirschbaum Pro Line I 17L (1.20)","62","Medium","Polyester","1.2","1.21","2.1","3.3","4.5","36.32","34.9","25.1","41.0","77.4","24.2","","265.7","10.41","15.01","0.14","25.6","41.4","91.2","0.089","0.351","3.9"
"Kirschbaum Pro Line I 17L (1.20)","62","Fast","Polyester","1.2","1.21","2.1","3.3","4.5","35.92","33.1","30.0","52.7","88.6","33.2","","237.7","10.41","15.41","0.20","26.0","42.1","86.1","0.089","0.351","3.9"
"Kirschbaum Pro Line I 17L (1.20)","51","Slow","Polyester","1.2","1.21","2.1","3.3","4.5","23.88","43.0","20.6","26.0","49.8","12.8","","249.2","9.33","17.51","-0.49","26.2","52","93.9","0.089","0.351","3.9"
"Kirschbaum Pro Line I 17L (1.20)","51","Medium","Polyester","1.2","1.21","2.1","3.3","4.5","24.72","38.4","27.9","40.8","65.7","22.9","","213.2","9.33","16.67","0.27","26.2","51.8","87.4","0.089","0.351","3.9"
"Kirschbaum Pro Line I 17L (1.20)","51","Fast","Polyester","1.2","1.21","2.1","3.3","4.5","24.74","36.3","32.6","51.2","75.9","30.9","","194.9","9.33","16.65","0.51","26.5","52.2","83.7","0.089","0.351","3.9"
"Kirschbaum Pro Line I 17L (1.20)","40","Slow","Polyester","1.2","1.21","2.1","3.3","4.5","15.79","47.0","23.0","27.1","43.0","12.4","","208.6","6.00","17.90","-0.28","23.6","59.5","91.4","0.089","0.351","3.9"
"Kirschbaum Pro Line I 17L (1.20)","40","Medium","Polyester","1.2","1.21","2.1","3.3","4.5","16.43","41.9","30.0","40.8","57.1","21.4","","184.0","6.00","17.26","0.36","23.6","59.5","82.4","0.089","0.351","3.9"
"Kirschbaum Pro Line I 17L (1.20)","40","Fast","Polyester","1.2","1.21","2.1","3.3","4.5","16.45","39.6","35.0","49.4","65.9","28.9","","163.4","6.00","17.24","0.53","23.8","59.9","77.4","0.089","0.351","3.9"
"Kirschbaum Pro Line I 18L (1.15)","62","Slow","Polyester","1.15","1.15","2.4","4.2","5.5","38.04","38.3","18.0","23.2","61.1","13.7","","289.2","9.06","14.64","-0.50","23.2","37.6","97.0","0.086","0.377","4.4"
"Kirschbaum Pro Line I 18L (1.15)","62","Medium","Polyester","1.15","1.15","2.4","4.2","5.5","38.79","34.7","25.0","39.2","78.1","24.4","","254.9","9.06","13.89","0.09","23.2","37.3","91.6","0.086","0.377","4.4"
"Kirschbaum Pro Line I 18L (1.15)","62","Fast","Polyester","1.15","1.15","2.4","4.2","5.5","38.85","32.8","29.8","50.9","89.7","33.4","","233.7","9.06","13.83","0.86","23.8","38.5","89.1","0.086","0.377","4.4"
"Kirschbaum Pro Line I 18L (1.15)","51","Slow","Polyester","1.15","1.15","2.4","4.2","5.5","24.92","43.1","20.9","25.4","50.3","13.1","","235.5","8.60","17.20","-0.33","25.6","50.2","94.9","0.086","0.377","4.4"
"Kirschbaum Pro Line I 18L (1.15)","51","Medium","Polyester","1.15","1.15","2.4","4.2","5.5","25.58","38.5","27.9","40.6","66.2","23.1","","211.5","8.60","16.54","0.27","25.4","50.1","87.2","0.086","0.377","4.4"
"Kirschbaum Pro Line I 18L (1.15)","51","Fast","Polyester","1.15","1.15","2.4","4.2","5.5","25.58","36.3","32.9","50.5","76.1","31.4","","189.2","8.60","16.54","0.44","25.6","50.4","84.5","0.086","0.377","4.4"
"Kirschbaum Pro Line I 18L (1.15)","40","Slow","Polyester","1.15","1.15","2.4","4.2","5.5","15.72","47.5","23.0","26.2","42.1","12.1","","201.7","6.39","17.58","-0.20","23.8","59.9","90.8","0.086","0.377","4.4"
"Kirschbaum Pro Line I 18L (1.15)","40","Medium","Polyester","1.15","1.15","2.4","4.2","5.5","16.27","42.6","30.3","38.8","55.1","20.9","","171.5","6.39","17.03","0.48","23.8","60.2","82.1","0.086","0.377","4.4"
"Kirschbaum Pro Line I 18L (1.15)","40","Fast","Polyester","1.15","1.15","2.4","4.2","5.5","16.25","40.0","35.5","49.4","65.7","29.1","","158.9","6.39","17.05","0.53","24.0","60.4","77.8","0.086","0.377","4.4"
"Kirschbaum Pro Line II 1.30","62","Slow","Polyester","1.3","1.30","1.5","2.7","5.5","37.68","38.8","18.0","23.6","61.3","13.8","","294.3","10.54","13.52","-0.25","23.8","38.6","95.8","0.078","0.444","5.7"
"Kirschbaum Pro Line II 1.30","62","Medium","Polyester","1.3","1.30","1.5","2.7","5.5","38.23","34.9","25.7","40.8","78.9","25.4","","250.9","10.54","12.97","0.13","23.6","38.3","92.2","0.078","0.444","5.7"
"Kirschbaum Pro Line II 1.30","62","Fast","Polyester","1.3","1.30","1.5","2.7","5.5","38.26","33.1","30.0","52.3","90.6","34.0","","235.5","10.54","12.94","0.55","24.0","38.9","87.0","0.078","0.444","5.7"
"Kirschbaum Pro Line II 1.30","51","Slow","Polyester","1.3","1.30","1.5","2.7","5.5","26.46","42.6","20.0","26.5","52.9","13.3","","268.0","8.53","15.73","-0.22","24.0","47.4","94.5","0.078","0.444","5.7"
"Kirschbaum Pro Line II 1.30","51","Medium","Polyester","1.3","1.30","1.5","2.7","5.5","27.03","37.9","27.9","42.6","69.7","24.3","","222.9","8.53","15.16","0.20","23.8","47.1","88.9","0.078","0.444","5.7"
"Kirschbaum Pro Line II 1.30","51","Fast","Polyester","1.3","1.30","1.5","2.7","5.5","27.06","35.8","32.2","53.4","80.5","32.3","","209.7","8.53","15.13","0.49","24.0","47.6","85.6","0.078","0.444","5.7"
"Kirschbaum Pro Line II 1.30","40","Slow","Polyester","1.3","1.30","1.5","2.7","5.5","16.98","46.8","22.1","27.6","44.5","12.3","","228.6","5.34","17.37","-0.17","22.5","56.8","91.0","0.078","0.444","5.7"
"Kirschbaum Pro Line II 1.30","40","Medium","Polyester","1.3","1.30","1.5","2.7","5.5","17.51","41.4","30.0","42.3","60.0","22.5","","191.5","5.34","16.84","0.27","22.5","56.6","84.6","0.078","0.444","5.7"
"Kirschbaum Pro Line II 1.30","40","Fast","Polyester","1.3","1.30","1.5","2.7","5.5","17.55","39.1","35.0","52.3","69.9","30.6","","173.2","5.34","16.80","0.46","22.5","56.9","80.3","0.078","0.444","5.7"
"Kirschbaum Pro Line II 17 (1.25)","62","Slow","Polyester","1.25","1.25","2.4","3.9","4.8","38.32","38.2","18.0","22.7","61.1","13.7","","285.2","9.57","13.85","-0.33","23.2","37.4","98.0","0.101","0.47","4.7"
"Kirschbaum Pro Line II 17 (1.25)","62","Medium","Polyester","1.25","1.25","2.4","3.9","4.8","38.90","34.7","25.0","39.0","78.1","24.4","","254.3","9.57","13.27","0.16","22.9","37.3","93.9","0.101","0.47","4.7"
"Kirschbaum Pro Line II 17 (1.25)","62","Fast","Polyester","1.25","1.25","2.4","3.9","4.8","38.87","33.0","30.0","50.3","89.1","33.4","","227.5","9.57","13.30","0.53","23.4","37.9","88.0","0.101","0.47","4.7"
"Kirschbaum Pro Line II 17 (1.25)","51","Slow","Polyester","1.25","1.25","2.4","3.9","4.8","27.76","41.7","20.0","24.3","52.0","13.0","","246.9","8.00","14.96","-0.35","22.5","44.6","95.5","0.101","0.47","4.7"
"Kirschbaum Pro Line II 17 (1.25)","51","Medium","Polyester","1.25","1.25","2.4","3.9","4.8","28.44","37.4","27.0","40.6","69.0","23.3","","225.7","8.00","14.28","0.22","22.5","44.3","90.2","0.101","0.47","4.7"
"Kirschbaum Pro Line II 17 (1.25)","51","Fast","Polyester","1.25","1.25","2.4","3.9","4.8","28.44","35.3","32.0","50.7","79.2","31.7","","201.2","8.00","14.28","0.50","22.7","44.9","84.5","0.101","0.47","4.7"
"Kirschbaum Pro Line II 17 (1.25)","40","Slow","Polyester","1.25","1.25","2.4","3.9","4.8","15.81","47.2","23.0","26.9","42.8","12.3","","206.3","6.62","17.26","-0.13","23.8","59.8","90.1","0.101","0.47","4.7"
"Kirschbaum Pro Line II 17 (1.25)","40","Medium","Polyester","1.25","1.25","2.4","3.9","4.8","16.29","42.0","30.0","40.6","56.9","21.3","","183.5","6.62","16.78","0.37","23.8","59.9","84.6","0.101","0.47","4.7"
"Kirschbaum Pro Line II 17 (1.25)","40","Fast","Polyester","1.25","1.25","2.4","3.9","4.8","16.25","39.6","35.1","50.5","66.8","29.3","","166.9","6.62","16.82","0.29","23.8","59.8","79.0","0.101","0.47","4.7"
"Kirschbaum Pro Line II 17L (1.20)","62","Slow","Polyester","1.2","1.20","2.7","3.9","5.5","36.71","39.0","18.1","22.1","58.7","13.3","","272.0","9.02","16.01","-0.44","24.5","39.8","95.1","0.09","0.436","4.8"
"Kirschbaum Pro Line II 17L (1.20)","62","Medium","Polyester","1.2","1.20","2.7","3.9","5.5","37.42","35.3","25.5","38.1","75.6","24.1","","238.9","9.02","15.30","0.18","24.5","39.7","93.7","0.09","0.436","4.8"
"Kirschbaum Pro Line II 17L (1.20)","62","Fast","Polyester","1.2","1.20","2.7","3.9","5.5","37.40","33.6","30.0","48.5","85.8","32.2","","218.3","9.02","15.32","0.49","24.9","40.2","91.8","0.09","0.436","4.8"
"Kirschbaum Pro Line II 17L (1.20)","51","Slow","Polyester","1.2","1.20","2.7","3.9","5.5","27.30","42.2","20.0","23.8","51.2","12.8","","241.7","8.56","14.86","-0.26","23.2","45.7","94.7","0.09","0.436","4.8"
