Repository: aldooasdd/Tirtonic-

# Tirtonic String Finder — bundel implementasi

Letakkan folder ini di proyek website Tirtonic (misalnya `docs/string-finder/`), lalu minta developer membaca `PRD-string-finder.md` terlebih dulu.

```
PRD-string-finder.md        Spesifikasi lengkap (mulai dari sini)
PROMPTS-developer.md      Prompt developer per tahap (0, 1a, 1b, 1c, 1d)
data/
  twu_strings_raw.csv       Export asli TWU (tidak diubah)
  twu_strings_clean.csv     Data bersih untuk impor ke database
  strings.json              Format ringkas untuk engine acuan & tes
  cleaning-log.md           Semua nilai yang diperbaiki/dibuang
  dataset-stats.json        Statistik dataset

File: String Finder/tirtonic-string-finder/data/twu_strings_raw.csv (part 17 of 24)
"String","Ref. Ten. (lbs)","Swing Speed","Material","Gauge Nominal (mm)","Gauge Acutal (mm)","Stretch at 40 lbs (%)","Stretch at 51 lbs (%)","Stretch at 62 lbs (%)","Actual Pre-impact Tension (lbs)","Dwell Time (ms)","Deflection (mm)","Tension Change (lbs)","Peak Tension (lbs)","Peak Perp. Force (lbs)","Ave Perp. Force (lbs)","Stiffness (lb/in)","Static Loss lbs.","Stabilization Loss (lbs)","Impact Loss (lbs).","Total Loss (lbs)","Tension Loss (%)","Energy Return (%)","String/String COF","String/Ball COF","Spin Potential"
"Tecnifibre Razor Code 16 (1.30)","62","Medium","Polyester","1.3","NA","1.5","2.7","3.3","47.32","32.8","24.0","42.1","89.3","26.8","13.3","296.6","4.76","9.66","0.13","14.6","23.6","94.9","0.09","0.376","4.2"
"Tecnifibre Razor Code 16 (1.30)","62","Fast","Polyester","1.3","NA","1.5","2.7","3.3","47.30","31.0","28.5","55.1","102.3","36.5","17.6","275.5","4.76","9.68","0.44","15.0","24.1","91.2","0.09","0.376","4.2"
"Tecnifibre Razor Code 17 (1.25)","51","Fast","Polyester","1.25","NA","2.1","6.1","3.3","35.94","33.4","31.0","54.2","90.2","34.9","16.3","229.2","4.06","10.72","0.22","15.0","29.6","88.7","0.086","0.48","5.6"
"Tecnifibre Razor Code 18 (1.20)","51","Fast","Polyester","1.2","1.16","NA","7.0","4.5","36.71","33.6","31.1","51.4","88.2","34.2","16.6","216.6","3.64","10.37","0.35","14.3","28.3","88.7","0.083","0.509","6.1"
"Tecnifibre Razor Soft 17 (1.25)","51","Fast","Polyester","1.25","1.14","5.8","3.3","4.8","34.18","34.0","31.7","52.5","86.7","34.4","16.1","212.0","5.14","11.40","0.36","17.0","33.3","88.4","0.07","0.517","7.4"
"Tecnifibre Razor Spin 17/1.25","51","Fast","Polyester","1.25","1.40","7.9","3.0","10.3","37.48","33.4","31.0","52.7","90.2","34.9","16.3","222.3","4.54","8.70","0.19","13.5","26.5","89.9","0.072","0.622","8.6"
"Wilson Reaction 16","62","Slow","Nylon","1.3","1.31","7.6","8.8","10.0","47.19","38.5","18.0","13.9","61.1","13.7","","173.2","7.21","7.34","0.03","14.6","23.6","94.1","0.177","0.424","2.4"
"Wilson Reaction 16","62","Medium","Nylon","1.3","1.31","7.6","8.8","10.0","47.08","35.5","25.9","28.9","76.1","24.6","","176.0","7.21","7.45","0.07","14.8","23.9","95.5","0.177","0.424","2.4"
"Wilson Reaction 16","62","Fast","Nylon","1.3","1.31","7.6","8.8","10.0","46.90","33.6","30.6","39.5","86.2","33.0","","170.3","7.21","7.63","0.20","15.0","24.4","92.4","0.177","0.424","2.4"
"Wilson Reaction 16","51","Slow","Nylon","1.3","1.31","7.6","8.8","10.0","37.66","41.9","19.5","14.1","51.8","12.7","","150.3","6.17","6.89","-0.02","13.0","25.7","96.0","0.177","0.424","2.4"
"Wilson Reaction 16","51","Medium","Nylon","1.3","1.31","7.6","8.8","10.0","37.64","38.1","27.9","28.7","66.4","23.1","","150.3","6.17","6.91","0.07","13.2","25.9","94.9","0.177","0.424","2.4"
"Wilson Reaction 16","51","Fast","Nylon","1.3","1.31","7.6","8.8","10.0","37.53","35.9","33.0","39.0","76.5","31.5","","146.3","6.17","7.02","0.20","13.5","26.4","91.4","0.177","0.424","2.4"
"Wilson Reaction 16","40","Slow","Nylon","1.3","1.31","7.6","8.8","10.0","28.33","46.0","21.8","15.2","43.4","11.8","","129.7","5.14","6.22","0.00","11.2","28.6","95.6","0.177","0.424","2.4"
"Wilson Reaction 16","40","Medium","Nylon","1.3","1.31","7.6","8.8","10.0","28.33","41.3","30.0","29.1","57.6","21.6","","131.4","5.14","6.22","0.06","11.5","28.8","91.8","0.177","0.424","2.4"
"Wilson Reaction 16","40","Fast","Nylon","1.3","1.31","7.6","8.8","10.0","28.29","39.0","35.9","38.4","66.6","29.9","","121.2","5.14","6.26","0.13","11.5","29.1","88.9","0.177","0.424","2.4"
"Prince Recoil 16","62","Slow","Nylon","1.3","1.36","7.3","8.5","9.4","49.17","37.3","17.3","15.7","64.8","14.0","","211.5","7.12","5.45","-0.11","12.3","20.2","96.6","0.098","0.331","3.4"
"Prince Recoil 16","62","Medium","Nylon","1.3","1.36","7.3","8.5","9.4","49.02","33.7","26.1","35.5","84.5","27.6","","212.0","7.12","5.60","0.29","13.0","21.1","95.1","0.098","0.331","3.4"
"Prince Recoil 16","62","Fast","Nylon","1.3","1.36","7.3","8.5","9.4","48.66","32.0","31.0","47.4","96.1","37.2","","200.6","7.12","5.96","0.33","13.5","21.7","94.1","0.098","0.331","3.4"
"Prince Recoil 16","51","Slow","Nylon","1.3","1.36","7.3","8.5","9.4","39.38","40.4","19.0","15.9","55.1","13.1","","178.3","6.22","5.12","0.02","11.2","22.4","97.8","0.098","0.331","3.4"
"Prince Recoil 16","51","Medium","Nylon","1.3","1.36","7.3","8.5","9.4","39.20","35.9","28.1","35.5","74.7","26.2","","182.9","6.22","5.30","0.06","11.5","22.8","94.9","0.098","0.331","3.4"
"Prince Recoil 16","51","Fast","Nylon","1.3","1.36","7.3","8.5","9.4","39.05","34.0","33.0","46.5","85.6","35.3","","173.7","6.22","5.45","0.40","12.1","23.8","91.4","0.098","0.331","3.4"
"Prince Recoil 16","40","Slow","Nylon","1.3","1.36","7.3","8.5","9.4","28.22","45.1","21.6","17.0","45.2","12.2","","149.2","5.98","5.49","0.06","11.5","29.1","97.2","0.098","0.331","3.4"
"Prince Recoil 16","40","Medium","Nylon","1.3","1.36","7.3","8.5","9.4","28.11","39.4","31.4","36.4","64.4","25.3","","149.2","5.98","5.60","0.17","11.7","29.6","91.6","0.098","0.331","3.4"
"Prince Recoil 16","40","Fast","Nylon","1.3","1.36","7.3","8.5","9.4","27.98","37.2","36.0","46.3","74.3","33.5","","145.2","5.98","5.73","0.24","11.9","30.1","88.2","0.098","0.331","3.4"
"Wilson Red Alert 16","62","Slow","Nylon","1.32","1.36","6.7","8.2","9.1","52.28","35.7","16.6","15.2","67.5","14.0","","225.7","6.75","2.71","-0.09","9.3","15.2","95.8","0.137","0.409","3"
"Wilson Red Alert 16","62","Medium","Nylon","1.32","1.36","6.7","8.2","9.1","51.95","33.1","23.5","30.9","82.9","24.4","","227.5","6.75","3.04","0.04","9.9","15.9","95.5","0.137","0.409","3"
"Wilson Red Alert 16","62","Fast","Nylon","1.32","1.36","6.7","8.2","9.1","51.57","31.3","28.1","43.9","95.5","33.6","","225.7","6.75","3.42","0.50","10.6","17.3","94.5","0.137","0.409","3"
"Wilson Red Alert 16","51","Slow","Nylon","1.32","1.36","6.7","8.2","9.1","41.41","39.1","18.2","16.5","58.0","13.2","","201.7","6.39","2.92","0.00","9.3","18.3","97.0","0.137","0.409","3"
"Wilson Red Alert 16","51","Medium","Nylon","1.32","1.36","6.7","8.2","9.1","41.15","35.6","25.5","32.2","73.2","23.4","","200.6","6.39","3.18","0.07","9.7","19","93.9","0.137","0.409","3"
"Wilson Red Alert 16","51","Fast","Nylon","1.32","1.36","6.7","8.2","9.1","40.92","33.5","30.7","44.3","85.3","32.8","","190.9","6.39","3.41","0.24","9.9","19.8","92.7","0.137","0.409","3"
"Wilson Red Alert 16","40","Slow","Nylon","1.32","1.36","6.7","8.2","9.1","30.25","43.4","20.4","16.3","46.5","11.9","","158.9","5.67","3.77","0.00","9.5","23.8","95.6","0.137","0.409","3"
"Wilson Red Alert 16","40","Medium","Nylon","1.32","1.36","6.7","8.2","9.1","30.14","39.1","28.2","31.8","62.0","21.8","","161.7","5.67","3.88","0.09","9.7","24.3","92.5","0.137","0.409","3"
"Wilson Red Alert 16","40","Fast","Nylon","1.32","1.36","6.7","8.2","9.1","29.94","36.6","33.2","43.7","73.6","30.6","","160.6","5.67","4.08","0.15","9.9","24.9","89.3","0.137","0.409","3"
"Weiss Cannon Red Ghost 17L (1.18)","51","Fast","Polyester","1.18","1.32","6.7","9.1","9.7","33.76","35.0","32.1","48.3","82.0","33.0","15.6","189.7","3.59","13.37","0.27","17.2","34","87.2","0.073","0.622","8.5"
"Head Reflex MLT 16 (1.30)","40","Slow","Nylon","1.3","NA","7.3","8.8","10.0","28.58","43.6","20.2","15.4","43.9","11.1","6.7","152.6","5.38","5.73","-0.06","11.0","27.8","98.4","0.107","0.547","5.1"
"Head Reflex MLT 16 (1.30)","40","Medium","Nylon","1.3","NA","7.3","8.8","10.0","28.60","39.4","28.6","28.7","57.3","20.5","10.7","142.3","5.38","5.71","0.07","11.2","28.1","91.2","0.107","0.547","5.1"
"Head Reflex MLT 16 (1.30)","40","Fast","Nylon","1.3","NA","7.3","8.8","10.0","28.51","37.4","34.0","37.5","66.2","28.1","14.5","132.0","5.38","5.80","0.18","11.2","28.6","89.7","0.107","0.547","5.1"
"Head Reflex MLT 16 (1.30)","51","Slow","Nylon","1.3","NA","7.3","8.8","10.0","39.49","39.2","20.0","14.1","53.6","13.4","7.3","143.4","5.01","6.22","-0.05","11.2","22","96.2","0.107","0.547","5.1"
"Head Reflex MLT 16 (1.30)","51","Medium","Nylon","1.3","NA","7.3","8.8","10.0","39.36","35.9","26.0","28.0","67.5","21.9","12.1","168.6","5.01","6.35","0.07","11.5","22.5","95.6","0.107","0.547","5.1"
"Head Reflex MLT 16 (1.30)","51","Fast","Nylon","1.3","NA","7.3","8.8","10.0","38.70","34.2","31.2","38.4","77.2","30.1","16.3","159.4","5.01","7.01","0.16","12.1","24","90.2","0.107","0.547","5.1"
"Head Reflex MLT 16 (1.30)","62","Slow","Nylon","1.3","NA","7.3","8.8","10.0","50.23","35.7","16.2","13.2","63.5","12.8","8.2","203.5","5.14","6.37","0.02","11.5","18.7","99.4","0.107","0.547","5.1"
"Head Reflex MLT 16 (1.30)","62","Medium","Nylon","1.3","NA","7.3","8.8","10.0","49.81","33.3","24.0","27.3","77.2","23.1","13.2","192.6","5.14","6.79","0.02","11.9","19.4","97.0","0.107","0.547","5.1"
"Head Reflex MLT 16 (1.30)","62","Fast","Nylon","1.3","NA","7.3","8.8","10.0","49.52","31.8","29.0","37.3","86.7","31.4","17.3","180.0","5.14","7.08","0.24","12.3","20.2","91.8","0.107","0.547","5.1"
"Head Reflex MLT 17 (1.25)","51","Fast","Nylon","1.25","NA","1.8","3.3","10.0","41.01","35.2","32.3","36.4","77.4","31.3","15.9","141.2","3.66","6.05","0.13","9.9","19.4","93.1","0.107","0.501","4.7"
"Gamma Revelation 16","62","Slow","Nylon/Zyex","1.32","1.31","NA","NA","10.3","48.91","37.4","17.3","13.9","62.8","13.6","","189.7","7.81","5.02","0.05","12.8","20.9","97.8","NA","NA","NA"
"Gamma Revelation 16","62","Medium","Nylon/Zyex","1.32","1.31","NA","NA","10.3","48.51","34.6","25.0","29.3","77.8","24.4","","191.5","7.81","5.42","0.07","13.2","21.5","98.2","NA","NA","NA"
"Gamma Revelation 16","62","Fast","Nylon/Zyex","1.32","1.31","NA","NA","10.3","48.09","32.8","30.0","41.5","89.5","33.6","","186.9","7.81","5.84","0.24","13.9","22.5","95.5","NA","NA","NA"
"Gamma Revelation 16","51","Slow","Nylon/Zyex","1.32","1.31","NA","NA","10.3","38.37","40.9","19.0","15.4","53.8","12.8","","172.6","7.50","4.85","0.00","12.3","24.3","98.8","NA","NA","NA"
"Gamma Revelation 16","51","Medium","Nylon/Zyex","1.32","1.31","NA","NA","10.3","38.15","37.2","27.0","30.4","68.6","23.1","","169.2","7.50","5.07","0.05","12.6","24.9","95.5","NA","NA","NA"
"Gamma Revelation 16","51","Fast","Nylon/Zyex","1.32","1.31","NA","NA","10.3","37.93","35.1","32.1","41.0","78.9","31.7","","162.3","7.50","5.29","0.22","13.0","25.7","92.5","NA","NA","NA"
"Gamma Revelation 16","40","Slow","Nylon/Zyex","1.32","1.31","NA","NA","10.3","28.05","45.8","21.8","15.7","43.7","11.9","","134.3","6.88","4.76","-0.04","11.7","29.2","96.4","NA","NA","NA"
"Gamma Revelation 16","40","Medium","Nylon/Zyex","1.32","1.31","NA","NA","10.3","28.00","40.8","30.0","30.0","58.0","21.8","","135.4","6.88","4.81","0.06","11.7","29.6","94.1","NA","NA","NA"
"Gamma Revelation 16","40","Fast","Nylon/Zyex","1.32","1.31","NA","NA","10.3","27.89","38.4","35.2","39.5","67.5","29.7","","129.7","6.88","4.92","0.22","11.9","30.3","90.1","NA","NA","NA"
"Gamma Revelation 17 (1.27)","51","Fast","Nylon","1.27","1.31","NA","NA","10.3","41.01","35.2","32.5","37.7","78.7","31.9","15.8","145.7","4.85","4.86","0.13","9.9","19.4","93.1","0.121","0.449","3.7"
"Babolat Revenge 16","62","Slow","Polyester","1.3","NA","1.2","2.4","2.7","41.83","36.1","17.0","26.9","68.8","14.6","","377.8","8.60","11.31","-0.37","19.6","31.6","95.8","NA","NA","NA"
"Babolat Revenge 16","62","Medium","Polyester","1.3","NA","1.2","2.4","2.7","42.40","32.8","23.8","45.9","88.4","26.3","","329.8","8.60","10.74","0.24","19.6","31.7","94.3","NA","NA","NA"
"Babolat Revenge 16","62","Fast","Polyester","1.3","NA","1.2","2.4","2.7","42.38","31.0","28.0","58.9","101.4","35.5","","305.8","8.60","10.76","0.57","19.8","32.3","88.5","NA","NA","NA"
"Babolat Revenge 16","51","Slow","Polyester","1.3","NA","1.2","2.4","2.7","31.99","38.8","18.2","28.7","60.6","13.8","","350.9","6.62","12.11","-0.09","18.5","36.7","94.3","NA","NA","NA"
"Babolat Revenge 16","51","Medium","Polyester","1.3","NA","1.2","2.4","2.7","32.41","34.9","25.3","47.8","80.3","25.4","","304.0","6.62","11.69","0.31","18.5","36.7","90.4","NA","NA","NA"
"Babolat Revenge 16","51","Fast","Polyester","1.3","NA","1.2","2.4","2.7","32.37","33.0","30.0","61.1","93.5","35.1","","276.0","6.62","11.73","0.79","19.2","37.7","86.5","NA","NA","NA"
"Babolat Revenge 16","40","Slow","Polyester","1.3","NA","1.2","2.4","2.7","21.26","42.2","20.1","32.0","53.1","13.4","","321.2","5.60","12.83","-0.06","18.3","46.3","91.0","NA","NA","NA"
"Babolat Revenge 16","40","Medium","Polyester","1.3","NA","1.2","2.4","2.7","21.65","37.5","27.2","49.6","71.2","24.2","","273.7","5.60","12.44","0.37","18.5","46.4","87.2","NA","NA","NA"
"Babolat Revenge 16","40","Fast","Polyester","1.3","NA","1.2","2.4","2.7","21.61","35.1","32.0","62.6","84.2","33.7","","248.6","5.60","12.48","0.40","18.5","46.6","81.7","NA","NA","NA"
"Babolat Revenge 17","62","Slow","Polyester","1.25","1.27","1.8","2.7","3.9","37.71","38.1","18.0","25.8","63.5","14.3","","324.0","9.81","14.22","-0.26","23.8","38.5","97.0","NA","NA","NA"
"Babolat Revenge 17","62","Medium","Polyester","1.25","1.27","1.8","2.7","3.9","38.21","34.4","24.7","44.1","82.2","25.4","","294.3","9.81","13.72","0.26","23.8","38.5","90.8","NA","NA","NA"
"Babolat Revenge 17","62","Fast","Polyester","1.25","1.27","1.8","2.7","3.9","38.21","32.6","29.8","56.4","94.6","35.2","","258.9","9.81","13.72","0.57","24.0","39","88.7","NA","NA","NA"
"Babolat Revenge 17","51","Slow","Polyester","1.25","1.27","1.8","2.7","3.9","26.06","41.8","20.0","28.0","54.0","13.5","","284.0","8.71","15.95","-0.18","24.5","48.3","94.7","NA","NA","NA"
"Babolat Revenge 17","51","Medium","Polyester","1.25","1.27","1.8","2.7","3.9","26.55","37.6","27.0","44.8","71.2","24.1","","249.7","8.71","15.46","0.31","24.5","48.3","88.2","NA","NA","NA"
"Babolat Revenge 17","51","Fast","Polyester","1.25","1.27","1.8","2.7","3.9","26.57","35.5","32.0","56.0","82.7","33.0","","222.3","8.71","15.44","0.57","24.7","48.7","80.6","NA","NA","NA"
"Babolat Revenge 17","40","Slow","Polyester","1.25","1.27","1.8","2.7","3.9","17.68","45.4","22.1","29.8","47.4","13.1","","246.9","6.09","15.92","-0.14","21.8","55.1","91.0","NA","NA","NA"
"Babolat Revenge 17","40","Medium","Polyester","1.25","1.27","1.8","2.7","3.9","18.15","40.5","29.1","44.5","62.6","22.8","","214.3","6.09","15.45","0.36","21.8","55.2","84.8","NA","NA","NA"
"Babolat Revenge 17","40","Fast","Polyester","1.25","1.27","1.8","2.7","3.9","18.08","38.1","34.0","55.3","73.4","31.2","","194.3","6.09","15.52","0.44","22.1","55.6","78.5","NA","NA","NA"
"Solinco Revolution 16","62","Slow","Polyester","1.3","1.33","1.8","2.4","NA","37.11","38.3","18.1","25.4","62.4","14.1","","315.5","10.72","13.91","-0.29","24.3","39.4","95.1","0.07","0.451","6.4"
"Solinco Revolution 16","62","Medium","Polyester","1.3","1.33","1.8","2.4","NA","37.73","34.7","25.0","42.6","80.3","25.0","","277.7","10.72","13.29","0.29","24.3","39.4","92.5","0.07","0.451","6.4"
"Solinco Revolution 16","62","Fast","Polyester","1.3","1.33","1.8","2.4","NA","37.73","32.9","29.9","53.6","91.3","34.1","","243.5","10.72","13.29","0.60","24.7","39.9","87.2","0.07","0.451","6.4"
"Solinco Revolution 16","51","Slow","Polyester","1.3","1.33","1.8","2.4","NA","26.68","41.7","20.0","27.6","54.2","13.6","","281.2","8.33","15.71","-0.31","23.8","46.8","95.3","0.07","0.451","6.4"
"Solinco Revolution 16","51","Medium","Polyester","1.3","1.33","1.8","2.4","NA","27.32","37.4","26.8","43.7","71.0","23.8","","247.5","8.33","15.07","0.37","23.8","46.9","89.1","0.07","0.451","6.4"
"Solinco Revolution 16","51","Fast","Polyester","1.3","1.33","1.8","2.4","NA","27.30","35.4","32.0","54.5","81.8","32.7","","215.5","8.33","15.09","0.62","24.0","47.4","84.3","0.07","0.451","6.4"
"Solinco Revolution 16","40","Slow","Polyester","1.3","1.33","1.8","2.4","NA","18.06","45.2","22.0","28.9","46.7","12.9","","241.7","5.25","16.38","-0.04","21.6","54.4","94.1","0.07","0.451","6.4"
"Solinco Revolution 16","40","Medium","Polyester","1.3","1.33","1.8","2.4","NA","18.46","40.4","29.0","43.9","62.4","22.6","","212.6","5.25","15.98","0.38","21.6","54.4","86.9","0.07","0.451","6.4"
"Solinco Revolution 16","40","Fast","Polyester","1.3","1.33","1.8","2.4","NA","18.39","38.1","34.0","54.5","72.8","30.9","","191.5","5.25","16.05","0.53","21.8","55","79.6","0.07","0.451","6.4"
"Solinco Revolution 16L (1.25)","51","Fast","Polyester","1.25","1.24","1.8","3.6","5.8","36.49","33.7","31.5","52.0","88.6","34.9","16.4","212.6","4.12","10.11","0.20","14.3","28.4","88.5","0.068","0.542","8"
"Solinco Revolution 17","62","Slow","Polyester","1.2","1.25","2.1","3.6","5.5","35.46","39.5","19.0","24.0","59.5","14.1","","272.0","10.25","16.03","-0.33","26.0","42","95.3","0.072","0.476","6.6"
"Solinco Revolution 17","62","Medium","Polyester","1.2","1.25","2.1","3.6","5.5","36.03","35.8","25.9","39.2","75.4","24.4","","238.9","10.25","15.46","0.31","26.0","42.1","92.7","0.072","0.476","6.6"
"Solinco Revolution 17","62","Fast","Polyester","1.2","1.25","2.1","3.6","5.5","35.99","33.9","30.5","50.3","86.4","32.9","","220.6","10.25","15.50","0.71","26.5","42.9","87.4","0.072","0.476","6.6"
"Solinco Revolution 17","51","Slow","Polyester","1.2","1.25","2.1","3.6","5.5","25.47","43.1","20.7","25.8","51.2","13.2","","244.6","9.48","15.77","-0.04","25.1","49.7","92.9","0.072","0.476","6.6"
"Solinco Revolution 17","51","Medium","Polyester","1.2","1.25","2.1","3.6","5.5","25.89","38.8","28.0","40.4","66.2","23.2","","209.2","9.48","15.35","0.38","25.1","49.7","88.2","0.072","0.476","6.6"
"Solinco Revolution 17","51","Fast","Polyester","1.2","1.25","2.1","3.6","5.5","25.91","36.7","33.0","50.3","76.3","31.4","","188.6","9.48","15.33","0.55","25.4","50","83.4","0.072","0.476","6.6"
"Solinco Revolution 17","40","Slow","Polyester","1.2","1.25","2.1","3.6","5.5","15.79","47.7","23.1","26.7","42.6","12.3","","204.0","7.10","16.80","-0.02","23.8","60.2","90.6","0.072","0.476","6.6"
"Solinco Revolution 17","40","Medium","Polyester","1.2","1.25","2.1","3.6","5.5","16.14","42.7","30.8","40.8","56.9","21.9","","174.9","7.10","16.45","0.42","24.0","60.4","84.5","0.072","0.476","6.6"
"Solinco Revolution 17","40","Fast","Polyester","1.2","1.25","2.1","3.6","5.5","16.07","40.3","36.0","49.8","65.9","29.6","","156.0","7.10","16.52","0.37","24.0","60.4","77.3","0.072","0.476","6.6"
"Solinco Revolution 18 (1.16)","51","Fast","Polyester","1.16","1.33","2.1","3.3","NA","36.49","34.3","32.0","49.2","85.8","34.3","16.1","195.5","3.42","10.81","0.35","14.6","28.7","88.9","0.078","0.494","6.3"
"Wilson Revolve 15 (1.35)","51","Fast","Polyester","1.35","1.26","7.3","2.4","8.8","29.99","35.6","32.4","49.6","79.6","32.2","15.4","192.0","5.73","15.00","0.38","21.2","41.6","86.3","0.069","0.418","6.1"
"Wilson Revolve 16 (1.30)","51","Fast","Polyester","1.3","NA","7.3","7.6","3.9","28.11","36.1","33.2","49.8","78.1","32.4","14.9","184.0","6.48","16.13","0.33","22.9","45.2","85.2","0.06","0.43","7.2"
"Wilson Revolve 17 (1.25)","40","Slow","Polyester","1.25","NA","1.8","3.6","4.5","18.30","47.4","23.5","26.5","44.8","13.1","6.1","194.9","5.29","16.10","0.00","21.4","53.9","92.0","0.066","0.507","7.7"
"Wilson Revolve 17 (1.25)","40","Medium","Polyester","1.25","NA","1.8","3.6","4.5","18.76","41.7","30.6","39.9","58.7","22.4","10.3","173.7","5.29","15.64","0.44","21.4","53.8","85.4","0.066","0.507","7.7"
"Wilson Revolve 17 (1.25)","40","Fast","Polyester","1.25","NA","1.8","3.6","4.5","18.76","39.3","36.0","49.4","68.1","30.6","13.7","154.3","5.29","15.64","0.68","21.6","54.4","81.7","0.066","0.507","7.7"
"Wilson Revolve 17 (1.25)","51","Slow","Polyester","1.25","NA","1.8","3.6","4.5","32.52","43.9","20.0","22.9","55.3","13.8","10.4","232.6","5.95","12.25","-0.09","18.1","35.7","97.0","0.066","0.507","7.7"
"Wilson Revolve 17 (1.25)","51","Medium","Polyester","1.25","NA","1.8","3.6","4.5","32.85","37.1","27.8","38.8","71.7","24.9","12.2","204.6","5.95","11.92","0.15","18.1","35.5","92.5","0.066","0.507","7.7"
"Wilson Revolve 17 (1.25)","51","Fast","Polyester","1.25","NA","1.8","3.6","4.5","32.90","35.0","32.1","48.5","81.4","32.6","15.6","192.0","5.95","11.87","0.55","18.3","36.2","87.2","0.066","0.507","7.7"
"Wilson Revolve 17 (1.25)","62","Slow","Polyester","1.25","NA","1.8","3.6","4.5","42.12","38.9","18.3","20.9","63.1","14.4","7.5","253.7","6.17","13.45","-0.22","19.4","31.4","97.4","0.066","0.507","7.7"
"Wilson Revolve 17 (1.25)","62","Medium","Polyester","1.25","NA","1.8","3.6","4.5","42.56","34.8","26.0","37.5","80.0","26.0","12.6","226.3","6.17","13.01","0.18","19.4","31.4","93.5","0.066","0.507","7.7"
"Wilson Revolve 17 (1.25)","62","Fast","Polyester","1.25","NA","1.8","3.6","4.5","42.56","32.9","30.2","47.2","89.7","33.8","16.7","209.7","6.17","13.01","0.55","19.8","32","89.9","0.066","0.507","7.7"
"Wilson Revolve Spin 16","51","Fast","Polyester","1.3","NA","3.6","2.1","4.5","23.06","47.5","34.1","49.4","72.3","30.8","11.5","172.6","9.08","18.58","0.00","27.6","54.5","35.5","0.092","0.457","5"
"Yonex Rexis 16 (1.30)","51","Fast","Nylon","1.3","1.33","2.7","5.5","4.5","41.17","35.0","32.1","38.8","80.0","32.0","15.9","153.2","4.48","5.07","0.16","9.7","19.1","93.5","0.103","0.427","4.1"
"Yonex Rexis Comfort 16L (1.25)","51","Fast","Nylon","1.25","1.27","1.5","3.3","3.0","38.79","36.0","34.2","37.0","75.9","32.4","15.6","128.6","4.76","7.17","0.25","12.1","24","92.4","0.074","0.477","6.4"
"Yonex Rexis Speed 16L (1.25)","51","Fast","Nylon","1.25","1.21","2.1","5.5","8.8","36.12","36.9","34.0","35.7","71.9","30.5","15.1","125.7","5.20","9.40","0.18","14.8","29.1","91.8","0.094","0.531","5.6"
"Head RIP Control 16","62","Slow","Nylon/Polyolefin","1.3","1.45","NA","NA","6.7","49.86","37.2","17.0","13.2","63.1","13.4","","186.9","6.37","5.51","0.18","12.1","19.5","98.6","0.148","0.392","2.6"
"Head RIP Control 16","62","Medium","Nylon/Polyolefin","1.3","1.45","NA","NA","6.7","49.28","34.6","24.8","27.3","76.5","23.8","","180.6","6.37","6.09","0.09","12.6","20.3","96.0","0.148","0.392","2.6"
"Head RIP Control 16","62","Fast","Nylon/Polyolefin","1.3","1.45","NA","NA","6.7","49.00","32.9","29.0","37.9","86.9","31.5","","182.9","6.37","6.37","0.29","13.0","21.1","95.1","0.148","0.392","2.6"
"Head RIP Control 16","51","Slow","Nylon/Polyolefin","1.3","1.45","NA","NA","6.7","40.26","39.9","18.1","14.8","55.1","12.4","","184.0","5.36","5.10","0.06","10.6","20.7","97.4","0.148","0.392","2.6"
"Head RIP Control 16","51","Medium","Nylon/Polyolefin","1.3","1.45","NA","NA","6.7","39.93","36.7","26.0","28.9","68.8","22.4","","173.2","5.36","5.43","0.09","10.8","21.4","95.5","0.148","0.392","2.6"
"Head RIP Control 16","51","Fast","Nylon/Polyolefin","1.3","1.45","NA","NA","6.7","39.71","34.7","32.0","39.2","78.9","31.6","","156.6","5.36","5.65","0.26","11.2","22.2","91.2","0.148","0.392","2.6"
"Head RIP Control 16","40","Slow","Nylon/Polyolefin","1.3","1.45","NA","NA","6.7","29.24","44.3","20.9","17.4","46.7","12.2","","161.7","5.20","5.25","0.05","10.6","26.4","97.0","0.148","0.392","2.6"
"Head RIP Control 16","40","Medium","Nylon/Polyolefin","1.3","1.45","NA","NA","6.7","29.08","40.0","30.0","31.1","60.2","22.6","","140.6","5.20","5.41","0.13","10.8","27.1","93.9","0.148","0.392","2.6"
"Head Rip Control 17 (1.25)","51","Fast","Nylon/Polyolefin","1.25","1.3","NA","NA","3.3","41.61","35.3","32.3","35.3","77.0","31.1","15.8","137.7","3.31","5.80","0.16","9.3","18.3","93.7","0.117","0.489","4.2"
"Head RIP PerfectPower 16","51","Fast","Nylon/Polyolefin","1.31","1.35","NA","NA","7.3","39.25","35.0","32.0","39.5","78.7","31.5","","156.6","5.69","5.78","0.24","11.7","23.1","93.5","0.158","0.369","2.3"
"Head RIP PerfectPower 16","51","Medium","Nylon/Polyolefin","1.31","1.35","NA","NA","7.3","39.51","37.0","26.5","28.9","68.6","22.7","","168.6","5.69","5.52","0.11","11.2","22.3","94.7","0.158","0.369","2.3"
"Head RIP PerfectPower 16","51","Slow","Nylon/Polyolefin","1.31","1.35","NA","NA","7.3","39.69","40.4","18.3","14.3","54.0","12.4","","173.2","5.69","5.34","0.00","11.0","21.7","98.2","0.158","0.369","2.3"
"Head RIP PerfectPower 16","62","Fast","Nylon/Polyolefin","1.31","1.35","NA","NA","7.3","49.00","32.9","30.0","37.9","86.9","32.6","","170.9","6.44","6.30","0.31","13.0","21.1","93.1","0.158","0.369","2.3"
"Head RIP PerfectPower 16","62","Medium","Nylon/Polyolefin","1.31","1.35","NA","NA","7.3","49.30","34.6","25.0","27.6","77.0","24.0","","179.5","6.44","6.00","0.13","12.6","20.4","96.0","0.158","0.369","2.3"
"Head RIP PerfectPower 16","62","Slow","Nylon/Polyolefin","1.31","1.35","NA","NA","7.3","49.63","37.4","17.1","13.2","62.8","13.4","","184.0","6.44","5.67","0.00","12.1","19.6","96.4","0.158","0.369","2.3"
"Head RIP PerfectPower 16","40","Fast","Nylon/Polyolefin","1.31","1.35","NA","NA","7.3","28.00","38.2","35.0","40.8","68.8","30.1","","134.9","5.95","5.74","0.17","11.9","29.9","90.6","0.158","0.369","2.3"
"Head RIP PerfectPower 16","40","Slow","Nylon/Polyolefin","1.31","1.35","NA","NA","7.3","28.20","45.3","21.1","15.9","44.1","11.6","","145.2","5.95","5.54","0.00","11.5","28.9","96.4","0.158","0.369","2.3"
"Head RIP PerfectPower 16","40","Medium","Nylon/Polyolefin","1.31","1.35","NA","NA","7.3","28.16","40.6","29.7","30.2","58.2","21.6","","138.9","5.95","5.58","0.11","11.7","29.3","93.5","0.158","0.369","2.3"
"Wilson Ripspin 15","40","Slow","Polyester","1.35","NA","1.5","2.7","3.9","17.97","46.6","22.8","29.1","47.2","13.5","6.2","227.5","4.94","16.78","0.00","21.8","54.7","92.9","0.081","0.4","4.9"
"Wilson Ripspin 15","40","Medium","Polyester","1.35","NA","1.5","2.7","3.9","18.43","40.8","30.0","44.3","62.6","23.5","10.6","199.5","4.94","16.32","0.39","21.6","54.6","85.6","0.081","0.4","4.9"
"Wilson Ripspin 15","40","Fast","Polyester","1.35","NA","1.5","2.7","3.9","18.04","38.3","34.8","54.2","72.3","31.5","13.7","182.3","4.94","16.71","0.22","21.8","55.1","79.0","0.081","0.4","4.9"
"Wilson Ripspin 15","51","Slow","Polyester","1.35","NA","1.5","2.7","3.9","29.39","42.1","20.0","26.5","55.8","14.0","7.0","267.5","6.24","15.09","-0.27","21.2","41.5","98.0","0.081","0.4","4.9"
"Wilson Ripspin 15","51","Medium","Polyester","1.35","NA","1.5","2.7","3.9","30.14","37.0","27.1","43.0","73.2","24.8","11.8","238.9","6.24","14.34","0.26","20.7","41.1","91.0","0.081","0.4","4.9"
"Wilson Ripspin 15","51","Fast","Polyester","1.35","NA","1.5","2.7","3.9","30.23","34.9","32.0","53.4","83.6","33.4","15.4","212.0","6.24","14.25","0.68","21.2","41.7","86.3","0.081","0.4","4.9"
"Wilson Ripspin 15","62","Slow","Polyester","1.35","NA","1.5","2.7","3.9","41.01","38.6","18.4","24.5","65.5","15.1","7.6","292.6","6.48","14.25","-0.29","20.5","33.1","98.6","0.081","0.4","4.9"
"Wilson Ripspin 15","62","Medium","Polyester","1.35","NA","1.5","2.7","3.9","41.52","34.3","25.1","42.1","83.6","26.2","12.8","272.0","6.48","13.74","0.13","20.3","33","92.7","0.081","0.4","4.9"
"Wilson Ripspin 15","62","Fast","Polyester","1.35","NA","1.5","2.7","3.9","41.52","32.3","30.0","54.0","95.5","35.8","16.7","243.5","6.48","13.74","0.53","20.7","33.6","88.0","0.081","0.4","4.9"
"Wilson Ripspin 16","40","Slow","Polyester","1.3","NA","1.5","3.0","4.2","17.38","47.3","23.0","28.4","45.9","13.2","6.0","218.3","5.89","16.42","0.05","22.3","56.3","91.8","0.082","0.423","5.2"
"Wilson Ripspin 16","40","Medium","Polyester","1.3","NA","1.5","3.0","4.2","17.95","41.3","30.1","43.4","61.5","23.1","10.3","196.0","5.89","15.85","0.42","22.3","55.8","84.3","0.082","0.423","5.2"
"Wilson Ripspin 16","40","Fast","Polyester","1.3","NA","1.5","3.0","4.2","17.93","38.8","35.3","53.6","71.4","31.5","13.5","174.9","5.89","15.87","0.55","22.3","56.2","79.0","0.082","0.423","5.2"
"Wilson Ripspin 16","51","Slow","Polyester","1.3","NA","1.5","3.0","4.2","30.61","41.9","20.0","25.6","56.2","14.1","7.0","260.6","5.78","14.33","-0.11","20.1","39.4","98.0","0.082","0.423","5.2"
"Wilson Ripspin 16","51","Medium","Polyester","1.3","NA","1.5","3.0","4.2","31.31","36.9","27.1","42.8","74.1","25.1","11.8","236.6","5.78","13.63","0.29","19.6","38.8","91.6","0.082","0.423","5.2"
"Wilson Ripspin 16","51","Fast","Polyester","1.3","NA","1.5","3.0","4.2","31.22","34.7","32.0","53.4","84.7","33.9","15.5","212.0","5.78","13.72","0.59","20.1","39.6","85.9","0.082","0.423","5.2"
"Wilson Ripspin 16","62","Slow","Polyester","1.3","NA","1.5","3.0","4.2","43.33","38.2","18.0","23.4","66.6","15.0","7.6","290.9","5.49","12.92","-0.15","18.3","29.6","99.0","0.082","0.423","5.2"
"Wilson Ripspin 16","62","Medium","Polyester","1.3","NA","1.5","3.0","4.2","43.79","34.0","25.0","41.0","84.9","26.5","13.1","266.9","5.49","12.46","0.18","18.1","29.4","94.7","0.082","0.423","5.2"
"Wilson Ripspin 16","62","Fast","Polyester","1.3","NA","1.5","3.0","4.2","43.79","32.0","29.9","52.9","96.8","36.2","17.1","240.6","5.49","12.46","0.55","18.5","30","89.3","0.082","0.423","5.2"
"Wilson Ripspin 17","40","Slow","Polyester","1.25","NA","2.1","3.6","4.5","18.68","46.6","22.7","28.0","46.7","13.3","6.2","221.2","5.58","15.43","0.05","21.2","53.1","93.7","0.081","0.425","5.2"
"Wilson Ripspin 17","40","Medium","Polyester","1.25","NA","2.1","3.6","4.5","18.81","41.3","30.1","42.8","61.7","23.2","10.3","193.2","5.58","15.30","0.44","21.4","53.7","84.5","0.081","0.425","5.2"
"Wilson Ripspin 17","40","Fast","Polyester","1.25","NA","2.1","3.6","4.5","18.74","38.7","35.4","52.7","71.4","31.6","13.6","171.5","5.58","15.37","0.57","21.6","54.2","80.3","0.081","0.425","5.2"
"Wilson Ripspin 17","51","Slow","Polyester","1.25","NA","2.1","3.6","4.5","31.44","41.8","20.0","24.9","56.2","14.1","7.0","252.0","5.38","13.90","-0.22","19.0","37.6","97.4","0.081","0.425","5.2"
"Wilson Ripspin 17","51","Medium","Polyester","1.25","NA","2.1","3.6","4.5","32.13","36.9","27.2","41.7","73.9","25.1","11.8","229.2","5.38","13.21","0.31","19.0","37.3","91.6","0.081","0.425","5.2"
"Wilson Ripspin 17","51","Fast","Polyester","1.25","NA","2.1","3.6","4.5","32.15","34.7","32.0","52.7","84.9","34.0","15.6","209.2","5.38","13.19","0.62","19.2","37.8","86.9","0.081","0.425","5.2"
"Wilson Ripspin 17","62","Slow","Polyester","1.25","NA","2.1","3.6","4.5","44.36","38.1","18.0","22.5","66.8","15.1","7.7","280.0","5.49","11.89","-0.20","17.2","27.8","95.8","0.081","0.425","5.2"
"Wilson Ripspin 17","62","Medium","Polyester","1.25","NA","2.1","3.6","4.5","44.85","34.0","25.0","39.9","84.9","26.5","13.0","260.0","5.49","11.40","0.18","17.0","27.6","97.0","0.081","0.425","5.2"
"Wilson Ripspin 17","62","Fast","Polyester","1.25","NA","2.1","3.6","4.5","44.85","32.1","29.9","51.8","96.8","36.2","17.2","235.5","5.49","11.40","0.55","17.4","28.2","89.7","0.081","0.425","5.2"
"Babolat RPM Blast 15L (1.35)","51","Fast","Polyester","1.35","NA","1.8","2.1","4.5","34.07","33.5","31.1","56.0","90.2","35.0","16.3","236.6","4.48","12.17","0.02","16.8","32.9","86.1","0.072","0.529","7.3"
"Babolat RPM Blast 16","62","Slow","Polyester","1.3","1.34","1.8","2.4","3.6","39.73","37.3","17.9","25.6","65.3","14.6","","324.0","9.48","12.53","-0.11","21.8","35.5","97.2","0.09","0.406","4.5"
"Babolat RPM Blast 16","62","Medium","Polyester","1.3","1.34","1.8","2.4","3.6","40.09","33.8","24.0","43.2","83.3","25.0","","304.6","9.48","12.17","0.16","21.8","35.3","92.9","0.09","0.406","4.5"
"Babolat RPM Blast 16","62","Fast","Polyester","1.3","1.34","1.8","2.4","3.6","40.06","32.0","28.8","56.0","95.9","34.6","","274.3","9.48","12.20","0.39","22.1","35.8","89.1","0.09","0.406","4.5"
"Babolat RPM Blast 16","51","Slow","Polyester","1.3","1.34","1.8","2.4","3.6","27.63","40.9","19.9","27.1","54.9","13.6","","279.5","8.25","14.84","-0.13","22.9","45.3","93.3","0.09","0.406","4.5"
"Babolat RPM Blast 16","51","Medium","Polyester","1.3","1.34","1.8","2.4","3.6","28.03","36.8","26.1","44.8","72.8","23.7","","267.5","8.25","14.44","0.25","22.9","45.2","89.7","0.09","0.406","4.5"
"Babolat RPM Blast 16","51","Fast","Polyester","1.3","1.34","1.8","2.4","3.6","28.00","34.7","31.5","56.9","84.9","33.4","","232.6","8.25","14.47","0.57","23.4","45.9","85.4","0.09","0.406","4.5"
"Babolat RPM Blast 16","40","Slow","Polyester","1.3","1.34","1.8","2.4","3.6","18.24","44.6","21.9","29.5","47.6","13.1","","249.2","5.98","15.47","-0.04","21.4","53.9","93.1","0.09","0.406","4.5"
"Babolat RPM Blast 16","40","Medium","Polyester","1.3","1.34","1.8","2.4","3.6","18.61","39.9","28.2","45.6","64.2","22.7","","232.6","5.98","15.10","0.46","21.6","54.3","85.0","0.09","0.406","4.5"
"Babolat RPM Blast 16","40","Fast","Polyester","1.3","1.34","1.8","2.4","3.6","18.63","37.4","33.9","56.9","75.4","31.9","","201.2","5.98","15.08","0.53","21.6","54.4","80.6","0.09","0.406","4.5"
"Babolat RPM Blast 17/1.25","40","Slow","Polyester","1.25","NA","2.4","3.9","4.8","17.62","45.0","22.0","28.4","46.1","12.7","6.5","239.5","6.84","15.23","-0.13","21.8","55.3","91.4","0.088","0.406","4.6"
"Babolat RPM Blast 17/1.25","40","Medium","Polyester","1.25","NA","2.4","3.9","4.8","18.06","40.1","29.0","43.4","61.5","22.3","10.5","209.2","6.84","14.79","0.55","22.3","55.9","85.9","0.088","0.406","4.6"
"Babolat RPM Blast 17/1.25","40","Fast","Polyester","1.25","NA","2.4","3.9","4.8","17.93","37.7","34.0","53.6","71.7","30.4","14.2","188.6","6.84","14.92","0.64","22.5","56.4","80.5","0.088","0.406","4.6"
"Babolat RPM Blast 17/1.25","51","Slow","Polyester","1.25","NA","2.4","3.9","4.8","33.71","39.1","18.8","24.7","58.4","13.7","7.5","282.9","5.73","11.28","-0.42","16.5","32.7","95.5","0.088","0.406","4.6"
"Babolat RPM Blast 17/1.25","51","Medium","Polyester","1.25","NA","2.4","3.9","4.8","34.35","35.3","25.4","40.6","75.0","23.8","12.3","257.2","5.73","10.64","0.17","16.5","32.6","92.2","0.088","0.406","4.6"
"Babolat RPM Blast 17/1.25","51","Fast","Polyester","1.25","NA","2.4","3.9","4.8","34.31","33.2","30.0","51.6","86.0","32.3","16.2","233.7","5.73","10.68","0.46","16.8","33.3","86.7","0.088","0.406","4.6"
"Babolat RPM Blast 17/1.25","62","Slow","Polyester","1.25","NA","2.4","3.9","4.8","46.77","35.6","17.0","21.4","68.4","14.5","8.3","301.8","4.70","10.27","-0.37","14.6","23.6","100.8","0.088","0.406","4.6"
"Babolat RPM Blast 17/1.25","62","Medium","Polyester","1.25","NA","2.4","3.9","4.8","47.19","32.6","23.5","37.9","85.1","25.0","13.6","278.3","4.70","9.85","0.09","14.6","23.7","98.0","0.088","0.406","4.6"
"Babolat RPM Blast 17/1.25","62","Fast","Polyester","1.25","NA","2.4","3.9","4.8","47.12","31.1","28.1","49.8","97.0","34.1","18.1","257.7","4.70","9.92","0.46","15.0","24.4","91.8","0.088","0.406","4.6"
"Babolat RPM Blast 18 (1.20)","51","Fast","Polyester","1.2","NA","2.1","4.5","4.8","32.57","35.2","32.7","49.6","82.2","33.6","15.4","189.2","5.05","13.10","0.18","18.3","36.1","87.4","0.076","0.391","5.1"
"Babolat RPM Blast Orange 16 (1.30)","51","Fast","Polyester","1.3","1.29","NA","NA","8.5","31.29","34.8","32.0","53.1","84.5","33.8","15.5","210.3","5.51","13.92","0.29","19.6","38.9","84.3","0.071","0.496","7"
"Babolat RPM Blast Rough 15L","51","Fast","Polyester","1.35","1.25","7.6","3.0","3.9","32.24","34.4","31.9","50.1","82.5","32.9","16.0","199.5","5.38","13.10","0.31","18.7","37","86.3","0.072","0.523","7.3"
"Babolat RPM Blast Rough 16","51","Fast","Polyester","1.3","1.44","3.0","5.5","3.3","36.05","33.6","31.0","49.6","85.8","33.2","16.4","209.7","3.84","10.83","0.28","15.0","29.5","90.1","0.07","0.577","8.2"
"Babolat RPM Blast Rough 17","51","Fast","Polyester","1.25","1.32","3.9","3.3","7.6","32.96","34.4","32.0","49.2","82.2","32.9","15.7","196.0","5.23","12.53","0.33","18.1","35.7","86.1","0.057","0.564","9.9"
"Babolat RPM Dual 16","40","Slow","Polyester","1.3","NA","2.7","3.9","4.8","17.95","42.3","20.1","27.3","45.4","11.4","6.9","275.5","8.62","13.12","-0.11","21.6","54.5","96.0","0.08","0.368","4.6"
"Babolat RPM Dual 16","40","Medium","Polyester","1.3","NA","2.7","3.9","4.8","18.19","37.4","28.0","44.1","62.2","21.8","11.5","228.6","8.62","12.88","0.26","21.8","54.8","89.1","0.08","0.368","4.6"
"Babolat RPM Dual 16","40","Fast","Polyester","1.3","NA","2.7","3.9","4.8","18.15","35.3","32.2","54.5","72.8","29.2","15.5","214.3","8.62","12.92","0.51","22.1","55.6","85.7","0.08","0.368","4.6"
"Babolat RPM Dual 16","51","Slow","Polyester","1.3","NA","2.7","3.9","4.8","33.03","38.0","18.0","23.2","56.2","12.7","7.7","290.3","6.62","11.07","-0.31","17.4","34.3","99.6","0.08","0.368","4.6"
"Babolat RPM Dual 16","51","Medium","Polyester","1.3","NA","2.7","3.9","4.8","33.49","34.0","25.1","41.0","74.5","23.3","12.8","265.2","6.62","10.61","0.11","17.4","34.2","94.9","0.08","0.368","4.6"
"Babolat RPM Dual 16","51","Fast","Polyester","1.3","NA","2.7","3.9","4.8","33.47","32.0","29.9","52.3","85.8","32.1","16.9","237.2","6.62","10.63","0.44","17.6","34.9","88.5","0.08","0.368","4.6"
"Babolat RPM Dual 16","62","Slow","Polyester","1.3","NA","2.7","3.9","4.8","45.07","35.4","16.8","20.7","65.9","13.8","8.3","300.6","5.64","11.03","-0.20","16.5","26.7","99.4","0.08","0.368","4.6"
"Babolat RPM Dual 16","62","Medium","Polyester","1.3","NA","2.7","3.9","4.8","45.31","31.9","23.8","38.8","84.0","25.0","13.9","277.2","5.64","10.79","0.09","16.5","26.7","96.6","0.08","0.368","4.6"
"Babolat RPM Dual 16","62","Fast","Polyester","1.3","NA","2.7","3.9","4.8","45.25","30.4","28.0","50.7","95.9","33.6","19.1","262.9","5.64","10.85","0.44","17.0","27.4","91.6","0.08","0.368","4.6"
"Babolat RPM Soft 16 (1.30)","51","Fast","Nylon","1.3","NA","2.1","2.7","4.8","41.45","34.4","32.0","39.0","80.5","32.2","16.1","154.9","4.90","4.37","0.13","9.5","18.5","93.5","0.092","0.542","5.9"
"Babolat RPM Team 16 Black","40","Slow","Polyester","1.3","NA","1.5","2.4","3.0","23.46","41.8","20.0","30.0","53.6","13.4","","304.0","5.07","11.16","-0.27","15.9","40.2","95.1","0.096","0.374","3.9"
"Babolat RPM Team 16 Black","40","Medium","Polyester","1.3","NA","1.5","2.4","3.0","23.97","37.0","27.0","48.3","72.3","24.4","","269.2","5.07","10.65","0.22","15.9","40.2","90.1","0.096","0.374","3.9"
"Babolat RPM Team 16 Black","40","Fast","Polyester","1.3","NA","1.5","2.4","3.0","23.95","34.5","31.8","61.5","85.6","34.0","","246.9","5.07","10.67","0.31","16.1","40.4","85.7","0.096","0.374","3.9"
"Babolat RPM Team 16 Black","51","Slow","Polyester","1.3","NA","1.5","2.4","3.0","39.47","37.1","17.9","25.1","64.6","14.4","","321.8","3.46","7.79","-0.26","11.0","21.7","94.3","0.096","0.374","3.9"
"Babolat RPM Team 16 Black","51","Medium","Polyester","1.3","NA","1.5","2.4","3.0","39.87","33.6","24.0","43.4","83.3","25.1","","306.3","3.46","7.39","0.09","11.0","21.6","93.5","0.096","0.374","3.9"
"Babolat RPM Team 16 Black","51","Fast","Polyester","1.3","NA","1.5","2.4","3.0","39.87","31.7","28.7","56.9","96.6","34.7","","280.6","3.46","7.39","0.29","11.0","22","90.4","0.096","0.374","3.9"
"Babolat RPM Team 16 Black","62","Slow","Polyester","1.3","NA","1.5","2.4","3.0","51.09","34.4","16.0","22.3","73.4","14.7","","353.2","3.24","7.41","-0.22","10.4","16.9","98.0","0.096","0.374","3.9"
"Babolat RPM Team 16 Black","62","Medium","Polyester","1.3","NA","1.5","2.4","3.0","51.31","31.6","22.4","41.2","92.4","25.9","","333.8","3.24","7.19","0.00","10.4","16.9","95.3","0.096","0.374","3.9"
"Babolat RPM Team 16 Black","62","Fast","Polyester","1.3","NA","1.5","2.4","3.0","51.27","30.0","27.0","53.6","104.7","35.4","","298.3","3.24","7.23","0.31","10.8","17.5","90.8","0.096","0.374","3.9"
"Babolat RPM Team 17 (1.25)","51","Fast","Nylon/Polyester","1.25","NA","6.4","2.4","3.0","38.92","32.2","29.4","52.3","91.1","33.5","16.9","245.2","3.42","8.38","-0.04","11.7","23.2","92.4","0.082","0.433","5.3"
"RS RS Lyon 17","62","Fast","Polyester","1.25","NA","2.1","3.3","4.5","44.59","32.8","30.8","50.1","94.8","36.4","17.7","215.5","5.62","11.53","0.58","17.6","28.7","89.7","0.094","0.511","5.4"
"RS RS Lyon 17","62","Medium","Polyester","1.25","NA","2.1","3.3","4.5","44.72","34.9","26.0","38.6","83.3","27.1","13.4","232.6","5.62","11.40","0.22","17.2","27.9","93.5","0.094","0.511","5.4"
"RS RS Lyon 17","62","Slow","Polyester","1.25","NA","2.1","3.3","4.5","44.14","39.1","19.0","21.6","65.7","15.6","7.6","243.5","5.62","11.98","-0.47","17.2","27.8","97.4","0.094","0.511","5.4"
"RS RS Lyon 17","51","Fast","Polyester","1.25","NA","2.1","3.3","4.5","32.96","35.0","32.7","51.8","84.7","34.6","15.5","196.6","6.39","11.37","0.52","18.3","36","88.4","0.094","0.511","5.4"
"RS RS Lyon 17","51","Medium","Polyester","1.25","NA","2.1","3.3","4.5","32.94","37.4","28.0","41.2","74.1","25.9","12.1","213.2","6.39","11.39","0.17","17.9","35.4","92.5","0.094","0.511","5.4"
"RS RS Lyon 17","51","Slow","Polyester","1.25","NA","2.1","3.3","4.5","32.30","42.6","20.7","24.0","56.2","14.6","7.1","228.6","6.39","12.03","-0.33","18.1","35.7","96.8","0.094","0.511","5.4"
