Repository: aldooasdd/Tirtonic-

# Tirtonic String Finder — bundel implementasi

Letakkan folder ini di proyek website Tirtonic (misalnya `docs/string-finder/`), lalu minta developer membaca `PRD-string-finder.md` terlebih dulu.

```
PRD-string-finder.md        Spesifikasi lengkap (mulai dari sini)
PROMPTS-developer.md      Prompt developer per tahap (0, 1a, 1b, 1c, 1d)
data/
  twu_strings_raw.csv       Export asli TWU (tidak diubah)
  twu_strings_clean.csv     Data bersih untuk impor ke database
  strings.json              Format ringkas untuk engine acuan & tes
  cleaning-log.md           Semua nilai yang diperbaiki/dibuang
  dataset-stats.json        Statistik dataset

File: String Finder/tirtonic-string-finder/data/twu_strings_raw.csv (part 18 of 24)
"String","Ref. Ten. (lbs)","Swing Speed","Material","Gauge Nominal (mm)","Gauge Acutal (mm)","Stretch at 40 lbs (%)","Stretch at 51 lbs (%)","Stretch at 62 lbs (%)","Actual Pre-impact Tension (lbs)","Dwell Time (ms)","Deflection (mm)","Tension Change (lbs)","Peak Tension (lbs)","Peak Perp. Force (lbs)","Ave Perp. Force (lbs)","Stiffness (lb/in)","Static Loss lbs.","Stabilization Loss (lbs)","Impact Loss (lbs).","Total Loss (lbs)","Tension Loss (%)","Energy Return (%)","String/String COF","String/Ball COF","Spin Potential"
"RS RS Lyon 17","40","Fast","Polyester","1.25","NA","2.1","3.3","4.5","17.93","39.4","36.2","52.3","70.1","31.7","13.9","162.3","6.53","15.23","0.47","22.3","56","79.6","0.094","0.511","5.4"
"RS RS Lyon 17","40","Medium","Polyester","1.25","NA","2.1","3.3","4.5","17.97","42.2","31.2","42.6","60.4","23.6","10.2","177.7","6.53","15.19","0.44","22.3","55.8","85.2","0.094","0.511","5.4"
"RS RS Lyon 17","40","Slow","Polyester","1.25","NA","2.1","3.3","4.5","17.53","48.4","24.0","27.6","45.0","13.5","6.1","194.3","6.53","15.63","-0.11","22.1","55.6","92.4","0.094","0.511","5.4"
"RS RS Lyon 17L (1.20)","51","Fast","Polyester","1.2","NA","2.1","4.2","3.6","32.41","35.5","32.6","47.8","80.3","32.8","15.4","182.9","4.19","14.12","0.33","18.5","36.7","87.8","0.083","0.422","5.1"
"Tecnifibre Ruff Code 16 (1.30)","51","Fast","Polyester","1.3","1.27","2.7","5.2","6.1","35.17","34.3","32.0","52.3","87.3","35.0","16.0","207.5","4.12","11.43","0.35","15.9","31.3","87.4","0.1","0.483","4.8"
"Tecnifibre Ruff Code 17 (1.25)","51","Fast","Polyester","1.25","1.27","2.4","2.1","4.2","36.38","34.1","32.0","52.3","88.6","35.5","17.0","207.5","4.39","9.95","0.22","14.6","28.7","90.2","NA","0.461","NA"
"Gamma RZR Rx 16","40","Slow","Polyester","1.2","NA","2.1","3.0","3.9","24.14","44.9","21.9","25.4","49.6","13.6","6.5","214.3","5.38","10.17","0.00","15.7","39.2","94.3","0.094","0.371","3.9"
"Gamma RZR Rx 16","40","Medium","Polyester","1.2","NA","2.1","3.0","3.9","24.39","39.3","29.1","41.5","65.9","24.0","11.1","198.9","5.38","9.92","0.22","15.4","39.1","90.1","0.094","0.371","3.9"
"Gamma RZR Rx 16","40","Fast","Polyester","1.2","NA","2.1","3.0","3.9","24.37","36.9","34.0","51.8","76.3","32.4","14.9","182.9","5.38","9.94","0.38","15.7","39.6","85.4","0.094","0.371","3.9"
"Gamma RZR Rx 16","51","Slow","Polyester","1.2","NA","2.1","3.0","3.9","37.04","40.5","19.7","21.8","58.9","14.5","7.2","229.2","4.32","9.36","-0.11","13.5","26.7","96.8","0.094","0.371","3.9"
"Gamma RZR Rx 16","51","Medium","Polyester","1.2","NA","2.1","3.0","3.9","37.31","36.1","26.2","38.6","75.9","24.9","12.4","227.5","4.32","9.09","0.11","13.5","26.7","92.2","0.094","0.371","3.9"
"Gamma RZR Rx 16","51","Fast","Polyester","1.2","NA","2.1","3.0","3.9","37.29","34.0","31.8","48.7","86.0","34.2","16.0","196.0","4.32","9.11","0.40","13.9","27.3","88.5","0.094","0.371","3.9"
"Gamma RZR Rx 16","62","Slow","Polyester","1.2","NA","2.1","3.0","3.9","46.35","38.0","18.0","20.1","66.6","15.0","7.7","252.6","4.21","11.18","-0.13","15.2","24.7","95.6","0.094","0.371","3.9"
"Gamma RZR Rx 16","62","Medium","Polyester","1.2","NA","2.1","3.0","3.9","46.55","34.2","25.0","37.0","83.6","26.2","13.1","240.0","4.21","10.98","0.09","15.2","24.8","94.5","0.094","0.371","3.9"
"Gamma RZR Rx 16","62","Fast","Polyester","1.2","NA","2.1","3.0","3.9","46.48","32.3","30.0","48.1","94.6","35.5","16.9","217.2","4.21","11.05","0.40","15.7","25.4","90.1","0.094","0.371","3.9"
"Gamma RZR Rx 17","51","Fast","Polyester","1.23","NA","4.2","5.5","3.9","36.27","34.8","32.0","46.7","83.1","33.3","15.9","185.2","4.37","10.08","0.13","14.6","28.7","88.2","0.094","0.448","4.8"
"Dunlop S-Gut 16 (1.32)","51","Fast","Nylon","1.32","1.32","1.8","2.4","9.7","43.15","34.5","32.0","39.9","83.1","33.3","16.8","158.3","4.19","3.38","0.31","7.9","15.5","92.4","0.104","0.383","3.7"
"Dunlop S-Gut 17","62","Slow","Nylon/Polyurethane","1.22","1.25","9.7","10.6","11.8","50.30","36.7","17.0","13.9","64.2","13.6","","194.3","6.88","4.56","-0.06","11.5","18.4","97.0","0.129","0.406","3.1"
"Dunlop S-Gut 17","62","Medium","Nylon/Polyurethane","1.22","1.25","9.7","10.6","11.8","49.94","34.1","24.0","28.0","78.1","23.4","","197.2","6.88","4.92","0.00","11.9","19.1","94.5","0.129","0.406","3.1"
"Dunlop S-Gut 17","62","Fast","Nylon/Polyurethane","1.22","1.25","9.7","10.6","11.8","49.72","32.3","29.2","39.5","89.1","32.6","","187.5","6.88","5.14","0.35","12.3","20","94.3","0.129","0.406","3.1"
"Dunlop S-Gut 17","51","Slow","Nylon/Polyurethane","1.22","1.25","9.7","10.6","11.8","40.51","39.8","18.5","14.6","55.1","12.8","","172.6","6.70","3.51","-0.02","10.1","20.1","96.6","0.129","0.406","3.1"
"Dunlop S-Gut 17","51","Medium","Nylon/Polyurethane","1.22","1.25","9.7","10.6","11.8","40.29","36.6","26.0","28.7","69.0","22.4","","172.0","6.70","3.73","0.07","10.6","20.7","94.5","0.129","0.406","3.1"
"Dunlop S-Gut 17","51","Fast","Nylon/Polyurethane","1.22","1.25","9.7","10.6","11.8","40.09","34.5","31.6","39.9","80.0","31.6","","163.4","6.70","3.93","0.25","10.8","21.4","93.5","0.129","0.406","3.1"
"Dunlop S-Gut 17","40","Slow","Nylon/Polyurethane","1.22","1.25","9.7","10.6","11.8","30.21","44.3","21.0","15.0","45.2","11.8","","137.2","5.71","3.77","-0.02","9.5","23.8","95.3","0.129","0.406","3.1"
"Dunlop S-Gut 17","40","Medium","Nylon/Polyurethane","1.22","1.25","9.7","10.6","11.8","30.10","40.1","29.0","28.2","58.4","21.2","","136.6","5.71","3.88","0.07","9.7","24.3","92.5","0.129","0.406","3.1"
"Dunlop S-Gut 17","40","Fast","Nylon/Polyurethane","1.22","1.25","9.7","10.6","11.8","29.94","37.7","34.0","39.0","69.0","29.3","","137.2","5.71","4.04","0.13","9.9","24.9","92.0","0.129","0.406","3.1"
"Dunlop S-Gut 18 (1.19)","51","Fast","Nylon","1.19","1.29","9.7","11.5","4.5","42.69","34.8","32.3","39.9","82.7","33.3","16.7","156.0","4.41","3.62","0.20","8.2","16.2","94.5","0.088","0.386","4.4"
"Luxilon Savage 16/1.27","62","Slow","Polyester","1.27","1.25","1.5","2.4","3.6","40.37","37.1","17.7","25.1","65.5","14.5","","324.0","9.00","12.37","-0.27","21.2","34.2","94.9","0.117","0.399","3.4"
"Luxilon Savage 16/1.27","62","Medium","Polyester","1.27","1.25","1.5","2.4","3.6","40.77","33.5","24.1","43.0","83.8","25.2","","302.3","9.00","11.97","0.13","21.2","34.2","92.7","0.117","0.399","3.4"
"Luxilon Savage 16/1.27","62","Fast","Polyester","1.27","1.25","1.5","2.4","3.6","40.75","31.7","28.9","55.6","96.4","34.8","","271.5","9.00","11.99","0.49","21.4","34.8","89.3","0.117","0.399","3.4"
"Luxilon Savage 16/1.27","51","Slow","Polyester","1.27","1.25","1.5","2.4","3.6","27.19","41.0","19.9","27.1","54.5","13.5","","279.5","7.98","15.55","-0.24","23.4","45.9","94.7","0.117","0.399","3.4"
"Luxilon Savage 16/1.27","51","Medium","Polyester","1.27","1.25","1.5","2.4","3.6","27.74","36.6","26.4","44.3","72.1","23.8","","258.3","7.98","15.00","0.31","23.4","45.9","90.1","0.117","0.399","3.4"
"Luxilon Savage 16/1.27","51","Fast","Polyester","1.27","1.25","1.5","2.4","3.6","27.72","34.4","31.2","56.0","83.8","32.7","","234.3","7.98","15.02","0.44","23.4","46.2","84.3","0.117","0.399","3.4"
"Luxilon Savage 16/1.27","40","Slow","Polyester","1.27","1.25","1.5","2.4","3.6","18.74","44.5","21.8","28.7","47.4","12.9","","246.9","6.13","14.82","-0.22","20.7","52.2","90.2","0.117","0.399","3.4"
"Luxilon Savage 16/1.27","40","Medium","Polyester","1.27","1.25","1.5","2.4","3.6","19.25","39.4","28.5","45.4","64.6","23.0","","226.9","6.13","14.31","0.35","20.7","52.4","85.2","0.117","0.399","3.4"
"Luxilon Savage 16/1.27","40","Fast","Polyester","1.27","1.25","1.5","2.4","3.6","19.18","37.0","33.2","56.4","75.6","31.4","","208.0","6.13","14.38","0.48","20.9","52.9","80.5","0.117","0.399","3.4"
"Klip Scorcher 16/1.30","62","Slow","Nylon","1.3","1.29","8.2","9.4","11.2","49.48","37.6","17.7","13.9","63.5","14.0","","181.2","7.50","4.76","0.09","12.3","20","98.2","0.122","0.392","3.2"
"Klip Scorcher 16/1.30","62","Medium","Nylon","1.3","1.29","8.2","9.4","11.2","49.08","34.6","25.0","30.0","78.9","24.7","","194.9","7.50","5.16","0.08","12.8","20.6","96.6","0.122","0.392","3.2"
"Klip Scorcher 16/1.30","62","Fast","Nylon","1.3","1.29","8.2","9.4","11.2","48.77","32.7","30.0","43.0","91.7","34.4","","193.7","7.50","5.47","0.22","13.2","21.4","92.9","0.122","0.392","3.2"
"Klip Scorcher 16/1.30","51","Slow","Nylon","1.3","1.29","8.2","9.4","11.2","39.16","41.1","19.0","15.0","54.2","12.9","","169.7","7.17","4.39","0.00","11.5","22.8","96.8","0.122","0.392","3.2"
"Klip Scorcher 16/1.30","51","Medium","Nylon","1.3","1.29","8.2","9.4","11.2","38.96","37.3","27.0","30.0","69.0","23.3","","168.0","7.17","4.59","0.42","12.1","24","94.3","0.122","0.392","3.2"
"Klip Scorcher 16/1.30","51","Fast","Nylon","1.3","1.29","8.2","9.4","11.2","38.43","35.1","32.0","42.1","80.7","32.3","","167.4","7.17","5.12","0.13","12.3","24.5","92.9","0.122","0.392","3.2"
"Klip Scorcher 16/1.30","40","Slow","Nylon","1.3","1.29","8.2","9.4","11.2","29.15","45.6","21.4","14.8","44.1","11.8","","131.4","6.50","4.04","0.02","10.6","26.6","96.2","0.122","0.392","3.2"
"Klip Scorcher 16/1.30","40","Medium","Nylon","1.3","1.29","8.2","9.4","11.2","29.04","40.7","29.9","30.4","59.3","22.2","","137.7","6.50","4.15","0.09","10.8","27.1","93.1","0.122","0.392","3.2"
"Klip Scorcher 16/1.30","40","Fast","Nylon","1.3","1.29","8.2","9.4","11.2","28.89","38.3","35.0","40.4","69.2","30.3","","134.3","6.50","4.30","0.18","11.0","27.7","90.6","0.122","0.392","3.2"
"Klip Scorcher 17 (1.27)","51","Fast","Nylon","1.27","1.32","8.2","9.4","9.7","42.67","34.3","32.0","40.1","82.7","33.1","16.6","158.9","4.41","3.64","0.18","8.2","16.2","92.4","0.093","0.45","4.8"
"Weiss Cannon Scorpion 1.22","62","Slow","Polyester","1.22","1.22","2.4","3.9","4.5","35.94","40.8","18.9","22.3","58.2","13.8","","253.7","10.03","15.77","-0.33","25.4","41.2","98.8","0.097","0.385","4"
"Weiss Cannon Scorpion 1.22","62","Medium","Polyester","1.22","1.22","2.4","3.9","4.5","36.60","35.9","26.0","39.5","76.1","24.7","","237.2","10.03","15.11","0.22","25.4","41.1","87.2","0.097","0.385","4"
"Weiss Cannon Scorpion 1.22","62","Fast","Polyester","1.22","1.22","2.4","3.9","4.5","36.56","33.9","31.0","50.1","86.7","33.5","","211.5","10.03","15.15","0.51","25.6","41.6","87.0","0.097","0.385","4"
"Weiss Cannon Scorpion 1.22","51","Slow","Polyester","1.22","1.22","2.4","3.9","4.5","27.85","42.7","20.0","24.3","52.0","13.1","","245.7","8.51","14.36","-0.70","22.3","43.7","95.5","0.097","0.385","4"
"Weiss Cannon Scorpion 1.22","51","Medium","Polyester","1.22","1.22","2.4","3.9","4.5","28.80","38.0","28.0","39.9","68.8","24.0","","208.0","8.51","13.41","0.22","22.1","43.7","90.2","0.097","0.385","4"
"Weiss Cannon Scorpion 1.22","51","Fast","Polyester","1.22","1.22","2.4","3.9","4.5","28.80","35.9","32.6","50.5","79.4","32.4","","192.6","8.51","13.41","0.49","22.5","44.2","86.9","0.097","0.385","4"
"Weiss Cannon Scorpion 1.22","40","Slow","Polyester","1.22","1.22","2.4","3.9","4.5","16.71","47.4","22.9","26.7","43.4","12.4","","207.5","6.75","16.23","-0.27","22.7","57.2","91.8","0.097","0.385","4"
"Weiss Cannon Scorpion 1.22","40","Medium","Polyester","1.22","1.22","2.4","3.9","4.5","17.24","41.9","30.2","41.7","58.9","22.2","","184.6","6.75","15.70","0.44","22.9","57.7","85.0","0.097","0.385","4"
"Weiss Cannon Scorpion 1.22","40","Fast","Polyester","1.22","1.22","2.4","3.9","4.5","17.22","39.4","35.9","51.8","69.0","31.0","","162.9","6.75","15.72","0.48","22.9","57.8","79.9","0.097","0.385","4"
"Weiss Cannon Scorpion 1.33","62","Slow","Polyester","1.33","1.35","1.5","2.7","3.6","37.55","38.1","18.0","24.9","62.4","14.1","","310.9","11.47","12.72","-0.16","24.0","38.9","92.9","0.09","0.375","4.2"
"Weiss Cannon Scorpion 1.33","62","Medium","Polyester","1.33","1.35","1.5","2.7","3.6","37.97","34.4","25.0","43.0","80.9","25.3","","280.0","11.47","12.30","0.15","24.0","38.8","92.2","0.09","0.375","4.2"
"Weiss Cannon Scorpion 1.33","62","Fast","Polyester","1.33","1.35","1.5","2.7","3.6","37.95","32.5","29.6","54.9","92.8","34.4","","254.9","11.47","12.32","0.58","24.3","39.5","89.1","0.09","0.375","4.2"
"Weiss Cannon Scorpion 1.33","51","Slow","Polyester","1.33","1.35","1.5","2.7","3.6","26.61","41.5","20.0","27.6","54.0","13.5","","279.5","8.38","15.73","-0.09","24.0","47.3","95.8","0.09","0.375","4.2"
"Weiss Cannon Scorpion 1.33","51","Medium","Polyester","1.33","1.35","1.5","2.7","3.6","27.03","37.1","26.9","44.1","71.2","23.9","","247.5","8.38","15.31","0.35","24.0","47.4","90.2","0.09","0.375","4.2"
"Weiss Cannon Scorpion 1.33","51","Fast","Polyester","1.33","1.35","1.5","2.7","3.6","26.99","35.0","32.0","56.0","82.9","33.1","","222.9","8.38","15.35","0.53","24.3","47.8","84.3","0.09","0.375","4.2"
"Weiss Cannon Scorpion 1.33","40","Slow","Polyester","1.33","1.35","1.5","2.7","3.6","17.20","45.4","22.0","29.1","46.3","12.7","","244.0","5.20","17.29","0.00","22.5","56.7","91.8","0.09","0.375","4.2"
"Weiss Cannon Scorpion 1.33","40","Medium","Polyester","1.33","1.35","1.5","2.7","3.6","17.55","40.2","29.0","45.6","63.3","22.9","","220.6","5.20","16.94","0.35","22.5","56.7","85.9","0.09","0.375","4.2"
"Weiss Cannon Scorpion 1.33","40","Fast","Polyester","1.33","1.35","1.5","2.7","3.6","17.64","37.9","34.0","55.6","73.2","31.1","","194.9","5.20","16.85","0.51","22.5","56.8","80.5","0.09","0.375","4.2"
"Weiss Cannon Scorpion 16L (1.28)","51","Fast","Polyester","1.28","1.26","1.5","4.5","5.2","33.19","34.7","32.0","50.5","83.6","33.4","15.8","200.0","5.84","11.69","0.34","17.9","35.2","87.2","0.087","0.428","4.9"
"Wilson Sensation 15 (1.35)","51","Fast","Nylon","1.35","1.31","2.4","3.0","8.5","42.45","34.5","32.0","38.8","81.4","32.5","16.4","154.3","4.08","4.19","0.14","8.4","16.6","92.7","0.08","0.38","4.8"
"Wilson Sensation 16","62","Slow","Nylon","1.3","1.34","7.0","8.5","NA","51.05","37.1","17.0","13.7","64.8","13.8","","192.6","7.72","2.97","0.00","10.8","17.3","96.4","0.117","0.414","3.5"
"Wilson Sensation 16","62","Medium","Nylon","1.3","1.34","7.0","8.5","NA","50.76","34.3","24.4","29.8","80.7","24.6","","204.0","7.72","3.26","0.04","11.0","17.9","95.3","0.117","0.414","3.5"
"Wilson Sensation 16","62","Fast","Nylon","1.3","1.34","7.0","8.5","NA","50.54","32.4","29.6","42.1","92.8","34.3","","195.5","7.72","3.48","0.16","11.2","18.4","93.9","0.117","0.414","3.5"
"Wilson Sensation 16","51","Slow","Nylon","1.3","1.34","7.0","8.5","NA","40.57","40.5","18.6","14.8","55.3","12.9","","172.6","6.88","3.27","0.04","10.1","20.1","97.6","0.117","0.414","3.5"
"Wilson Sensation 16","51","Medium","Nylon","1.3","1.34","7.0","8.5","NA","40.31","36.9","26.3","30.6","71.0","23.4","","179.5","6.88","3.53","0.09","10.6","20.7","95.1","0.117","0.414","3.5"
"Wilson Sensation 16","51","Fast","Nylon","1.3","1.34","7.0","8.5","NA","40.09","34.7","32.0","42.3","82.5","33.0","","168.6","6.88","3.75","0.11","10.8","21.2","92.9","0.117","0.414","3.5"
"Wilson Sensation 16","40","Slow","Nylon","1.3","1.34","7.0","8.5","NA","31.00","44.5","20.7","15.4","46.5","12.0","","146.9","5.38","3.31","0.00","8.6","21.9","95.5","0.117","0.414","3.5"
"Wilson Sensation 16","40","Medium","Nylon","1.3","1.34","7.0","8.5","NA","30.87","39.9","29.0","31.1","62.0","22.5","","150.9","5.38","3.44","0.11","9.0","22.5","94.3","0.117","0.414","3.5"
"Wilson Sensation 16","40","Fast","Nylon","1.3","1.34","7.0","8.5","NA","30.72","37.2","34.1","41.5","72.3","30.8","","145.2","5.38","3.59","0.14","9.0","22.9","90.4","0.117","0.414","3.5"
"Wilson Sensation 17","62","Slow","Nylon","1.25","1.28","7.0","8.5","9.4","48.75","37.7","17.7","14.1","63.1","13.9","","185.2","7.76","5.23","0.02","13.0","21.1","97.8","0.119","0.431","3.6"
"Wilson Sensation 17","62","Medium","Nylon","1.25","1.28","7.0","8.5","9.4","48.49","34.9","25.0","28.4","77.0","24.1","","185.2","7.76","5.49","0.05","13.2","21.5","95.6","0.119","0.431","3.6"
"Wilson Sensation 17","62","Fast","Nylon","1.25","1.28","7.0","8.5","9.4","48.27","33.1","30.0","40.4","88.6","33.2","","182.3","7.76","5.71","0.33","13.9","22.4","96.0","0.119","0.431","3.6"
"Wilson Sensation 17","51","Slow","Nylon","1.25","1.28","7.0","8.5","9.4","40.40","40.5","19.0","14.3","54.7","13.0","","160.0","5.69","4.63","-0.08","10.1","20.2","99.2","0.119","0.431","3.6"
"Wilson Sensation 17","51","Medium","Nylon","1.25","1.28","7.0","8.5","9.4","40.18","37.1","26.7","29.5","69.7","23.2","","168.0","5.69","4.85","-0.02","10.6","20.7","95.8","0.119","0.431","3.6"
"Wilson Sensation 17","51","Fast","Nylon","1.25","1.28","7.0","8.5","9.4","40.02","34.9","32.0","41.0","81.1","32.5","","163.4","5.69","5.01","0.22","11.0","21.5","92.5","0.119","0.431","3.6"
"Wilson Sensation 17","40","Slow","Nylon","1.25","1.28","7.0","8.5","9.4","30.01","42.6","20.0","15.7","45.6","11.4","","159.4","5.73","3.95","0.00","9.7","24.4","99.6","0.119","0.431","3.6"
"Wilson Sensation 17","40","Medium","Nylon","1.25","1.28","7.0","8.5","9.4","29.90","40.3","28.9","29.5","59.5","21.5","","144.0","5.73","4.06","0.22","9.9","25.2","94.9","0.119","0.431","3.6"
"Wilson Sensation 17","40","Fast","Nylon","1.25","1.28","7.0","8.5","9.4","29.64","38.1","34.6","40.4","69.9","30.2","","137.2","5.73","4.32","0.20","10.1","25.8","89.1","0.119","0.431","3.6"
"Wilson Sensation Control 16 (1.30)","51","Fast","Nylon","1.3","1.32","7.0","8.5","8.2","43.90","34.3","32.0","37.9","81.8","32.7","16.5","150.3","3.37","3.45","0.15","7.1","13.7","93.1","0.081","0.391","4.8"
"Wilson Sensation Supreme 16","62","Slow","Nylon","1.3","1.32","7.6","9.1","10.3","46.86","38.8","18.0","13.2","60.2","13.5","","166.9","7.65","7.23","0.00","15.0","24.1","96.6","0.157","0.476","3"
"Wilson Sensation Supreme 16","62","Medium","Nylon","1.3","1.32","7.6","9.1","10.3","46.75","35.6","25.6","28.0","74.7","23.9","","173.7","7.65","7.34","0.09","15.0","24.4","96.2","0.157","0.476","3"
"Wilson Sensation Supreme 16","62","Fast","Nylon","1.3","1.32","7.6","9.1","10.3","46.57","33.7","30.8","39.2","85.8","33.1","","167.4","7.65","7.52","0.27","15.4","25","92.2","0.157","0.476","3"
"Wilson Sensation Supreme 16","51","Slow","Nylon","1.3","1.32","7.6","9.1","10.3","36.89","42.2","19.5","14.6","51.6","12.6","","156.0","6.84","6.99","0.00","13.9","27.3","95.3","0.157","0.476","3"
"Wilson Sensation Supreme 16","51","Medium","Nylon","1.3","1.32","7.6","9.1","10.3","36.87","38.4","28.0","29.3","66.2","23.1","","152.0","6.84","7.01","0.07","13.9","27.4","94.5","0.157","0.476","3"
"Wilson Sensation Supreme 16","51","Fast","Nylon","1.3","1.32","7.6","9.1","10.3","36.78","36.2","33.0","38.6","75.2","31.1","","143.4","6.84","7.10","0.20","14.1","27.9","92.4","0.157","0.476","3"
"Wilson Sensation Supreme 16","40","Slow","Nylon","1.3","1.32","7.6","9.1","10.3","28.55","46.1","21.8","15.0","43.4","11.9","","127.4","4.76","6.38","0.00","11.2","28.1","96.4","0.157","0.476","3"
"Wilson Sensation Supreme 16","40","Medium","Nylon","1.3","1.32","7.6","9.1","10.3","28.55","41.4","30.0","28.7","57.3","21.5","","129.2","4.76","6.38","0.04","11.2","28.2","91.4","0.157","0.476","3"
"Wilson Sensation Supreme 16","40","Fast","Nylon","1.3","1.32","7.6","9.1","10.3","28.51","39.0","35.9","38.1","66.6","29.9","","120.0","4.76","6.42","0.20","11.5","28.7","89.7","0.157","0.476","3"
"Babolat SG SpiralTek 16","40","Slow","Nylon","1.3","NA","8.2","9.1","10.3","31.82","45.7","21.9","15.0","46.7","12.8","6.7","125.7","4.63","3.24","0.51","8.4","21.1","95.5","0.09","0.37","4.1"
"Babolat SG SpiralTek 16","40","Medium","Nylon","1.3","NA","8.2","9.1","10.3","31.53","40.4","30.0","30.2","61.7","23.1","11.5","136.0","4.63","3.53","0.40","8.6","21.6","93.1","0.09","0.37","4.1"
"Babolat SG SpiralTek 16","40","Fast","Nylon","1.3","NA","8.2","9.1","10.3","31.38","37.6","34.9","40.8","72.1","31.5","15.6","136.6","4.63","3.68","0.33","8.6","21.8","90.6","0.09","0.37","4.1"
"Babolat SG SpiralTek 16","51","Slow","Nylon","1.3","NA","8.2","9.1","10.3","43.77","40.8","19.3","14.3","58.2","14.1","7.4","157.2","4.10","2.85","0.00","6.8","13.7","96.6","0.09","0.37","4.1"
"Babolat SG SpiralTek 16","51","Medium","Nylon","1.3","NA","8.2","9.1","10.3","43.84","36.7","27.0","28.9","72.8","24.6","12.7","160.6","4.10","2.78","0.29","7.1","14.1","95.1","0.09","0.37","4.1"
"Babolat SG SpiralTek 16","51","Fast","Nylon","1.3","NA","8.2","9.1","10.3","43.73","34.4","32.0","40.8","84.5","33.8","17.7","161.7","4.10","2.89","0.75","7.7","15.3","92.5","0.09","0.37","4.1"
"Babolat SG SpiralTek 16","62","Slow","Nylon","1.3","NA","8.2","9.1","10.3","54.79","37.7","18.0","13.5","68.4","15.4","8.1","169.2","4.15","2.80","0.15","7.1","11.5","99.8","0.09","0.37","4.1"
"Babolat SG SpiralTek 16","62","Medium","Nylon","1.3","NA","8.2","9.1","10.3","54.55","34.3","25.0","28.2","82.7","25.9","13.7","182.3","4.15","3.04","0.09","7.3","11.8","94.5","0.09","0.37","4.1"
"Babolat SG SpiralTek 16","62","Fast","Nylon","1.3","NA","8.2","9.1","10.3","54.51","32.2","30.0","40.4","94.8","35.6","18.7","181.7","4.15","3.08","0.64","7.9","12.7","95.1","0.09","0.37","4.1"
"Wilson SGX 16","62","Slow","Nylon","1.3","1.31","8.5","9.4","11.2","50.43","36.5","17.0","13.0","63.5","13.5","","182.3","7.87","3.44","-0.11","11.2","18.1","96.0","0.124","0.379","3.1"
"Wilson SGX 16","62","Medium","Nylon","1.3","1.31","8.5","9.4","11.2","50.14","34.1","24.0","27.3","77.6","23.3","","192.6","7.87","3.73","-0.02","11.5","18.8","96.6","0.124","0.379","3.1"
"Wilson SGX 16","62","Fast","Nylon","1.3","1.31","8.5","9.4","11.2","49.92","32.3","29.1","39.7","89.5","32.5","","190.3","7.87","3.95","-4.01","7.7","12.6","94.3","0.124","0.379","3.1"
"Wilson SGX 16","51","Slow","Nylon","1.3","1.31","8.5","9.4","11.2","41.70","39.6","18.3","13.2","54.9","12.6","","161.2","5.62","3.40","0.03","9.0","17.8","97.2","0.124","0.379","3.1"
"Wilson SGX 16","51","Medium","Nylon","1.3","1.31","8.5","9.4","11.2","41.34","36.3","26.0","27.8","69.0","22.5","","166.9","5.62","3.76","0.00","9.3","18.5","97.4","0.124","0.379","3.1"
"Wilson SGX 16","51","Fast","Nylon","1.3","1.31","8.5","9.4","11.2","41.17","34.3","31.1","39.7","80.9","31.4","","166.3","5.62","3.93","0.16","9.7","19.1","92.5","0.124","0.379","3.1"
"Wilson SGX 16","40","Slow","Nylon","1.3","1.31","8.5","9.4","11.2","31.44","43.9","20.7","14.6","45.9","11.9","","137.2","5.18","3.07","0.02","8.4","20.8","94.9","0.124","0.379","3.1"
"Wilson SGX 16","40","Medium","Nylon","1.3","1.31","8.5","9.4","11.2","31.27","39.7","28.6","27.6","58.9","21.1","","137.2","5.18","3.24","0.05","8.4","21.3","94.9","0.124","0.379","3.1"
"Wilson SGX 16","40","Fast","Nylon","1.3","1.31","8.5","9.4","11.2","31.11","37.3","34.0","38.4","69.5","29.5","","134.9","5.18","3.40","0.13","8.6","21.9","89.9","0.124","0.379","3.1"
"Wilson Shock Shield 16","62","Slow","Nylon","1.33","1.32","6.4","NA","9.7","45.49","37.8","17.8","15.2","60.6","13.5","","195.5","7.50","8.75","-0.04","16.3","26.3","98.0","0.178","0.408","2.3"
"Wilson Shock Shield 16","62","Medium","Nylon","1.33","1.32","6.4","NA","9.7","45.47","34.7","25.0","29.1","74.5","23.3","","188.6","7.50","8.77","0.09","16.3","26.5","95.1","0.178","0.408","2.3"
"Wilson Shock Shield 16","62","Fast","Nylon","1.33","1.32","6.4","NA","9.7","45.36","33.1","30.0","39.9","85.3","32.0","","180.6","7.50","8.88","0.29","16.8","27","92.2","0.178","0.408","2.3"
"Wilson Shock Shield 16","51","Slow","Nylon","1.33","1.32","6.4","NA","9.7","34.57","41.5","19.5","16.5","51.2","12.5","","175.5","6.00","10.15","-0.09","16.1","31.7","97.4","0.178","0.408","2.3"
"Wilson Shock Shield 16","51","Medium","Nylon","1.33","1.32","6.4","NA","9.7","34.66","37.8","27.1","30.4","65.3","22.1","","169.7","6.00","10.06","0.11","16.1","31.9","94.7","0.178","0.408","2.3"
"Wilson Shock Shield 16","51","Fast","Nylon","1.33","1.32","6.4","NA","9.7","34.60","35.8","32.1","39.7","74.3","29.8","","156.0","6.00","10.12","0.27","16.3","32.3","90.2","0.178","0.408","2.3"
"Wilson Shock Shield 16","40","Slow","Nylon","1.33","1.32","6.4","NA","9.7","24.63","46.3","22.0","17.2","41.7","11.5","","143.4","5.01","10.05","-0.07","15.0","37.8","96.0","0.178","0.408","2.3"
"Wilson Shock Shield 16","40","Medium","Nylon","1.33","1.32","6.4","NA","9.7","24.81","41.7","30.0","29.5","54.5","20.4","","133.7","5.01","9.87","0.14","15.0","37.8","90.1","0.178","0.408","2.3"
"Wilson Shock Shield 16","40","Fast","Nylon","1.33","1.32","6.4","NA","9.7","24.76","39.3","35.4","38.6","63.5","28.1","","125.2","5.01","9.92","0.17","15.2","38.1","87.4","0.178","0.408","2.3"
"Gosen Sidewinder 16 (1.31)","51","Fast","Polyester","1.31","1.25","6.4","9.4","3.6","27.43","36.8","34.0","46.3","73.9","31.3","14.7","163.4","6.22","17.07","0.42","23.8","46.7","86.5","0.11","0.416","3.8"
"Gosen Sidewinder 17","40","Slow","Polyester","1.23","NA","4.2","6.7","9.1","16.47","50.0","24.0","23.4","39.9","12.0","5.7","165.7","8.22","15.00","0.09","23.4","58.7","92.2","0.09","0.412","4.6"
"Gosen Sidewinder 17","40","Medium","Polyester","1.23","NA","4.2","6.7","9.1","38.85","44.0","32.0","14.1","52.9","21.2","9.4","56.0","8.22","-7.38","22.75","23.6","59.4","82.4","0.09","0.412","4.6"
"Gosen Sidewinder 17","40","Fast","Polyester","1.23","NA","4.2","6.7","9.1","16.74","41.5","37.6","44.3","61.1","28.7","12.6","127.4","8.22","14.73","0.58","23.6","59.3","78.0","0.09","0.412","4.6"
"Gosen Sidewinder 17","51","Slow","Polyester","1.23","NA","4.2","6.7","9.1","27.43","44.4","20.6","21.6","49.0","12.6","6.6","205.2","6.22","17.07","-0.09","23.2","45.7","95.8","0.09","0.412","4.6"
"Gosen Sidewinder 17","51","Medium","Polyester","1.23","NA","4.2","6.7","9.1","27.85","39.2","28.5","35.9","63.7","22.7","11.2","179.5","6.22","16.65","0.49","23.4","46","91.0","0.09","0.412","4.6"
"Gosen Sidewinder 17","51","Fast","Polyester","1.23","NA","4.2","6.7","9.1","27.85","36.9","34.0","45.4","73.2","31.1","14.5","159.4","6.22","16.65","0.79","23.6","46.7","85.0","0.09","0.412","4.6"
"Gosen Sidewinder 17","62","Slow","Polyester","1.23","NA","4.2","6.7","9.1","37.26","40.7","19.0","19.2","56.4","13.4","7.0","217.2","7.03","17.45","-0.22","24.3","39.3","96.2","0.09","0.412","4.6"
"Gosen Sidewinder 17","62","Medium","Polyester","1.23","NA","4.2","6.7","9.1","37.82","36.2","26.1","35.1","72.8","23.7","12.1","209.2","7.03","16.89","0.27","24.3","39.2","94.1","0.09","0.412","4.6"
"Gosen Sidewinder 17","62","Fast","Polyester","1.23","NA","4.2","6.7","9.1","37.84","34.1","31.7","44.5","82.5","32.7","16.1","180.6","7.03","16.87","0.62","24.5","39.7","88.9","0.09","0.412","4.6"
"Dunlop Silk 16 (1.30)","62","Slow","Nylon","1.3","1.31","8.2","9.7","11.2","48.29","37.3","17.7","13.7","62.0","13.7","","178.3","7.03","6.42","0.00","13.5","21.8","94.7","0.131","0.451","3.4"
"Dunlop Silk 16 (1.30)","62","Medium","Nylon","1.3","1.31","8.2","9.7","11.2","48.11","34.7","24.2","26.5","74.7","22.6","","184.6","7.03","6.60","0.06","13.7","22.2","95.5","0.131","0.451","3.4"
"Dunlop Silk 16 (1.30)","62","Fast","Nylon","1.3","1.31","8.2","9.7","11.2","47.96","32.9","30.0","37.9","85.8","32.1","","171.5","7.03","6.75","0.27","14.1","22.8","93.3","0.131","0.451","3.4"
"Dunlop Silk 16 (1.30)","51","Slow","Nylon","1.3","1.31","8.2","9.7","11.2","37.84","40.9","19.4","13.7","51.4","12.5","","146.9","6.28","6.60","-0.09","12.8","25.2","97.4","0.131","0.451","3.4"
"Dunlop Silk 16 (1.30)","51","Medium","Nylon","1.3","1.31","8.2","9.7","11.2","37.84","37.5","26.6","27.8","65.7","21.8","","159.4","6.28","6.60","0.02","13.0","25.4","95.5","0.131","0.451","3.4"
"Dunlop Silk 16 (1.30)","51","Fast","Nylon","1.3","1.31","8.2","9.7","11.2","37.77","35.5","32.0","37.3","75.0","30.0","","147.4","6.28","6.67","0.20","13.2","25.9","90.6","0.131","0.451","3.4"
"Dunlop Silk 16 (1.30)","40","Slow","Nylon","1.3","1.31","8.2","9.7","11.2","27.96","45.4","21.9","15.0","43.0","11.8","","127.4","5.29","6.44","-0.04","11.7","29.4","96.8","0.131","0.451","3.4"
"Dunlop Silk 16 (1.30)","40","Medium","Nylon","1.3","1.31","8.2","9.7","11.2","27.98","41.1","29.8","27.1","55.1","20.5","","123.4","5.29","6.42","0.06","11.7","29.7","93.5","0.131","0.451","3.4"
"Dunlop Silk 16 (1.30)","40","Fast","Nylon","1.3","1.31","8.2","9.7","11.2","27.92","38.8","35.0","37.0","65.0","28.4","","122.9","5.29","6.48","0.14","11.9","30","89.1","0.131","0.451","3.4"
"Dunlop Silk 17","62","Slow","Nylon","1.22","1.24","10.0","11.8","13.6","46.15","38.3","18.0","12.3","58.7","13.2","","156.0","7.21","8.38","0.00","15.7","25.2","95.3","0.121","0.423","3.5"
"Dunlop Silk 17","62","Medium","Nylon","1.22","1.24","10.0","11.8","13.6","45.84","35.7","25.2","25.4","71.2","22.5","","161.7","7.21","8.69","0.04","15.9","25.8","96.8","0.121","0.423","3.5"
"Dunlop Silk 17","62","Fast","Nylon","1.22","1.24","10.0","11.8","13.6","45.69","33.9","30.5","35.9","81.8","31.2","","157.2","7.21","8.84","0.22","16.3","26.4","93.7","0.121","0.423","3.5"
"Dunlop Silk 17","51","Slow","Nylon","1.22","1.24","10.0","11.8","13.6","35.35","42.5","20.0","13.2","48.7","12.2","","135.4","6.09","9.28","-0.04","15.4","30.2","95.6","0.121","0.423","3.5"
"Dunlop Silk 17","51","Medium","Nylon","1.22","1.24","10.0","11.8","13.6","35.35","38.9","28.0","26.2","61.5","21.5","","136.6","6.09","9.28","0.03","15.4","30.3","96.0","0.121","0.423","3.5"
"Dunlop Silk 17","51","Fast","Nylon","1.22","1.24","10.0","11.8","13.6","35.28","36.8","33.3","35.7","71.0","29.5","","130.9","6.09","9.35","0.18","15.7","30.8","91.6","0.121","0.423","3.5"
"Dunlop Silk 17","40","Slow","Nylon","1.22","1.24","10.0","11.8","13.6","26.28","46.9","22.0","13.7","39.9","11.0","","114.9","4.61","8.80","0.00","13.5","33.8","95.3","0.121","0.423","3.5"
"Dunlop Silk 17","40","Medium","Nylon","1.22","1.24","10.0","11.8","13.6","26.28","42.6","30.3","25.4","51.6","19.6","","112.0","4.61","8.80","0.02","13.5","33.8","92.7","0.121","0.423","3.5"
"Dunlop Silk 17","40","Fast","Nylon","1.22","1.24","10.0","11.8","13.6","26.26","40.2","36.0","34.2","60.4","27.2","","106.9","4.61","8.82","0.11","13.5","34.1","88.5","0.121","0.423","3.5"
"Weiss Cannon Silverstring 1.25","62","Slow","Polyester","1.25","1.26","2.4","3.9","5.2","35.74","39.7","19.0","22.7","58.4","13.9","","256.0","9.42","16.58","-0.22","25.8","41.8","98.2","0.108","0.407","3.8"
"Weiss Cannon Silverstring 1.25","62","Medium","Polyester","1.25","1.26","2.4","3.9","5.2","36.27","35.9","26.0","38.4","74.7","24.3","","230.9","9.42","16.05","0.24","25.8","41.6","91.6","0.108","0.407","3.8"
"Weiss Cannon Silverstring 1.25","62","Fast","Polyester","1.25","1.26","2.4","3.9","5.2","36.27","33.9","30.9","49.2","85.3","32.9","","209.7","9.42","16.05","0.48","26.0","42","88.9","0.108","0.407","3.8"
"Weiss Cannon Silverstring 1.25","51","Slow","Polyester","1.25","1.26","2.4","3.9","5.2","29.02","41.9","20.1","24.0","52.9","13.3","","241.2","8.29","13.41","0.09","21.8","43","95.1","0.108","0.407","3.8"
"Weiss Cannon Silverstring 1.25","51","Medium","Polyester","1.25","1.26","2.4","3.9","5.2","29.11","37.6","27.2","40.4","69.5","23.6","","222.9","8.29","13.32","0.25","21.8","43.1","91.0","0.108","0.407","3.8"
"Weiss Cannon Silverstring 1.25","51","Fast","Polyester","1.25","1.26","2.4","3.9","5.2","29.04","35.6","32.0","49.2","78.3","31.3","","195.5","8.29","13.39","0.53","22.3","43.8","87.0","0.108","0.407","3.8"
"Weiss Cannon Silverstring 1.25","40","Slow","Polyester","1.25","1.26","2.4","3.9","5.2","17.44","46.6","22.8","26.5","43.9","12.5","","206.3","7.94","14.31","0.02","22.3","56.1","92.2","0.108","0.407","3.8"
"Weiss Cannon Silverstring 1.25","40","Medium","Polyester","1.25","1.26","2.4","3.9","5.2","17.71","41.6","30.0","40.4","58.0","21.8","","182.3","7.94","14.04","0.49","22.5","56.6","85.2","0.108","0.407","3.8"
"Weiss Cannon Silverstring 1.25","40","Fast","Polyester","1.25","1.26","2.4","3.9","5.2","17.64","39.1","35.1","50.7","68.4","30.0","","166.9","7.94","14.11","0.53","22.5","56.9","80.6","0.108","0.407","3.8"
"Weiss Cannon Silverstring 120","62","Slow","Polyester","1.2","NA","2.7","4.2","5.5","29.35","42.6","20.0","22.7","52.0","13.0","","230.9","11.49","20.90","-0.57","31.8","51.5","95.3","0.107","0.397","3.7"
"Weiss Cannon Silverstring 120","62","Medium","Polyester","1.2","NA","2.7","4.2","5.5","30.10","38.2","28.0","37.7","67.7","23.7","","194.9","11.49","20.15","0.33","32.0","51.8","89.1","0.107","0.397","3.7"
"Weiss Cannon Silverstring 120","62","Fast","Polyester","1.2","NA","2.7","4.2","5.5","30.03","36.2","32.5","47.4","77.4","31.5","","181.7","11.49","20.22","0.64","32.4","52.4","86.1","0.107","0.397","3.7"
"Weiss Cannon Silverstring 120","51","Slow","Polyester","1.2","NA","2.7","4.2","5.5","25.07","44.6","21.1","22.9","48.1","12.7","","209.7","8.62","17.03","-0.44","25.1","49.7","94.9","0.107","0.397","3.7"
"Weiss Cannon Silverstring 120","51","Medium","Polyester","1.2","NA","2.7","4.2","5.5","25.75","39.7","29.0","37.9","63.7","23.1","","183.5","8.62","16.35","0.30","25.4","49.8","89.5","0.107","0.397","3.7"
"Weiss Cannon Silverstring 120","51","Fast","Polyester","1.2","NA","2.7","4.2","5.5","25.75","37.5","34.0","47.6","73.4","31.2","","167.4","8.62","16.35","0.68","25.6","50.6","82.6","0.107","0.397","3.7"
"Weiss Cannon Silverstring 120","40","Slow","Polyester","1.2","NA","2.7","4.2","5.5","17.15","48.2","23.0","24.7","41.9","12.0","","189.7","7.10","15.44","-0.16","22.5","56.4","93.3","0.107","0.397","3.7"
"Weiss Cannon Silverstring 120","40","Medium","Polyester","1.2","NA","2.7","4.2","5.5","17.68","42.7","31.0","38.8","56.4","21.8","","164.0","7.10","14.91","0.33","22.3","56.3","86.7","0.107","0.397","3.7"
"Weiss Cannon Silverstring 120","40","Fast","Polyester","1.2","NA","2.7","4.2","5.5","17.64","40.1","36.1","48.3","65.9","29.7","","150.9","7.10","14.95","0.44","22.5","56.7","80.3","0.107","0.397","3.7"
"Toroline Snapper 17 (1.23)","51","Fast","Polyester","1.23","NA","2.7","4.2","10.3","32.81","35.4","32.1","48.3","81.1","32.6","15.4","190.9","4.50","13.41","0.29","18.1","35.9","84.6","0.077","0.56","7.3"
"Gamma Solace 16 (1.32)","51","Fast","Nylon","1.32","1.29","7.0","3.9","8.5","39.91","35.1","32.2","37.5","77.4","31.1","15.8","146.9","5.29","5.52","0.22","11.0","21.7","92.0","0.142","0.502","3.5"
"Gamma Solace 17 (1.27)","51","Fast","Nylon","1.27","1.32","7.0","7.9","10.3","42.01","34.6","32.0","37.3","79.4","31.7","16.3","148.0","4.15","4.56","0.20","8.8","17.6","93.5","0.147","0.516","3.5"
"Diadem Solstice Blace 17 (1.20)","51","Fast","Polyester","1.2","1.31","6.1","7.6","10.0","24.48","37.8","34.3","46.7","71.2","30.5","14.4","161.7","7.28","18.96","0.49","26.7","52.7","83.9","NA","NA","NA"
"Diadem Solstice Power 15L (1.35)","51","Fast","Polyester","1.35","1.25","8.2","8.8","10.3","35.92","33.3","31.0","54.0","90.0","34.9","16.1","228.6","4.70","10.10","0.22","15.0","29.6","88.9","0.072","0.508","7.1"
"Diadem Solstice Power 16 (1.30)","51","Slow","Polyester","1.3","NA","1.8","3.0","3.6","35.70","41.4","20.0","23.2","58.9","14.8","7.3","234.9","4.76","10.26","-0.22","14.8","29.2","95.6","0.08","0.645","8.1"
"Diadem Solstice Power 16 (1.30)","51","Medium","Polyester","1.3","NA","1.8","3.0","3.6","36.34","36.6","27.0","40.4","76.7","25.9","12.7","224.6","4.76","9.62","0.20","14.6","28.7","90.4","0.08","0.645","8.1"
"Diadem Solstice Power 16 (1.30)","51","Fast","Polyester","1.3","NA","1.8","3.0","3.6","36.27","34.4","32.0","51.2","87.3","34.9","16.9","202.9","4.76","9.69","0.57","15.0","29.6","88.0","0.08","0.645","8.1"
"Diadem Solstice Power 16 (1.30)","62","Slow","Polyester","1.3","NA","1.8","3.0","3.6","46.92","38.6","18.9","20.7","67.7","16.0","7.9","236.0","3.90","10.92","-0.24","14.6","23.6","95.8","0.08","0.645","8.1"
"Diadem Solstice Power 16 (1.30)","62","Medium","Polyester","1.3","NA","1.8","3.0","3.6","47.34","34.4","25.5","37.7","85.1","27.1","13.6","236.6","3.90","10.50","0.13","14.6","23.5","94.5","0.08","0.645","8.1"
"Diadem Solstice Power 16 (1.30)","62","Fast","Polyester","1.3","NA","1.8","3.0","3.6","47.32","32.4","30.1","49.0","96.1","36.2","17.9","219.5","3.90","10.52","0.46","15.0","24.1","89.5","0.08","0.645","8.1"
"Diadem Solstice Power 16 (1.30)","40","Slow","Polyester","1.3","NA","1.8","3.0","3.6","20.07","47.2","23.1","26.9","47.2","13.6","6.4","206.3","5.56","14.06","0.00","19.6","49.4","91.6","0.08","0.645","8.1"
"Diadem Solstice Power 16 (1.30)","40","Medium","Polyester","1.3","NA","1.8","3.0","3.6","20.55","41.0","30.8","43.0","63.5","24.4","10.6","184.6","5.56","13.58","0.42","19.6","49.3","86.1","0.08","0.645","8.1"
"Diadem Solstice Power 16 (1.30)","40","Fast","Polyester","1.3","NA","1.8","3.0","3.6","20.57","38.1","35.2","53.6","74.3","32.7","14.4","175.5","5.56","13.56","0.64","19.8","49.8","82.4","0.08","0.645","8.1"
"Diadem Solstice Power 16L (1.25)","51","Fast","Polyester","1.25","NA","1.8","3.3","10.0","37.26","33.6","31.4","50.9","88.2","34.7","16.2","209.2","3.57","9.89","0.28","13.7","27.1","88.5","0.076","0.555","7.3"
"Diadem Solstice Power 17 (1.20)","40","Slow","Polyester","1.2","NA","1.5","2.7","3.3","22.42","46.1","25.0","26.5","49.0","15.3","6.6","172.6","5.49","11.78","-0.20","17.0","43","95.1","0.073","0.626","8.6"
"Diadem Solstice Power 17 (1.20)","40","Medium","Polyester","1.2","NA","1.5","2.7","3.3","23.06","39.8","29.9","43.0","65.9","24.7","10.9","195.5","5.49","11.14","0.30","17.0","42.7","89.3","0.073","0.626","8.6"
"Diadem Solstice Power 17 (1.20)","40","Fast","Polyester","1.2","NA","1.5","2.7","3.3","22.93","37.2","34.3","53.6","76.5","32.9","14.9","185.2","5.49","11.27","0.44","17.2","43.3","83.9","0.073","0.626","8.6"
"Diadem Solstice Power 17 (1.20)","51","Slow","Polyester","1.2","NA","1.5","2.7","3.3","36.47","41.0","22.0","22.5","59.1","16.2","7.2","189.2","4.26","9.99","-0.11","14.1","27.9","95.8","0.073","0.626","8.6"
"Diadem Solstice Power 17 (1.20)","51","Medium","Polyester","1.2","NA","1.5","2.7","3.3","36.78","36.4","26.9","39.2","76.1","25.6","12.1","220.0","4.26","9.68","0.24","14.1","28","93.7","0.073","0.626","8.6"
"Diadem Solstice Power 17 (1.20)","51","Fast","Polyester","1.2","NA","1.5","2.7","3.3","36.76","34.2","32.0","49.6","86.4","34.5","16.0","196.6","4.26","9.70","0.51","14.6","28.5","87.4","0.073","0.626","8.6"
"Diadem Solstice Power 17 (1.20)","62","Slow","Polyester","1.2","NA","1.5","2.7","3.3","46.28","38.4","18.2","20.3","66.6","15.1","7.7","249.7","4.15","11.31","-0.31","15.2","24.5","96.4","0.073","0.626","8.6"
"Diadem Solstice Power 17 (1.20)","62","Medium","Polyester","1.2","NA","1.5","2.7","3.3","46.81","34.4","25.5","36.4","83.1","26.6","13.0","226.9","4.15","10.78","0.15","15.0","24.4","94.5","0.073","0.626","8.6"
"Diadem Solstice Power 17 (1.20)","62","Fast","Polyester","1.2","NA","1.5","2.7","3.3","46.44","32.6","30.5","48.3","94.8","36.1","17.6","211.5","4.15","11.15","0.31","15.7","25.3","90.6","0.073","0.626","8.6"
"Diadem Solstice Pro 15L (1.35)","51","Fast","Polyester","1.35","NA","2.1","8.5","3.3","36.71","34.4","32.0","48.5","85.3","34.1","16.2","192.6","3.97","10.04","0.22","14.3","28","88.9","0.077","0.544","7.1"
"Diadem Solstice Pro 16L (1.25)","51","Fast","Polyester","1.25","1.32","6.7","7.6","9.4","36.05","34.6","32.0","48.1","84.0","33.7","15.9","190.3","3.37","11.30","0.17","14.8","29.3","88.5","NA","NA","NA"
"Diadem Solstice Pro 16L (1.25)","40","Slow","Polyester","0","NA","2.4","3.6","4.5","21.94","47.1","23.1","24.0","46.1","13.3","6.3","183.5","5.60","12.15","-0.02","17.6","44.7","93.7","0.081","0.589","7.3"
"Diadem Solstice Pro 16L (1.25)","40","Medium","Polyester","0","NA","2.4","3.6","4.5","22.25","41.3","31.0","40.1","62.4","24.2","11.0","170.3","5.60","11.84","0.38","17.9","44.9","89.1","0.081","0.589","7.3"
"Diadem Solstice Pro 16L (1.25)","40","Fast","Polyester","0","NA","2.4","3.6","4.5","22.20","38.5","36.0","50.3","72.5","32.6","14.9","157.7","5.60","11.89","0.41","17.9","45.1","83.0","0.081","0.589","7.3"
"Diadem Solstice Pro 16L (1.25)","51","Slow","Polyester","0","NA","2.4","3.6","4.5","34.84","42.5","20.8","21.4","56.2","14.6","7.2","201.7","4.37","11.51","-0.18","15.7","31","97.8","0.081","0.589","7.3"
"Diadem Solstice Pro 16L (1.25)","51","Medium","Polyester","0","NA","2.4","3.6","4.5","35.35","37.6","27.9","37.3","72.8","25.4","12.4","194.3","4.37","11.00","0.27","15.7","30.8","89.1","0.081","0.589","7.3"
"Diadem Solstice Pro 16L (1.25)","51","Fast","Polyester","0","NA","2.4","3.6","4.5","35.32","35.3","32.9","47.6","82.9","34.2","16.8","178.9","4.37","11.03","0.55","15.9","31.4","89.1","0.081","0.589","7.3"
"Diadem Solstice Pro 16L (1.25)","62","Slow","Polyester","0","NA","2.4","3.6","4.5","44.10","39.8","19.1","20.1","64.2","15.3","7.7","224.0","4.61","13.03","-0.35","17.2","28","97.6","0.081","0.589","7.3"
