Repository: aldooasdd/Tirtonic-

# Tirtonic String Finder — bundel implementasi

Letakkan folder ini di proyek website Tirtonic (misalnya `docs/string-finder/`), lalu minta developer membaca `PRD-string-finder.md` terlebih dulu.

```
PRD-string-finder.md        Spesifikasi lengkap (mulai dari sini)
PROMPTS-developer.md      Prompt developer per tahap (0, 1a, 1b, 1c, 1d)
data/
  twu_strings_raw.csv       Export asli TWU (tidak diubah)
  twu_strings_clean.csv     Data bersih untuk impor ke database
  strings.json              Format ringkas untuk engine acuan & tes
  cleaning-log.md           Semua nilai yang diperbaiki/dibuang
  dataset-stats.json        Statistik dataset

File: String Finder/tirtonic-string-finder/data/twu_strings_raw.csv (part 19 of 24)
"String","Ref. Ten. (lbs)","Swing Speed","Material","Gauge Nominal (mm)","Gauge Acutal (mm)","Stretch at 40 lbs (%)","Stretch at 51 lbs (%)","Stretch at 62 lbs (%)","Actual Pre-impact Tension (lbs)","Dwell Time (ms)","Deflection (mm)","Tension Change (lbs)","Peak Tension (lbs)","Peak Perp. Force (lbs)","Ave Perp. Force (lbs)","Stiffness (lb/in)","Static Loss lbs.","Stabilization Loss (lbs)","Impact Loss (lbs).","Total Loss (lbs)","Tension Loss (%)","Energy Return (%)","String/String COF","String/Ball COF","Spin Potential"
"Diadem Solstice Pro 16L (1.25)","62","Medium","Polyester","0","NA","2.4","3.6","4.5","44.65","35.3","26.1","35.5","80.3","26.2","12.9","212.0","4.61","12.48","0.11","17.2","27.9","94.1","0.081","0.589","7.3"
"Diadem Solstice Pro 16L (1.25)","62","Fast","Polyester","0","NA","2.4","3.6","4.5","44.65","33.4","31.0","46.1","90.6","35.1","17.3","194.9","4.61","12.48","0.55","17.6","28.6","91.0","0.081","0.589","7.3"
"Head Sonic Pro 16","62","Slow","Polyester","1.3","1.32","3.6","6.1","8.5","32.46","40.8","19.6","22.9","55.6","13.6","","242.9","10.94","18.34","-0.37","28.9","46.8","95.1","0.092","0.388","4.2"
"Head Sonic Pro 16","62","Medium","Polyester","1.3","1.32","3.6","6.1","8.5","33.14","37.0","26.5","37.7","71.0","23.5","","218.9","10.94","17.66","0.26","28.9","46.8","92.0","0.092","0.388","4.2"
"Head Sonic Pro 16","62","Fast","Polyester","1.3","1.32","3.6","6.1","8.5","33.12","35.1","31.9","48.5","81.8","32.6","","193.7","10.94","17.68","0.64","29.3","47.4","86.1","0.092","0.388","4.2"
"Head Sonic Pro 16","51","Slow","Polyester","1.3","1.32","3.6","6.1","8.5","21.72","45.5","22.0","24.9","46.5","12.8","","209.2","9.97","19.03","-0.11","28.9","57","92.7","0.092","0.388","4.2"
"Head Sonic Pro 16","51","Medium","Polyester","1.3","1.32","3.6","6.1","8.5","22.23","40.9","29.1","37.9","60.2","21.9","","181.7","9.97","18.52","-1.72","26.7","52.8","86.9","0.092","0.388","4.2"
"Head Sonic Pro 16","51","Fast","Polyester","1.3","1.32","3.6","6.1","8.5","22.27","38.8","34.4","46.7","69.0","29.7","","160.6","9.97","18.48","0.44","28.9","57","81.2","0.092","0.388","4.2"
"Head Sonic Pro 16","40","Slow","Polyester","1.3","1.32","3.6","6.1","8.5","13.21","50.5","24.5","25.8","39.0","11.9","","173.7","8.09","18.39","-0.02","26.5","66.7","89.7","0.092","0.388","4.2"
"Head Sonic Pro 16","40","Medium","Polyester","1.3","1.32","3.6","6.1","8.5","13.56","45.5","32.1","36.8","50.5","20.2","","146.3","8.09","18.04","0.20","26.2","66.3","81.0","0.092","0.388","4.2"
"Head Sonic Pro 16","40","Fast","Polyester","1.3","1.32","3.6","6.1","8.5","13.67","43.2","38.0","44.5","58.2","27.7","","125.2","8.09","17.93","0.84","26.9","67.7","74.1","0.092","0.388","4.2"
"Head Sonic Pro 17","62","Slow","Polyester","1.251","1.26","3.6","6.1","8.5","32.74","40.4","19.2","23.2","55.8","13.4","","253.7","10.89","18.11","-0.42","28.7","46.3","95.5","0.087","0.342","3.9"
"Head Sonic Pro 17","62","Medium","Polyester","1.251","1.26","3.6","6.1","8.5","33.43","36.4","26.1","38.4","71.9","23.4","","228.6","10.89","17.42","0.18","28.4","46.1","93.5","0.087","0.342","3.9"
"Head Sonic Pro 17","62","Fast","Polyester","1.251","1.26","3.6","6.1","8.5","33.45","34.5","31.2","48.5","82.0","31.9","","203.5","10.89","17.40","0.49","28.9","46.6","87.0","0.087","0.342","3.9"
"Head Sonic Pro 17","51","Slow","Polyester","1.251","1.26","3.6","6.1","8.5","22.91","44.8","21.7","24.3","47.2","12.8","","209.7","8.75","19.06","-0.29","27.6","54.3","94.3","0.087","0.342","3.9"
"Head Sonic Pro 17","51","Medium","Polyester","1.251","1.26","3.6","6.1","8.5","23.59","40.1","29.0","37.9","61.5","22.3","","184.0","8.75","18.38","0.37","27.6","54.2","88.4","0.087","0.342","3.9"
"Head Sonic Pro 17","51","Fast","Polyester","1.251","1.26","3.6","6.1","8.5","23.04","38.0","34.1","47.0","69.9","29.8","","164.6","8.75","18.93","0.15","27.8","54.9","83.9","0.087","0.342","3.9"
"Head Sonic Pro 17","40","Slow","Polyester","1.251","1.26","3.6","6.1","8.5","13.45","50.0","24.2","25.6","39.0","11.8","","177.2","8.16","18.08","0.04","26.2","66.2","89.9","0.087","0.342","3.9"
"Head Sonic Pro 17","40","Medium","Polyester","1.251","1.26","3.6","6.1","8.5","13.78","45.2","32.0","35.7","49.6","19.8","","142.3","8.16","17.75","0.55","26.5","66.7","80.3","0.087","0.342","3.9"
"Head Sonic Pro 17","40","Fast","Polyester","1.251","1.26","3.6","6.1","8.5","13.60","42.8","37.8","44.8","58.2","27.5","","126.9","8.16","17.93","0.39","26.5","66.7","76.2","0.087","0.342","3.9"
"Head Sonic Pro Edge 16","40","Slow","Polyester","1.3","NA","1.5","3.0","4.2","19.51","45.2","22.0","26.2","45.9","12.6","6.3","221.7","4.96","15.22","-0.20","20.1","50.3","92.0","0.076","0.363","4.8"
"Head Sonic Pro Edge 16","40","Medium","Polyester","1.3","NA","1.5","3.0","4.2","20.15","40.0","29.2","41.0","61.1","22.3","10.6","195.5","4.96","14.58","0.39","19.8","50.2","86.9","0.076","0.363","4.8"
"Head Sonic Pro Edge 16","40","Fast","Polyester","1.3","NA","1.5","3.0","4.2","20.11","37.7","34.0","50.3","70.3","29.9","14.2","176.0","4.96","14.62","0.57","20.1","50.8","82.6","0.076","0.363","4.8"
"Head Sonic Pro Edge 16","51","Slow","Polyester","1.3","NA","1.5","3.0","4.2","31.18","40.6","19.3","23.8","54.9","13.2","7.0","259.5","4.74","14.80","-0.35","19.2","37.8","95.6","0.076","0.363","4.8"
"Head Sonic Pro Edge 16","51","Medium","Polyester","1.3","NA","1.5","3.0","4.2","31.82","36.5","26.1","39.2","71.0","23.2","11.8","233.7","4.74","14.16","0.27","19.2","37.8","91.6","0.076","0.363","4.8"
"Head Sonic Pro Edge 16","51","Fast","Polyester","1.3","NA","1.5","3.0","4.2","31.80","34.6","31.8","48.7","80.5","32.0","15.5","194.9","4.74","14.18","0.60","19.6","38.5","87.0","0.076","0.363","4.8"
"Head Sonic Pro Edge 16","62","Slow","Polyester","1.3","NA","1.5","3.0","4.2","39.82","37.9","18.0","21.8","61.7","13.9","7.7","274.9","5.76","16.16","-0.66","21.2","34.4","97.8","0.076","0.363","4.8"
"Head Sonic Pro Edge 16","62","Medium","Polyester","1.3","NA","1.5","3.0","4.2","40.73","34.3","25.0","37.5","78.3","24.5","13.1","244.0","5.76","15.25","0.18","21.2","34.3","95.3","0.076","0.363","4.8"
"Head Sonic Pro Edge 16","62","Fast","Polyester","1.3","NA","1.5","3.0","4.2","40.73","32.6","29.9","47.6","88.4","33.1","17.1","216.6","5.76","15.25","0.62","21.6","35","87.4","0.076","0.363","4.8"
"Kirschbaum Spiky Shark 16","62","Slow","Polyester","1.3","1.31","1.8","3.3","3.9","36.89","38.8","18.2","24.5","61.3","14.0","","299.5","11.11","13.74","-0.20","24.7","39.9","94.9","0.072","0.541","7.5"
"Kirschbaum Spiky Shark 16","62","Medium","Polyester","1.3","1.31","1.8","3.3","3.9","37.33","35.1","25.2","41.7","78.9","24.8","","268.0","11.11","13.30","0.15","24.5","39.8","93.3","0.072","0.541","7.5"
"Kirschbaum Spiky Shark 16","62","Fast","Polyester","1.3","1.31","1.8","3.3","3.9","37.35","33.1","30.0","53.6","91.1","34.2","","241.7","11.11","13.28","0.53","24.9","40.4","87.4","0.072","0.541","7.5"
"Kirschbaum Spiky Shark 16","51","Slow","Polyester","1.3","1.31","1.8","3.3","3.9","26.97","42.0","20.1","26.7","53.6","13.4","","269.2","8.36","15.39","-0.17","23.6","46.5","92.9","0.072","0.541","7.5"
"Kirschbaum Spiky Shark 16","51","Medium","Polyester","1.3","1.31","1.8","3.3","3.9","27.34","37.6","27.0","43.2","70.6","23.8","","240.6","8.36","15.02","0.24","23.6","46.6","89.5","0.072","0.541","7.5"
"Kirschbaum Spiky Shark 16","51","Fast","Polyester","1.3","1.31","1.8","3.3","3.9","27.32","35.5","32.0","54.5","81.8","32.7","","216.0","8.36","15.04","0.64","24.0","47.4","85.6","0.072","0.541","7.5"
"Kirschbaum Spiky Shark 16","40","Slow","Polyester","1.3","1.31","1.8","3.3","3.9","16.65","46.5","22.8","28.9","45.4","13.0","","225.2","6.46","16.58","-0.09","22.9","57.8","90.8","0.072","0.541","7.5"
"Kirschbaum Spiky Shark 16","40","Medium","Polyester","1.3","1.31","1.8","3.3","3.9","17.07","41.3","30.0","43.9","60.9","22.8","","197.7","6.46","16.16","0.27","22.9","57.7","82.8","0.072","0.541","7.5"
"Kirschbaum Spiky Shark 16","40","Fast","Polyester","1.3","1.31","1.8","3.3","3.9","17.09","38.8","34.8","54.2","71.2","31.0","","182.3","6.46","16.14","0.66","23.4","58.6","78.9","0.072","0.541","7.5"
"Kirschbaum Spiky Shark 17","62","Slow","Polyester","1.25","1.30","2.4","4.5","6.1","37.40","38.5","18.1","23.8","61.3","13.8","","297.8","11.07","13.27","-0.20","24.3","39.1","97.4","0.072","0.533","7.4"
"Kirschbaum Spiky Shark 17","62","Medium","Polyester","1.25","1.30","2.4","4.5","6.1","37.75","34.9","25.0","41.7","79.4","24.8","","270.3","11.07","12.92","0.27","24.3","39.3","93.5","0.072","0.533","7.4"
"Kirschbaum Spiky Shark 17","62","Fast","Polyester","1.25","1.30","2.4","4.5","6.1","37.68","33.0","30.0","52.9","90.4","33.9","","238.3","11.07","12.99","0.59","24.7","39.9","87.6","0.072","0.533","7.4"
"Kirschbaum Spiky Shark 17","51","Slow","Polyester","1.25","1.30","2.4","4.5","6.1","23.68","43.3","20.9","26.9","50.5","13.2","","249.7","10.65","16.39","-0.20","26.9","52.9","93.7","0.072","0.533","7.4"
"Kirschbaum Spiky Shark 17","51","Medium","Polyester","1.25","1.30","2.4","4.5","6.1","24.28","38.7","28.0","42.1","66.4","23.2","","218.3","10.65","15.79","0.42","26.9","53","87.6","0.072","0.533","7.4"
"Kirschbaum Spiky Shark 17","51","Fast","Polyester","1.25","1.30","2.4","4.5","6.1","24.30","36.4","32.9","52.7","77.2","31.7","","197.7","10.65","15.77","0.71","27.1","53.5","83.5","0.072","0.533","7.4"
"Kirschbaum Spiky Shark 17","40","Slow","Polyester","1.25","1.30","2.4","4.5","6.1","11.36","49.9","24.1","28.9","40.4","12.1","","203.5","8.16","20.17","0.16","28.4","71.8","87.4","0.072","0.533","7.4"
"Kirschbaum Spiky Shark 17","40","Medium","Polyester","1.25","1.30","2.4","4.5","6.1","11.73","44.5","32.0","40.8","52.5","21.0","","162.3","8.16","19.80","0.59","28.4","71.9","78.9","0.072","0.533","7.4"
"Kirschbaum Spiky Shark 17","40","Fast","Polyester","1.25","1.30","2.4","4.5","6.1","11.73","41.8","37.0","51.4","63.3","29.2","","153.2","8.16","19.80","0.64","28.7","72.1","75.0","0.072","0.533","7.4"
"Wilson Spin Cycle 16L","40","Slow","Polyester","1.27","NA","2.4","4.2","5.2","14.88","47.9","23.2","27.6","42.3","12.3","5.9","207.5","7.08","17.73","0.06","24.9","62.7","90.4","0.1","0.42","4.2"
"Wilson Spin Cycle 16L","40","Medium","Polyester","1.27","NA","2.4","4.2","5.2","15.35","42.4","31.0","41.2","56.4","21.9","10.2","174.3","7.08","17.26","0.42","24.7","62.4","84.5","0.1","0.42","4.2"
"Wilson Spin Cycle 16L","40","Fast","Polyester","1.27","NA","2.4","4.2","5.2","15.30","39.8","36.0","50.7","65.9","29.7","13.1","158.9","7.08","17.31","0.50","24.9","62.7","78.7","0.1","0.42","4.2"
"Wilson Spin Cycle 16L","51","Slow","Polyester","1.27","NA","2.4","4.2","5.2","31.05","40.7","19.4","23.8","54.9","13.3","7.1","257.2","6.50","13.17","-0.15","19.6","38.5","96.4","0.1","0.42","4.2"
"Wilson Spin Cycle 16L","51","Medium","Polyester","1.27","NA","2.4","4.2","5.2","31.53","36.4","26.4","40.1","71.7","23.7","11.8","232.6","6.50","12.69","0.22","19.4","38.3","92.0","0.1","0.42","4.2"
"Wilson Spin Cycle 16L","51","Fast","Polyester","1.27","NA","2.4","4.2","5.2","31.55","34.4","31.6","50.5","82.0","32.5","16.2","205.7","6.50","12.67","0.48","19.6","38.7","87.6","0.1","0.42","4.2"
"Wilson Spin Cycle 16L","62","Slow","Polyester","1.27","NA","2.4","4.2","5.2","42.89","37.1","17.7","21.4","64.4","14.2","7.7","278.9","5.51","13.34","-0.26","18.5","30.1","97.4","0.1","0.42","4.2"
"Wilson Spin Cycle 16L","62","Medium","Polyester","1.27","NA","2.4","4.2","5.2","43.35","33.7","24.2","38.1","81.4","24.6","13.1","265.2","5.51","12.88","0.11","18.5","30","92.9","0.1","0.42","4.2"
"Wilson Spin Cycle 16L","62","Fast","Polyester","1.27","NA","2.4","4.2","5.2","43.33","31.9","29.2","49.4","92.6","33.9","17.1","234.3","5.51","12.90","0.46","19.0","30.6","90.2","0.1","0.42","4.2"
"Babolat SpiralTek 17","51","Fast","Nylon","1.25","NA","0.9","1.8","5.2","42.25","34.9","32.4","38.6","80.7","32.7","16.4","149.2","5.51","2.96","0.13","8.6","17","92.7","0.074","0.418","5.6"
"Wilson Stamina 16","62","Slow","Nylon","1.32","1.32","6.4","7.6","8.5","50.96","36.7","16.9","15.2","66.2","14.0","","214.9","7.34","3.44","0.07","10.8","17.6","98.2","0.124","0.372","3"
"Wilson Stamina 16","62","Medium","Nylon","1.32","1.32","6.4","7.6","8.5","50.63","34.0","24.1","32.0","82.5","24.9","","222.9","7.34","3.77","0.05","11.2","18.1","94.7","0.124","0.372","3"
"Wilson Stamina 16","62","Fast","Nylon","1.32","1.32","6.4","7.6","8.5","50.41","32.0","29.5","45.2","95.7","35.3","","210.9","7.34","3.99","0.18","11.5","18.6","94.3","0.124","0.372","3"
"Wilson Stamina 16","51","Slow","Nylon","1.32","1.32","6.4","7.6","8.5","40.55","40.1","18.2","16.3","56.9","13.0","","200.6","6.84","3.33","0.00","10.1","20","95.1","0.124","0.372","3"
"Wilson Stamina 16","51","Medium","Nylon","1.32","1.32","6.4","7.6","8.5","40.33","36.4","26.1","32.9","73.2","23.8","","196.0","6.84","3.55","0.04","10.4","20.6","95.1","0.124","0.372","3"
"Wilson Stamina 16","51","Fast","Nylon","1.32","1.32","6.4","7.6","8.5","40.13","34.2","31.7","45.4","85.6","33.9","","183.5","6.84","3.75","0.18","10.8","21.2","92.4","0.124","0.372","3"
"Wilson Stamina 16","40","Slow","Nylon","1.32","1.32","6.4","7.6","8.5","29.66","44.7","20.8","16.8","46.5","12.1","","157.7","6.62","3.41","0.00","10.1","25.3","98.4","0.124","0.372","3"
"Wilson Stamina 16","40","Medium","Nylon","1.32","1.32","6.4","7.6","8.5","29.55","39.7","29.0","33.3","62.8","22.8","","161.2","6.62","3.52","0.09","10.1","25.8","94.3","0.124","0.372","3"
"Wilson Stamina 16","40","Fast","Nylon","1.32","1.32","6.4","7.6","8.5","29.37","37.0","34.0","44.5","73.9","31.4","","156.6","6.62","3.70","0.11","10.4","26.3","90.8","0.124","0.372","3"
"Poly Star Strike 16 (1.30)","62","Slow","Polyester","1.3","1.30","1.8","3.0","4.5","33.01","39.8","19.0","25.1","58.0","13.8","","281.8","11.29","17.44","-0.48","28.2","45.8","94.9","0.081","0.414","5.1"
"Poly Star Strike 16 (1.30)","62","Medium","Polyester","1.3","1.30","1.8","3.0","4.5","33.80","35.9","26.0","40.8","74.7","24.3","","245.7","11.29","16.65","0.28","28.2","45.7","91.8","0.081","0.414","5.1"
"Poly Star Strike 16 (1.30)","62","Fast","Polyester","1.3","1.30","1.8","3.0","4.5","33.80","34.0","30.7","52.0","85.8","32.9","","224.6","11.29","16.65","0.53","28.4","46.1","85.7","0.081","0.414","5.1"
"Poly Star Strike 16 (1.30)","51","Slow","Polyester","1.3","1.30","1.8","3.0","4.5","25.51","42.4","20.1","26.5","52.0","13.1","","268.0","8.78","16.43","-0.51","24.7","48.7","95.1","0.081","0.414","5.1"
"Poly Star Strike 16 (1.30)","51","Medium","Polyester","1.3","1.30","1.8","3.0","4.5","26.35","38.1","27.3","41.0","67.5","23.0","","223.5","8.78","15.59","0.29","24.7","48.6","88.4","0.081","0.414","5.1"
"Poly Star Strike 16 (1.30)","51","Fast","Polyester","1.3","1.30","1.8","3.0","4.5","26.37","36.2","32.1","50.9","77.4","31.1","","201.2","8.78","15.57","0.57","24.9","49.1","82.8","0.081","0.414","5.1"
"Poly Star Strike 16 (1.30)","40","Slow","Polyester","1.3","1.30","1.8","3.0","4.5","18.61","45.6","22.0","27.3","46.1","12.6","","229.7","6.70","14.38","-0.18","20.9","52.7","89.7","0.081","0.414","5.1"
"Poly Star Strike 16 (1.30)","40","Medium","Polyester","1.3","1.30","1.8","3.0","4.5","19.07","40.6","29.1","41.0","60.2","21.9","","197.7","6.70","13.92","0.37","20.9","52.9","85.6","0.081","0.414","5.1"
"Poly Star Strike 16 (1.30)","40","Fast","Polyester","1.3","1.30","1.8","3.0","4.5","19.10","38.4","34.0","51.4","70.3","30.0","","180.0","6.70","13.89","0.49","21.2","53.1","78.9","0.081","0.414","5.1"
"Poly Star Strike 16L (1.25)","62","Slow","Polyester","1.25","1.27","2.4","3.9","5.2","32.04","40.5","19.6","24.3","56.2","13.8","","254.9","12.17","17.53","-0.31","29.3","47.6","95.1","0.087","0.415","4.8"
"Poly Star Strike 16L (1.25)","62","Medium","Polyester","1.25","1.27","2.4","3.9","5.2","32.55","36.6","26.0","39.7","72.3","23.5","","237.7","12.17","17.02","0.27","29.5","47.7","90.4","0.087","0.415","4.8"
"Poly Star Strike 16L (1.25)","62","Fast","Polyester","1.25","1.27","2.4","3.9","5.2","32.50","34.8","31.4","50.5","83.1","32.6","","208.6","12.17","17.07","0.55","29.8","48.3","85.9","0.087","0.415","4.8"
"Poly Star Strike 16L (1.25)","51","Slow","Polyester","1.25","1.27","2.4","3.9","5.2","24.96","43.2","20.7","25.8","50.7","13.2","","244.0","8.16","17.60","-0.22","25.6","50.3","94.5","0.087","0.415","4.8"
"Poly Star Strike 16L (1.25)","51","Medium","Polyester","1.25","1.27","2.4","3.9","5.2","25.31","39.1","28.0","39.7","65.0","22.7","","205.7","8.16","17.25","0.39","25.8","50.9","88.7","0.087","0.415","4.8"
"Poly Star Strike 16L (1.25)","51","Fast","Polyester","1.25","1.27","2.4","3.9","5.2","25.20","37.0","33.1","49.4","74.7","30.8","","184.0","8.16","17.36","0.55","26.0","51.4","82.1","0.087","0.415","4.8"
"Poly Star Strike 16L (1.25)","40","Slow","Polyester","1.25","1.27","2.4","3.9","5.2","17.79","46.8","22.7","26.0","43.9","12.5","","204.6","6.84","15.06","-0.09","21.8","54.9","91.4","0.087","0.415","4.8"
"Poly Star Strike 16L (1.25)","40","Medium","Polyester","1.25","1.27","2.4","3.9","5.2","18.19","42.0","30.0","38.6","56.9","21.3","","174.9","6.84","14.66","0.40","21.8","55.2","83.2","0.087","0.415","4.8"
"Poly Star Strike 16L (1.25)","40","Fast","Polyester","1.25","1.27","2.4","3.9","5.2","18.13","39.8","35.2","48.7","66.8","29.4","","159.4","6.84","14.72","0.49","22.1","55.6","79.4","0.087","0.415","4.8"
"Babolat Super Fine Play 16","62","Slow","Nylon","1.3","1.34","NA","NA","8.8","50.87","36.6","16.9","15.0","65.9","13.9","","212.0","8.22","2.65","0.02","10.8","17.6","98.2","0.1","0.378","3.8"
"Babolat Super Fine Play 16","62","Medium","Nylon","1.3","1.34","NA","NA","8.8","50.36","33.6","24.0","31.5","82.0","24.6","","222.9","8.22","3.16","0.04","11.5","18.5","98.4","0.1","0.378","3.8"
"Babolat Super Fine Play 16","62","Fast","Nylon","1.3","1.34","NA","NA","8.8","49.99","31.8","29.0","45.4","95.5","34.6","","219.5","8.22","3.53","0.13","11.9","19.2","94.3","0.1","0.378","3.8"
"Babolat Super Fine Play 16","51","Slow","Nylon","1.3","1.34","NA","NA","8.8","40.46","39.7","18.1","15.9","56.4","12.8","","197.2","7.50","2.76","0.02","10.4","20.3","97.4","0.1","0.378","3.8"
"Babolat Super Fine Play 16","51","Medium","Nylon","1.3","1.34","NA","NA","8.8","40.13","36.0","26.0","33.1","73.2","23.8","","198.3","7.50","3.09","0.09","10.6","21","96.2","0.1","0.378","3.8"
"Babolat Super Fine Play 16","51","Fast","Nylon","1.3","1.34","NA","NA","8.8","39.80","33.9","31.0","45.4","85.1","33.1","","191.5","7.50","3.42","0.09","11.0","21.7","94.1","0.1","0.378","3.8"
"Babolat Super Fine Play 16","40","Slow","Nylon","1.3","1.34","NA","NA","8.8","27.85","44.9","21.0","17.2","45.2","11.8","","158.9","8.45","3.39","-0.04","11.9","29.7","96.2","0.1","0.378","3.8"
"Babolat Super Fine Play 16","40","Medium","Nylon","1.3","1.34","NA","NA","8.8","27.74","40.0","29.0","33.5","61.3","22.2","","161.7","8.45","3.50","0.07","11.9","30.3","92.5","0.1","0.378","3.8"
"Babolat Super Fine Play 16","40","Fast","Nylon","1.3","1.34","NA","NA","8.8","27.56","37.5","34.1","44.5","72.1","30.7","","154.9","8.45","3.68","0.15","12.3","30.9","89.1","0.1","0.378","3.8"
"Kirschbaum Super Smash 16/1.30","62","Slow","Polyester","1.3","1.34","1.5","2.3","3.6","34.91","39.0","18.1","26.9","61.7","14.0","","333.2","10.67","16.16","-0.33","26.5","42.9","97.4","0.08","0.424","5.3"
"Kirschbaum Super Smash 16/1.30","62","Medium","Polyester","1.3","1.34","1.5","2.3","3.6","35.54","34.8","25.7","45.9","81.4","26.2","","281.8","10.67","15.53","0.15","26.5","42.7","90.6","0.08","0.424","5.3"
"Kirschbaum Super Smash 16/1.30","62","Fast","Polyester","1.3","1.34","1.5","2.3","3.6","35.61","33.0","30.0","58.2","93.7","35.2","","262.9","10.67","15.46","0.55","26.7","43.2","87.0","0.08","0.424","5.3"
"Kirschbaum Super Smash 16/1.30","51","Slow","Polyester","1.3","1.34","1.5","2.3","3.6","24.81","42.5","20.0","28.4","53.1","13.3","","287.5","8.49","17.42","-0.24","25.6","50.6","92.4","0.08","0.424","5.3"
"Kirschbaum Super Smash 16/1.30","51","Medium","Polyester","1.3","1.34","1.5","2.3","3.6","25.51","37.7","27.7","45.4","71.0","24.6","","240.6","8.49","16.72","0.33","25.6","50.3","87.4","0.08","0.424","5.3"
"Kirschbaum Super Smash 16/1.30","51","Fast","Polyester","1.3","1.34","1.5","2.3","3.6","25.51","35.8","32.0","56.0","81.4","32.6","","221.7","8.49","16.72","0.48","25.6","50.7","80.8","0.08","0.424","5.3"
"Kirschbaum Super Smash 16/1.30","40","Slow","Polyester","1.3","1.34","1.5","2.3","3.6","17.93","45.3","22.0","29.8","47.8","13.1","","251.5","4.63","17.13","-0.15","21.6","54.4","90.6","0.08","0.424","5.3"
"Kirschbaum Super Smash 16/1.30","40","Medium","Polyester","1.3","1.34","1.5","2.3","3.6","18.52","40.0","29.0","46.5","65.0","23.6","","224.6","4.63","16.54","0.33","21.6","54.2","84.3","0.08","0.424","5.3"
"Kirschbaum Super Smash 16/1.30","40","Fast","Polyester","1.3","1.34","1.5","2.3","3.6","18.52","37.8","34.0","55.1","73.6","31.3","","193.7","4.63","16.54","0.33","21.6","54.2","76.4","0.08","0.424","5.3"
"Kirschbaum Super Smash 17 (1.25)","62","Slow","Polyester","1.25","1.25","1.8","2.7","4.8","37.15","37.9","18.0","24.9","62.0","14.0","","311.5","9.50","15.09","-0.38","24.3","39.2","95.6","0.08","0.453","5.7"
"Kirschbaum Super Smash 17 (1.25)","62","Medium","Polyester","1.25","1.25","1.8","2.7","4.8","37.90","34.3","24.5","42.1","80.0","24.5","","285.8","9.50","14.34","0.15","24.0","38.9","92.7","0.08","0.453","5.7"
"Kirschbaum Super Smash 17 (1.25)","62","Fast","Polyester","1.25","1.25","1.8","2.7","4.8","37.90","32.5","29.2","54.0","91.9","33.6","","256.6","9.50","14.34","0.55","24.5","39.5","87.6","0.08","0.453","5.7"
"Kirschbaum Super Smash 17 (1.25)","51","Slow","Polyester","1.25","1.25","1.8","2.7","4.8","26.20","41.5","20.0","26.7","52.9","13.2","","271.5","8.07","16.45","-0.35","24.3","47.7","95.1","0.08","0.453","5.7"
"Kirschbaum Super Smash 17 (1.25)","51","Medium","Polyester","1.25","1.25","1.8","2.7","4.8","26.88","37.3","27.0","42.1","69.0","23.3","","234.3","8.07","15.77","0.27","24.0","47.5","88.4","0.08","0.453","5.7"
"Kirschbaum Super Smash 17 (1.25)","51","Fast","Polyester","1.25","1.25","1.8","2.7","4.8","26.86","35.3","31.9","52.9","79.8","31.9","","210.9","8.07","15.79","0.51","24.5","48","83.2","0.08","0.453","5.7"
"Kirschbaum Super Smash 17 (1.25)","40","Slow","Polyester","1.25","1.25","1.8","2.7","4.8","18.85","44.3","21.8","28.4","47.2","12.9","","241.7","5.36","15.48","-0.05","20.7","52.4","92.4","0.08","0.453","5.7"
"Kirschbaum Super Smash 17 (1.25)","40","Medium","Polyester","1.25","1.25","1.8","2.7","4.8","19.16","39.8","28.2","43.2","62.2","21.9","","220.6","5.36","15.17","0.42","20.9","52.8","84.6","0.08","0.453","5.7"
"Kirschbaum Super Smash 17 (1.25)","40","Fast","Polyester","1.25","1.25","1.8","2.7","4.8","19.10","37.6","33.9","53.4","72.5","30.7","","189.7","5.36","15.23","0.38","20.9","52.8","80.1","0.08","0.453","5.7"
"Kirschbaum Super Smash Spiky 1.20","62","Slow","Polyester","1.2","1.20","2.4","3.9","5.5","35.10","39.1","18.3","24.7","59.8","13.7","","298.3","10.54","16.10","-0.27","26.5","42.7","96.4","0.095","0.48","5.1"
"Kirschbaum Super Smash Spiky 1.20","62","Medium","Polyester","1.2","1.20","2.4","3.9","5.5","35.68","35.3","25.8","41.7","77.4","24.9","","254.9","10.54","15.52","0.18","26.2","42.5","91.0","0.095","0.48","5.1"
"Kirschbaum Super Smash Spiky 1.20","62","Fast","Polyester","1.2","1.20","2.4","3.9","5.5","35.70","33.4","30.0","53.6","89.3","33.5","","241.2","10.54","15.50","0.55","26.7","43.1","89.1","0.095","0.48","5.1"
"Kirschbaum Super Smash Spiky 1.20","51","Slow","Polyester","1.2","1.20","2.4","3.9","5.5","24.41","42.7","20.2","27.3","51.8","13.1","","272.6","9.88","16.43","-0.11","26.2","51.7","92.9","0.095","0.48","5.1"
"Kirschbaum Super Smash Spiky 1.20","51","Medium","Polyester","1.2","1.20","2.4","3.9","5.5","24.67","38.5","28.0","42.1","66.8","23.4","","218.9","9.88","16.17","0.30","26.2","52","89.3","0.095","0.48","5.1"
"Kirschbaum Super Smash Spiky 1.20","51","Fast","Polyester","1.2","1.20","2.4","3.9","5.5","24.67","36.3","32.4","52.9","77.6","31.5","","205.2","9.88","16.17","0.66","26.7","52.7","83.7","0.095","0.48","5.1"
"Kirschbaum Super Smash Spiky 1.20","40","Slow","Polyester","1.2","1.20","2.4","3.9","5.5","13.54","48.1","23.8","28.7","42.1","12.5","","205.2","7.67","18.48","-0.06","26.0","65.7","89.7","0.095","0.48","5.1"
"Kirschbaum Super Smash Spiky 1.20","40","Medium","Polyester","1.2","1.20","2.4","3.9","5.5","14.02","43.0","30.4","41.5","55.6","21.1","","182.9","7.67","18.00","0.37","26.0","65.6","81.7","0.095","0.48","5.1"
"Kirschbaum Super Smash Spiky 1.20","40","Fast","Polyester","1.2","1.20","2.4","3.9","5.5","14.00","40.5","36.0","52.5","66.4","29.9","","164.6","7.67","18.02","0.62","26.2","66.3","76.6","0.095","0.48","5.1"
"Kirschbaum Super Smash Spiky 16/1.30","62","Slow","Polyester","1.3","1.32","1.5","2.4","4.2","35.06","39.0","18.1","26.5","61.5","13.9","","328.6","11.11","15.57","-0.35","26.2","42.6","95.6","0.09","0.446","5"
"Kirschbaum Super Smash Spiky 16/1.30","62","Medium","Polyester","1.3","1.32","1.5","2.4","4.2","35.68","34.7","25.6","45.9","81.4","26.1","","283.5","11.11","14.95","0.27","26.2","42.6","91.6","0.09","0.446","5"
"Kirschbaum Super Smash Spiky 16/1.30","62","Fast","Polyester","1.3","1.32","1.5","2.4","4.2","35.70","32.9","30.0","58.2","93.7","35.2","","262.3","11.11","14.93","0.53","26.7","43","87.0","0.09","0.446","5"
"Kirschbaum Super Smash Spiky 16/1.30","51","Slow","Polyester","1.3","1.32","1.5","2.4","4.2","22.93","43.2","20.2","28.4","51.4","13.0","","281.8","10.10","17.69","-0.24","27.6","54.3","93.9","0.09","0.446","5"
"Kirschbaum Super Smash Spiky 16/1.30","51","Medium","Polyester","1.3","1.32","1.5","2.4","4.2","23.57","38.3","28.0","45.9","69.2","24.3","","237.2","10.10","17.05","0.31","27.3","54.1","86.7","0.09","0.446","5"
"Kirschbaum Super Smash Spiky 16/1.30","51","Fast","Polyester","1.3","1.32","1.5","2.4","4.2","23.57","36.1","32.4","56.0","79.6","32.2","","216.6","10.10","17.05","0.53","27.8","54.6","80.6","0.09","0.446","5"
"Kirschbaum Super Smash Spiky 16/1.30","40","Slow","Polyester","1.3","1.32","1.5","2.4","4.2","14.35","47.1","22.8","30.6","45.2","12.8","","240.6","6.73","18.61","0.06","25.4","64","90.4","0.09","0.446","5"
"Kirschbaum Super Smash Spiky 16/1.30","40","Medium","Polyester","1.3","1.32","1.5","2.4","4.2","14.75","41.5","30.0","46.3","61.1","22.9","","208.6","6.73","18.21","0.40","25.4","63.8","82.6","0.09","0.446","5"
"Kirschbaum Super Smash Spiky 16/1.30","40","Fast","Polyester","1.3","1.32","1.5","2.4","4.2","14.77","39.2","35.0","56.2","71.0","31.1","","185.7","6.73","18.19","0.53","25.4","64.1","76.6","0.09","0.446","5"
"Kirschbaum Super Smash Spiky 17 (1.25)","62","Slow","Polyester","1.25","1.29","1.5","3.0","4.5","36.34","38.0","18.0","25.4","61.7","13.9","","318.3","10.65","14.75","-0.35","25.1","40.6","98.2","0.074","0.386","5.2"
"Kirschbaum Super Smash Spiky 17 (1.25)","62","Medium","Polyester","1.25","1.29","1.5","3.0","4.5","36.98","34.4","24.6","42.6","79.4","24.4","","286.3","10.65","14.11","0.18","24.9","40.4","92.5","0.074","0.386","5.2"
"Kirschbaum Super Smash Spiky 17 (1.25)","62","Fast","Polyester","1.25","1.29","1.5","3.0","4.5","36.96","32.5","29.6","54.7","91.5","33.9","","253.2","10.65","14.13","0.56","25.4","41","88.4","0.074","0.386","5.2"
"Kirschbaum Super Smash Spiky 17 (1.25)","51","Slow","Polyester","1.25","1.29","1.5","3.0","4.5","24.37","42.0","20.0","27.3","51.8","12.9","","277.7","9.26","17.09","-0.63","25.8","50.7","93.5","0.074","0.386","5.2"
"Kirschbaum Super Smash Spiky 17 (1.25)","51","Medium","Polyester","1.25","1.29","1.5","3.0","4.5","25.40","37.5","27.0","43.4","69.0","23.3","","242.3","9.26","16.06","0.40","25.8","50.7","88.4","0.074","0.386","5.2"
"Kirschbaum Super Smash Spiky 17 (1.25)","51","Fast","Polyester","1.25","1.29","1.5","3.0","4.5","25.42","35.5","32.0","54.0","79.4","31.8","","214.3","9.26","16.04","0.55","25.8","51","82.8","0.074","0.386","5.2"
"Kirschbaum Super Smash Spiky 17 (1.25)","40","Slow","Polyester","1.25","1.29","1.5","3.0","4.5","14.82","46.2","22.1","30.0","44.8","12.4","","248.6","6.35","18.52","-0.35","24.5","61.8","90.4","0.074","0.386","5.2"
"Kirschbaum Super Smash Spiky 17 (1.25)","40","Medium","Polyester","1.25","1.29","1.5","3.0","4.5","15.59","41.0","29.8","44.1","59.5","22.2","","201.2","6.35","17.75","0.33","24.5","61.6","83.2","0.074","0.386","5.2"
"Kirschbaum Super Smash Spiky 17 (1.25)","40","Fast","Polyester","1.25","1.29","1.5","3.0","4.5","15.59","38.8","34.1","54.2","69.9","29.8","","189.7","6.35","17.75","0.51","24.7","62","78.7","0.074","0.386","5.2"
"Toroline Super Toro 17 (1.23)","51","Fast","Polyester","1.23","1.26","1.5","2.4","4.8","33.30","35.1","32.0","47.8","81.1","32.5","15.4","189.7","4.87","12.55","0.18","17.6","34.7","85.2","0.076","0.594","7.8"
"LaserFibre Supernatural Gut Pro Stock 16","51","Slow","Nylon","1.3","1.32","NA","NA","10.0","37.71","41.0","19.0","15.4","53.1","12.6","","173.2","8.95","4.06","-0.08","13.0","25.5","95.8","NA","NA","NA"
"LaserFibre Supernatural Gut Pro Stock 16","51","Medium","Nylon","1.3","1.32","NA","NA","10.0","37.42","37.4","27.1","30.2","67.7","22.9","","168.0","8.95","4.35","0.09","13.5","26.4","95.1","NA","NA","NA"
"LaserFibre Supernatural Gut Pro Stock 16","51","Fast","Nylon","1.3","1.32","NA","NA","10.0","37.20","35.2","32.1","41.0","78.3","31.3","","162.3","8.95","4.57","0.24","13.7","27.1","91.2","NA","NA","NA"
"LaserFibre Supernatural Gut Pro Stock 16","40","Slow","Nylon","1.3","1.32","NA","NA","10.0","28.27","45.3","21.0","15.2","43.4","11.4","","140.0","7.54","3.88","-0.04","11.5","28.7","94.9","NA","NA","NA"
"LaserFibre Supernatural Gut Pro Stock 16","40","Medium","Nylon","1.3","1.32","NA","NA","10.0","28.20","40.7","29.7","29.8","58.0","21.5","","137.7","7.54","3.95","0.11","11.7","29.2","93.9","NA","NA","NA"
"LaserFibre Supernatural Gut Pro Stock 16","40","Fast","Nylon","1.3","1.32","NA","NA","10.0","28.00","38.4","35.0","39.7","67.7","29.7","","131.4","7.54","4.15","0.19","11.9","29.9","88.7","NA","NA","NA"
"LaserFibre Supernatural Gut Pro Stock 16","62","Slow","Nylon","1.3","1.32","NA","NA","10.0","48.25","37.6","17.2","14.3","62.6","13.5","","196.0","9.04","4.45","0.05","13.5","21.9","96.4","NA","NA","NA"
"LaserFibre Supernatural Gut Pro Stock 16","62","Medium","Nylon","1.3","1.32","NA","NA","10.0","47.83","34.6","25.0","29.8","77.6","24.3","","194.3","9.04","4.87","0.16","14.1","22.8","97.0","NA","NA","NA"
"LaserFibre Supernatural Gut Pro Stock 16","62","Fast","Nylon","1.3","1.32","NA","NA","10.0","47.47","32.8","30.0","41.7","89.3","33.5","","188.6","9.04","5.23","0.28","14.6","23.6","95.1","NA","NA","NA"
"LaserFibre Supreme 2.0 16 (1.30)","51","Fast","Nylon/Polyurethane","1.3","1.32","NA","NA","10.0","40.73","34.8","32.0","37.0","77.6","31.1","16.1","146.3","4.48","5.51","0.16","10.1","20","94.5","NA","NA","NA"
"LaserFibre Supreme 2.0 17 (1.25)","51","Fast","Nylon/Polyurethane","1.25","1.25","1.8","4.5","5.5","40.97","35.0","32.1","36.2","77.2","30.9","16.2","142.9","4.50","5.25","0.24","9.9","19.7","94.5","NA","NA","NA"
"Forten Sweet 16","62","Slow","Nylon","1.3","NA","7.6","9.1","10.0","49.79","36.5","17.0","16.1","65.9","14.0","","226.3","7.10","4.85","-0.11","11.9","19.2","97.8","0.122","0.412","3.4"
"Forten Sweet 16","62","Medium","Nylon","1.3","NA","7.6","9.1","10.0","49.61","33.6","24.0","31.8","81.4","24.4","","224.6","7.10","5.03","0.04","12.1","19.7","95.3","0.122","0.412","3.4"
"Forten Sweet 16","62","Fast","Nylon","1.3","NA","7.6","9.1","10.0","49.39","31.9","28.8","45.0","94.4","34.0","","221.2","7.10","5.25","0.39","12.8","20.6","94.1","0.122","0.412","3.4"
"Forten Sweet 16","51","Slow","Nylon","1.3","NA","7.6","9.1","10.0","39.73","39.9","18.7","16.3","56.0","13.1","","190.3","6.48","4.51","0.00","11.0","21.7","99.0","0.122","0.412","3.4"
"Forten Sweet 16","51","Medium","Nylon","1.3","NA","7.6","9.1","10.0","39.60","36.1","26.0","31.8","71.2","23.2","","190.9","6.48","4.64","0.09","11.2","22.1","94.7","0.122","0.412","3.4"
"Forten Sweet 16","51","Fast","Nylon","1.3","NA","7.6","9.1","10.0","39.43","34.0","31.0","44.5","84.0","32.6","","188.6","6.48","4.81","0.18","11.5","22.6","92.7","0.122","0.412","3.4"
"Forten Sweet 16","40","Slow","Nylon","1.3","NA","7.6","9.1","10.0","30.45","43.4","20.1","16.3","46.7","11.8","","165.2","5.62","3.62","0.00","9.3","23.3","95.6","0.122","0.412","3.4"
"Forten Sweet 16","40","Medium","Nylon","1.3","NA","7.6","9.1","10.0","30.32","39.2","28.0","32.0","62.4","21.9","","165.7","5.62","3.75","0.09","9.5","23.8","93.7","0.122","0.412","3.4"
"Forten Sweet 16","40","Fast","Nylon","1.3","NA","7.6","9.1","10.0","30.14","36.7","33.7","43.4","73.6","31.1","","155.4","5.62","3.93","0.17","9.7","24.5","88.9","0.122","0.412","3.4"
"Prince Syn Gut Original 16","62","Slow","Nylon","1.3","1.3","6.7","7.6","8.5","51.02","36.7","17.1","15.4","66.4","14.2","","214.9","6.28","4.44","-0.11","10.6","17.2","97.6","0.124","0.358","2.9"
"Prince Syn Gut Original 16","62","Medium","Nylon","1.3","1.3","6.7","7.6","8.5","50.87","33.2","26.0","35.7","86.4","28.1","","214.3","6.28","4.59","0.29","11.2","18.1","95.6","0.124","0.358","2.9"
"Prince Syn Gut Original 16","62","Fast","Nylon","1.3","1.3","6.7","7.6","8.5","50.47","31.6","30.2","47.8","98.3","37.1","","214.3","6.28","4.99","0.26","11.5","18.7","94.1","0.124","0.358","2.9"
"Prince Syn Gut Original 16","51","Slow","Nylon","1.3","1.3","6.7","7.6","8.5","40.77","40.1","18.5","16.3","57.1","13.3","","193.7","5.71","4.24","0.02","9.9","19.7","96.6","0.124","0.358","2.9"
"Prince Syn Gut Original 16","51","Medium","Nylon","1.3","1.3","6.7","7.6","8.5","40.64","35.4","28.0","36.6","77.2","27.0","","189.7","5.71","4.37","0.11","10.1","20.1","96.4","0.124","0.358","2.9"
"Prince Syn Gut Original 16","51","Fast","Nylon","1.3","1.3","6.7","7.6","8.5","40.46","33.5","32.2","48.7","89.1","35.8","","191.5","5.71","4.55","0.22","10.6","20.7","92.0","0.124","0.358","2.9"
"Prince Syn Gut Original 16","40","Slow","Nylon","1.3","1.3","6.7","7.6","8.5","29.68","44.3","21.0","17.2","47.0","12.3","","159.4","5.71","4.30","0.04","10.1","25.3","98.0","0.124","0.358","2.9"
"Prince Syn Gut Original 16","40","Medium","Nylon","1.3","1.3","6.7","7.6","8.5","29.52","38.7","30.9","37.3","66.8","25.8","","158.3","5.71","4.46","0.08","10.1","25.8","92.5","0.124","0.358","2.9"
"Prince Syn Gut Original 16","40","Fast","Nylon","1.3","1.3","6.7","7.6","8.5","29.41","36.5","35.2","47.8","77.2","34.0","","157.2","5.71","4.57","0.19","10.6","26.4","89.3","0.124","0.358","2.9"
"Prince Syn Gut Original 17","62","Slow","Nylon","1.25","1.24","7.3","8.5","9.4","52.59","36.3","16.9","14.3","67.0","14.2","","204.6","5.29","3.86","-0.07","9.0","14.7","95.8","0.112","0.421","3.8"
"Prince Syn Gut Original 17","62","Medium","Nylon","1.25","1.24","7.3","8.5","9.4","52.30","33.8","24.0","29.3","81.8","24.5","","207.5","5.29","4.15","-0.05","9.5","15.2","97.0","0.112","0.421","3.8"
"Prince Syn Gut Original 17","62","Fast","Nylon","1.25","1.24","7.3","8.5","9.4","52.13","32.0","29.0","42.3","94.4","34.2","","204.6","5.29","4.32","0.38","9.9","16.2","95.1","0.112","0.421","3.8"
"Prince Syn Gut Original 17","51","Slow","Nylon","1.25","1.24","7.3","8.5","9.4","42.91","39.1","18.0","15.4","58.4","13.2","","193.2","4.65","3.16","-0.09","7.7","15.2","95.1","0.112","0.421","3.8"
"Prince Syn Gut Original 17","51","Medium","Nylon","1.25","1.24","7.3","8.5","9.4","42.78","35.9","25.9","30.2","73.0","23.7","","182.9","4.65","3.29","0.00","7.9","15.7","94.9","0.112","0.421","3.8"
"Prince Syn Gut Original 17","51","Fast","Nylon","1.25","1.24","7.3","8.5","9.4","42.60","33.9","30.9","42.6","85.1","32.9","","180.6","4.65","3.47","0.26","8.4","16.5","92.7","0.112","0.421","3.8"
"Prince Syn Gut Original 17","40","Slow","Nylon","1.25","1.24","7.3","8.5","9.4","31.18","43.7","20.2","15.7","46.7","11.9","","155.4","5.14","3.37","0.00","8.6","21.4","94.7","0.112","0.421","3.8"
"Prince Syn Gut Original 17","40","Medium","Nylon","1.25","1.24","7.3","8.5","9.4","31.07","39.4","28.1","31.1","62.2","21.8","","160.0","5.14","3.48","0.02","8.6","21.8","93.7","0.112","0.421","3.8"
"Prince Syn Gut Original 17","40","Fast","Nylon","1.25","1.24","7.3","8.5","9.4","30.96","37.0","33.9","42.3","73.4","31.1","","149.7","5.14","3.59","0.11","8.8","22.3","91.0","0.112","0.421","3.8"
"Head Synthetic Gut 16","51","Slow","Nylon","1.3","1.31","NA","NA","9.1","39.34","40.1","18.1","15.7","55.1","12.5","","194.9","7.41","3.97","-0.02","11.2","22.4","96.6","0.11","0.394","3.6"
"Head Synthetic Gut 16","51","Medium","Nylon","1.3","1.31","NA","NA","9.1","39.16","36.5","26.1","31.5","70.6","23.0","","188.0","7.41","4.15","0.07","11.7","22.9","96.2","0.11","0.394","3.6"
"Head Synthetic Gut 16","51","Fast","Nylon","1.3","1.31","NA","NA","9.1","38.98","34.4","31.8","44.1","83.1","33.0","","177.2","7.41","4.33","0.22","11.9","23.6","92.9","0.11","0.394","3.6"
"Head Synthetic Gut 16","40","Slow","Nylon","1.3","1.31","NA","NA","9.1","29.79","43.9","20.1","16.5","46.5","11.6","","168.0","5.95","3.95","-0.04","9.9","24.8","94.7","0.11","0.394","3.6"
"Head Synthetic Gut 16","40","Medium","Nylon","1.3","1.31","NA","NA","9.1","29.75","39.4","28.7","32.6","62.4","22.4","","160.6","5.95","3.99","0.11","10.1","25.3","92.9","0.11","0.394","3.6"
"Head Synthetic Gut 16","40","Fast","Nylon","1.3","1.31","NA","NA","9.1","29.59","37.1","34.0","43.4","73.2","31.1","","152.6","5.95","4.15","0.20","10.4","25.9","90.4","0.11","0.394","3.6"
"Klip Synthetic Gut 16","62","Slow","Nylon","1.29","1.31","NA","NA","11.8","48.60","37.6","17.1","13.7","62.4","13.3","","191.5","8.73","4.41","0.00","13.2","21.3","96.4","0.085","0.358","4.2"
"Klip Synthetic Gut 16","62","Medium","Nylon","1.29","1.31","NA","NA","11.8","48.22","34.6","25.0","29.8","77.8","24.3","","193.7","8.73","4.79","0.11","13.7","22.1","95.3","0.085","0.358","4.2"
"Klip Synthetic Gut 16","62","Fast","Nylon","1.29","1.31","NA","NA","11.8","47.89","32.8","30.0","41.7","89.5","33.6","","188.0","8.73","5.12","0.22","14.1","22.8","95.1","0.085","0.358","4.2"
"Klip Synthetic Gut 16","51","Slow","Nylon","1.29","1.31","NA","NA","11.8","38.68","40.9","19.0","15.0","53.8","12.7","","169.7","7.61","4.43","-0.08","11.9","23.6","97.6","0.085","0.358","4.2"
"Klip Synthetic Gut 16","51","Medium","Nylon","1.29","1.31","NA","NA","11.8","38.54","37.1","27.0","29.8","68.4","23.0","","165.7","7.61","4.57","0.06","12.1","24.1","94.7","0.085","0.358","4.2"
"Klip Synthetic Gut 16","51","Fast","Nylon","1.29","1.31","NA","NA","11.8","38.32","35.0","32.0","41.7","80.0","32.0","","165.7","7.61","4.79","0.20","12.6","24.8","91.6","0.085","0.358","4.2"
"Klip Synthetic Gut 16","40","Slow","Nylon","1.29","1.31","NA","NA","11.8","29.00","45.1","21.0","15.7","44.5","11.7","","143.4","6.84","3.85","-0.02","10.6","26.9","96.2","0.085","0.358","4.2"
"Klip Synthetic Gut 16","40","Medium","Nylon","1.29","1.31","NA","NA","11.8","28.89","40.4","29.2","30.2","59.1","21.6","","143.4","6.84","3.96","0.09","10.8","27.4","93.9","0.085","0.358","4.2"
"Klip Synthetic Gut 16","40","Fast","Nylon","1.29","1.31","NA","NA","11.8","28.71","37.9","34.8","40.8","69.7","30.2","","137.2","6.84","4.14","0.16","11.2","28.1","89.1","0.085","0.358","4.2"
"Head Synthetic Gut 16","62","Fast","Nylon","1.3","1.31","NA","NA","9.1","49.68","32.2","29.3","43.0","92.8","34.0","","204.0","7.61","4.45","0.22","12.3","19.9","94.9","0.11","0.394","3.6"
"Head Synthetic Gut 16","62","Medium","Nylon","1.3","1.31","NA","NA","9.1","49.94","33.9","24.1","30.9","80.9","24.3","","217.2","7.61","4.19","0.06","11.9","19.2","94.7","0.11","0.394","3.6"
"Head Synthetic Gut 16","62","Slow","Nylon","1.3","1.31","NA","NA","9.1","50.23","37.1","17.1","14.8","65.0","13.9","","205.7","7.61","3.90","-0.04","11.5","18.6","98.2","0.11","0.394","3.6"
"Gamma Synthetic Gut 16","62","Slow","Nylon","1.3","1.32","NA","NA","7.9","50.85","36.3","17.0","15.4","66.4","14.1","","218.9","7.39","3.50","0.09","11.0","17.8","98.2","0.113","0.402","3.6"
"Gamma Synthetic Gut 16","62","Medium","Nylon","1.3","1.32","NA","NA","7.9","50.52","33.5","24.0","32.2","82.7","24.8","","228.0","7.39","3.83","0.05","11.2","18.3","97.0","0.113","0.402","3.6"
"Gamma Synthetic Gut 16","62","Fast","Nylon","1.3","1.32","NA","NA","7.9","50.32","31.7","29.0","45.6","95.9","34.8","","220.6","7.39","4.03","0.16","11.5","18.8","95.8","0.113","0.402","3.6"
