Repository: aldooasdd/Tirtonic-

# Tirtonic String Finder — bundel implementasi

Letakkan folder ini di proyek website Tirtonic (misalnya `docs/string-finder/`), lalu minta developer membaca `PRD-string-finder.md` terlebih dulu.

```
PRD-string-finder.md        Spesifikasi lengkap (mulai dari sini)
PROMPTS-developer.md      Prompt developer per tahap (0, 1a, 1b, 1c, 1d)
data/
  twu_strings_raw.csv       Export asli TWU (tidak diubah)
  twu_strings_clean.csv     Data bersih untuk impor ke database
  strings.json              Format ringkas untuk engine acuan & tes
  cleaning-log.md           Semua nilai yang diperbaiki/dibuang
  dataset-stats.json        Statistik dataset

File: String Finder/tirtonic-string-finder/data/twu_strings_raw.csv (part 20 of 24)
"String","Ref. Ten. (lbs)","Swing Speed","Material","Gauge Nominal (mm)","Gauge Acutal (mm)","Stretch at 40 lbs (%)","Stretch at 51 lbs (%)","Stretch at 62 lbs (%)","Actual Pre-impact Tension (lbs)","Dwell Time (ms)","Deflection (mm)","Tension Change (lbs)","Peak Tension (lbs)","Peak Perp. Force (lbs)","Ave Perp. Force (lbs)","Stiffness (lb/in)","Static Loss lbs.","Stabilization Loss (lbs)","Impact Loss (lbs).","Total Loss (lbs)","Tension Loss (%)","Energy Return (%)","String/String COF","String/Ball COF","Spin Potential"
"Gamma Synthetic Gut 16","51","Slow","Nylon","1.3","1.32","NA","NA","7.9","39.65","40.0","18.5","16.5","56.2","13.0","","196.0","7.43","3.64","0.03","11.0","21.9","98.2","0.113","0.402","3.6"
"Gamma Synthetic Gut 16","51","Medium","Nylon","1.3","1.32","NA","NA","7.9","39.36","36.2","26.0","33.5","72.8","23.7","","200.6","7.43","3.93","0.09","11.5","22.6","95.5","0.113","0.402","3.6"
"Gamma Synthetic Gut 16","51","Fast","Nylon","1.3","1.32","NA","NA","7.9","39.12","34.1","31.7","46.1","85.1","33.8","","185.7","7.43","4.17","0.18","11.7","23.2","92.9","0.113","0.402","3.6"
"Gamma Synthetic Gut 16","40","Slow","Nylon","1.3","1.32","NA","NA","7.9","29.79","44.0","20.3","17.0","46.7","11.9","","166.3","6.17","3.73","0.00","9.9","24.9","95.5","0.113","0.402","3.6"
"Gamma Synthetic Gut 16","40","Medium","Nylon","1.3","1.32","NA","NA","7.9","29.66","39.3","28.8","33.5","63.1","22.7","","164.6","6.17","3.86","0.05","10.1","25.4","94.5","0.113","0.402","3.6"
"Gamma Synthetic Gut 16","40","Fast","Nylon","1.3","1.32","NA","NA","7.9","29.55","36.7","34.0","45.2","74.7","31.7","","158.9","6.17","3.97","0.18","10.4","26","88.9","0.113","0.402","3.6"
"Dunlop Synthetic Gut 16","62","Slow","Nylon","1.3","1.34","NA","NA","10.3","49.81","37.2","17.0","14.6","64.4","13.7","","206.3","8.60","3.33","0.07","11.9","19.4","95.6","0.111","0.431","3.9"
"Dunlop Synthetic Gut 16","62","Medium","Nylon","1.3","1.34","NA","NA","10.3","49.19","34.2","24.3","30.9","80.0","24.3","","213.2","8.60","3.95","0.04","12.6","20.4","95.3","0.111","0.431","3.9"
"Dunlop Synthetic Gut 16","62","Fast","Nylon","1.3","1.34","NA","NA","10.3","48.84","32.3","29.5","44.1","93.1","34.4","","205.7","8.60","4.30","0.20","13.0","21.2","94.5","0.111","0.431","3.9"
"Dunlop Synthetic Gut 16","51","Slow","Nylon","1.3","1.34","NA","NA","10.3","39.84","40.3","18.5","14.8","54.5","12.6","","173.7","7.63","3.25","0.00","10.8","21.4","97.0","0.111","0.431","3.9"
"Dunlop Synthetic Gut 16","51","Medium","Nylon","1.3","1.34","NA","NA","10.3","39.51","36.7","26.2","30.4","69.9","22.8","","180.0","7.63","3.58","0.04","11.2","22.2","94.7","0.111","0.431","3.9"
"Dunlop Synthetic Gut 16","51","Fast","Nylon","1.3","1.34","NA","NA","10.3","39.25","34.5","31.9","43.2","82.5","32.9","","172.6","7.63","3.84","0.16","11.7","22.9","92.9","0.111","0.431","3.9"
"Dunlop Synthetic Gut 16","40","Slow","Nylon","1.3","1.34","NA","NA","10.3","30.14","44.8","20.9","15.4","45.6","11.9","","143.4","6.24","3.31","0.00","9.5","24.1","96.2","0.111","0.431","3.9"
"Dunlop Synthetic Gut 16","40","Medium","Nylon","1.3","1.34","NA","NA","10.3","29.81","40.0","29.0","30.9","60.6","22.0","","149.2","6.24","3.64","0.04","9.9","25","94.7","0.111","0.431","3.9"
"Dunlop Synthetic Gut 16","40","Fast","Nylon","1.3","1.34","NA","NA","10.3","29.66","37.4","34.1","41.5","71.2","30.4","","145.2","6.24","3.79","0.11","10.1","25.6","89.7","0.111","0.431","3.9"
"Ashaway Synthetic Gut 16","62","Slow","Nylon","1.3","1.33","NA","NA","10.9","48.58","37.7","17.3","14.3","62.8","13.6","","193.7","9.00","4.16","0.03","13.2","21.4","97.2","0.097","0.446","4.6"
"Ashaway Synthetic Gut 16","62","Medium","Nylon","1.3","1.33","NA","NA","10.9","47.91","34.7","25.0","29.8","77.6","24.3","","193.7","9.00","4.83","0.02","13.9","22.4","95.6","0.097","0.446","4.6"
"Ashaway Synthetic Gut 16","62","Fast","Nylon","1.3","1.33","NA","NA","10.9","47.72","32.8","30.0","41.9","89.5","33.6","","188.6","9.00","5.02","0.20","14.3","23","95.5","0.097","0.446","4.6"
"Ashaway Synthetic Gut 16","51","Slow","Nylon","1.3","1.33","NA","NA","10.9","39.01","40.7","19.0","15.2","54.2","12.9","","171.5","7.36","4.35","0.00","11.7","23.1","97.6","0.097","0.446","4.6"
"Ashaway Synthetic Gut 16","51","Medium","Nylon","1.3","1.33","NA","NA","10.9","38.76","37.0","26.9","30.9","69.7","23.4","","173.2","7.36","4.60","0.04","11.9","23.7","95.1","0.097","0.446","4.6"
"Ashaway Synthetic Gut 16","51","Fast","Nylon","1.3","1.33","NA","NA","10.9","38.54","34.9","32.0","42.1","80.7","32.3","","166.9","7.36","4.82","0.17","12.3","24.3","92.2","0.097","0.446","4.6"
"Ashaway Synthetic Gut 16","40","Slow","Nylon","1.3","1.33","NA","NA","10.9","27.65","45.9","21.4","15.9","43.4","11.7","","140.0","7.34","4.70","-0.07","11.9","30.2","95.1","0.097","0.446","4.6"
"Ashaway Synthetic Gut 16","40","Medium","Nylon","1.3","1.33","NA","NA","10.9","27.63","41.0","30.0","30.6","58.2","21.8","","138.3","7.34","4.72","0.07","12.1","30.6","92.5","0.097","0.446","4.6"
"Ashaway Synthetic Gut 16","40","Fast","Nylon","1.3","1.33","NA","NA","10.9","27.50","38.5","35.1","40.8","68.4","29.9","","134.3","7.34","4.85","0.16","12.3","31.1","89.1","0.097","0.446","4.6"
"Volkl Synthetic Gut 16","62","Slow","Nylon","1.3","1.30","7.6","9.4","10.6","50.96","36.4","17.0","14.1","65.3","13.9","","200.0","7.12","3.66","-0.09","10.8","17.3","96.8","0.087","0.446","5.1"
"Volkl Synthetic Gut 16","62","Medium","Nylon","1.3","1.30","7.6","9.4","10.6","50.72","33.8","24.0","28.9","79.6","23.9","","204.0","7.12","3.90","0.03","11.0","17.9","94.5","0.087","0.446","5.1"
"Volkl Synthetic Gut 16","62","Fast","Nylon","1.3","1.30","7.6","9.4","10.6","50.52","32.1","29.0","40.6","91.1","33.0","","195.5","7.12","4.10","0.38","11.7","18.8","94.1","0.087","0.446","5.1"
"Volkl Synthetic Gut 16","51","Slow","Nylon","1.3","1.30","7.6","9.4","10.6","41.06","39.5","18.1","14.6","55.6","12.6","","180.6","5.84","3.82","0.05","9.7","19.1","94.3","0.087","0.446","5.1"
"Volkl Synthetic Gut 16","51","Medium","Nylon","1.3","1.30","7.6","9.4","10.6","40.79","36.2","26.0","29.5","70.3","22.8","","177.7","5.84","4.09","0.04","9.9","19.7","93.3","0.087","0.446","5.1"
"Volkl Synthetic Gut 16","51","Fast","Nylon","1.3","1.30","7.6","9.4","10.6","40.62","34.2","31.0","41.0","81.8","31.7","","173.7","5.84","4.26","0.18","10.4","20.3","92.0","0.087","0.446","5.1"
"Volkl Synthetic Gut 16","40","Slow","Nylon","1.3","1.30","7.6","9.4","10.6","34.42","42.0","19.9","14.8","49.2","12.3","","151.4","5.12","0.15","0.11","5.3","13.6","96.4","0.087","0.446","5.1"
"Volkl Synthetic Gut 16","40","Medium","Nylon","1.3","1.30","7.6","9.4","10.6","33.36","38.7","27.9","28.4","62.0","21.6","","148.6","5.12","1.21","0.13","6.4","16.3","92.4","0.087","0.446","5.1"
"Volkl Synthetic Gut 16","40","Fast","Nylon","1.3","1.30","7.6","9.4","10.6","32.99","36.8","33.1","38.1","71.2","29.4","","142.3","5.12","1.58","0.53","7.3","18.2","90.2","0.087","0.446","5.1"
"Babolat Synthetic Gut 16 (1.30)","51","Fast","Nylon","1.3","1.24","7.6","9.4","5.5","42.01","34.2","32.0","42.6","84.5","33.8","16.9","169.2","5.29","3.42","0.18","8.8","17.5","92.5","0.074","0.43","5.8"
"Prince Synthetic Gut 16 Duraflex","62","Slow","Nylon","1.3","1.30","7.0","8.5","9.4","51.44","36.5","17.2","14.3","65.9","14.2","","198.3","6.37","3.93","-0.25","10.1","16.3","97.8","NA","NA","NA"
"Prince Synthetic Gut 16 Duraflex","62","Medium","Nylon","1.3","1.30","7.0","8.5","9.4","51.35","33.9","24.0","29.1","80.5","24.2","","205.7","6.37","4.02","0.04","10.4","16.9","94.5","NA","NA","NA"
"Prince Synthetic Gut 16 Duraflex","62","Fast","Nylon","1.3","1.30","7.0","8.5","9.4","51.09","32.2","29.0","41.9","93.1","33.7","","202.3","6.37","4.28","0.53","11.2","18.1","92.9","NA","NA","NA"
"Prince Synthetic Gut 16 Duraflex","51","Slow","Nylon","1.3","1.30","7.0","8.5","9.4","41.08","39.7","19.4","15.7","56.7","13.7","","168.6","6.15","3.49","0.00","9.7","19","97.0","NA","NA","NA"
"Prince Synthetic Gut 16 Duraflex","51","Medium","Nylon","1.3","1.30","7.0","8.5","9.4","40.84","36.4","26.0","30.2","71.0","23.1","","181.7","6.15","3.73","0.05","9.9","19.6","93.3","NA","NA","NA"
"Prince Synthetic Gut 16 Duraflex","51","Fast","Nylon","1.3","1.30","7.0","8.5","9.4","40.64","34.4","31.2","42.6","83.1","32.4","","177.7","6.15","3.93","0.27","10.4","20.4","93.9","NA","NA","NA"
"Prince Synthetic Gut 16 Duraflex","40","Slow","Nylon","1.3","1.30","7.0","8.5","9.4","31.09","43.7","20.3","15.7","46.7","11.9","","154.9","5.16","3.44","0.00","8.6","21.7","96.4","NA","NA","NA"
"Prince Synthetic Gut 16 Duraflex","40","Medium","Nylon","1.3","1.30","7.0","8.5","9.4","30.98","39.5","28.2","31.1","62.2","21.9","","158.9","5.16","3.55","0.11","8.8","22.2","93.3","NA","NA","NA"
"Prince Synthetic Gut 16 Duraflex","40","Fast","Nylon","1.3","1.30","7.0","8.5","9.4","30.78","37.0","34.0","42.3","73.0","31.0","","149.2","5.16","3.75","0.13","9.0","22.8","89.5","NA","NA","NA"
"Volkl Synthetic Gut 17","62","Slow","Nylon","1.25","1.28","7.9","9.4","10.6","49.59","37.0","17.1","13.2","62.8","13.4","","184.0","7.01","5.14","0.02","12.1","19.7","97.0","0.082","0.43","5.2"
"Volkl Synthetic Gut 17","62","Medium","Nylon","1.25","1.28","7.9","9.4","10.6","49.33","34.3","24.1","27.6","77.0","23.1","","193.7","7.01","5.40","0.07","12.6","20.2","96.0","0.082","0.43","5.2"
"Volkl Synthetic Gut 17","62","Fast","Nylon","1.25","1.28","7.9","9.4","10.6","49.11","32.6","29.7","39.2","88.2","32.7","","181.2","7.01","5.62","0.45","13.0","21.2","93.9","0.082","0.43","5.2"
"Volkl Synthetic Gut 17","51","Slow","Nylon","1.25","1.28","7.9","9.4","10.6","40.04","40.2","18.8","14.3","54.5","12.8","","164.6","6.39","4.29","0.02","10.8","21.1","95.5","0.082","0.43","5.2"
"Volkl Synthetic Gut 17","51","Medium","Nylon","1.25","1.28","7.9","9.4","10.6","39.82","36.8","26.0","28.4","68.4","22.2","","170.9","6.39","4.51","0.06","11.0","21.6","95.1","0.082","0.43","5.2"
"Volkl Synthetic Gut 17","51","Fast","Nylon","1.25","1.28","7.9","9.4","10.6","39.65","34.7","31.8","39.5","79.2","31.5","","158.9","6.39","4.68","0.20","11.2","22.2","92.2","0.082","0.43","5.2"
"Volkl Synthetic Gut 17","40","Slow","Nylon","1.25","1.28","7.9","9.4","10.6","29.50","44.8","21.0","15.0","44.5","11.7","","137.7","6.33","3.86","0.00","10.1","25.7","97.4","0.082","0.43","5.2"
"Volkl Synthetic Gut 17","40","Medium","Nylon","1.25","1.28","7.9","9.4","10.6","29.39","40.3","29.0","28.7","58.0","21.1","","138.3","6.33","3.97","0.06","10.4","26.1","95.8","0.082","0.43","5.2"
"Volkl Synthetic Gut 17","40","Fast","Nylon","1.25","1.28","7.9","9.4","10.6","29.26","37.9","34.0","39.0","68.4","29.1","","137.2","6.33","4.10","0.13","10.6","26.6","89.1","0.082","0.43","5.2"
"Babolat Synthetic Gut 17 (1.25)","51","Fast","Nylon","1.25","1.21","7.9","3.0","5.8","42.09","34.5","32.1","41.2","83.3","33.4","16.5","162.3","4.54","4.09","0.19","8.8","17.4","92.4","0.07","0.422","6"
"Gamma Synthetic Gut 17 (1.25)","51","Fast","Nylon","1.25","1.31","NA","NA","10.6","44.59","33.9","31.8","40.1","84.7","33.7","16.6","160.6","3.55","2.58","0.12","6.2","12.3","94.1","0.086","0.435","5.1"
"Prince Synthetic Gut 17 Duraflex","62","Slow","Nylon","1.22","315","6.7","7.9","95.5","50.56","36.8","17.2","15.7","66.2","14.2","","214.3","694.58","-683.40","-0.18","11.0","17.8","96.8","NA","NA","NA"
"Prince Synthetic Gut 17 Duraflex","62","Medium","Nylon","1.22","315","6.7","7.9","95.5","50.43","33.2","26.0","36.2","86.7","28.2","","217.2","694.58","-683.27","0.22","11.5","18.7","94.7","NA","NA","NA"
"Prince Synthetic Gut 17 Duraflex","62","Fast","Nylon","1.22","315","6.7","7.9","95.5","50.05","32.0","29.2","44.5","94.6","34.6","","212.0","694.58","-682.89","0.22","11.9","19.3","94.7","NA","NA","NA"
"Prince Synthetic Gut 17 Duraflex","51","Slow","Nylon","1.22","315","6.7","7.9","95.5","40.62","39.8","20.4","16.3","56.9","14.5","","160.0","6.55","3.55","-0.06","9.9","19.8","96.0","NA","NA","NA"
"Prince Synthetic Gut 17 Duraflex","51","Medium","Nylon","1.22","315","6.7","7.9","95.5","40.46","36.2","26.0","32.0","72.5","23.6","","192.6","6.55","3.71","0.06","10.4","20.3","96.2","NA","NA","NA"
"Prince Synthetic Gut 17 Duraflex","51","Fast","Nylon","1.22","315","6.7","7.9","95.5","40.29","34.1","31.0","44.5","84.9","32.9","","188.0","6.55","3.88","0.25","10.6","21","93.3","NA","NA","NA"
"Prince Synthetic Gut 17 Duraflex","40","Slow","Nylon","1.22","315","6.7","7.9","95.5","29.55","44.3","21.0","17.0","46.5","12.2","","156.6","6.28","3.86","-0.04","10.1","25.4","96.6","NA","NA","NA"
"Prince Synthetic Gut 17 Duraflex","40","Medium","Nylon","1.22","315","6.7","7.9","95.5","29.48","39.7","28.5","32.4","61.7","22.0","","162.3","6.28","3.93","0.09","10.4","25.9","94.1","NA","NA","NA"
"Prince Synthetic Gut 17 Duraflex","40","Fast","Nylon","1.22","315","6.7","7.9","95.5","29.35","37.2","34.0","44.1","73.4","31.2","","154.9","6.28","4.06","0.16","10.6","26.4","90.1","NA","NA","NA"
"Gamma Synthetic Gut 17 W/wearguard (1.22)","51","Fast","Nylon","1.22","1.3","6.7","8.8","8.5","43.55","34.3","32.0","40.4","84.0","33.6","16.3","160.6","3.57","3.60","0.16","7.3","14.4","93.7","0.089","0.442","5"
"Gamma Synthetic Gut 18 (1.18)","51","Fast","Nylon","1.18","1.29","1.8","2.7","9.7","43.15","34.1","32.0","41.5","84.7","33.9","16.4","164.6","3.81","3.76","0.15","7.7","15.2","92.7","0.082","0.463","5.6"
"Prince Synthetic Gut 18 Duraflex","62","Slow","Nylon","1.17","1.2","6.7","7.9","8.8","51.31","37.0","17.0","13.9","65.3","13.9","","195.5","5.82","4.61","-0.13","10.4","16.7","97.0","0.104","0.374","3.6"
"Prince Synthetic Gut 18 Duraflex","62","Medium","Nylon","1.17","1.2","6.7","7.9","8.8","51.33","34.2","24.0","27.8","79.2","23.8","","195.5","5.82","4.59","0.17","10.6","17.1","95.5","0.104","0.374","3.6"
"Prince Synthetic Gut 18 Duraflex","62","Fast","Nylon","1.17","1.2","6.7","7.9","8.8","50.98","32.6","29.5","39.7","90.6","33.5","","184.6","5.82","4.94","0.40","11.2","18.1","94.1","0.104","0.374","3.6"
"Prince Synthetic Gut 18 Duraflex","51","Slow","Nylon","1.17","1.2","6.7","7.9","8.8","41.26","40.0","18.6","14.3","55.6","12.9","","166.3","5.58","3.88","-0.11","9.3","18.4","98.0","0.104","0.374","3.6"
"Prince Synthetic Gut 18 Duraflex","51","Medium","Nylon","1.17","1.2","6.7","7.9","8.8","41.19","36.7","26.0","28.4","69.7","22.6","","170.9","5.58","3.95","0.00","9.5","18.8","94.5","0.104","0.374","3.6"
"Prince Synthetic Gut 18 Duraflex","51","Fast","Nylon","1.17","1.2","6.7","7.9","8.8","41.06","34.7","31.6","39.7","80.9","32.0","","161.7","5.58","4.08","0.20","9.9","19.4","92.0","0.104","0.374","3.6"
"Prince Synthetic Gut 18 Duraflex","40","Slow","Nylon","1.17","1.2","6.7","7.9","8.8","30.34","44.3","21.0","15.4","45.6","12.0","","141.7","4.94","4.41","-0.02","9.3","23.5","99.8","0.104","0.374","3.6"
"Prince Synthetic Gut 18 Duraflex","40","Medium","Nylon","1.17","1.2","6.7","7.9","8.8","30.32","40.1","28.9","29.1","59.5","21.5","","141.7","4.94","4.43","0.02","9.5","23.7","93.3","0.104","0.374","3.6"
"Prince Synthetic Gut 18 Duraflex","40","Fast","Nylon","1.17","1.2","6.7","7.9","8.8","30.25","37.8","34.0","39.7","69.9","29.7","","138.9","4.94","4.50","0.15","9.7","24.2","90.1","0.104","0.374","3.6"
"Tourna Synthetic Gut Armor 16","51","Fast","Nylon/Polyester","1.3","1.27","6.7","3.3","3.0","43.73","33.9","31.5","41.9","85.6","33.6","16.7","172.0","4.19","2.80","0.27","7.3","14.3","92.5","0.081","0.475","5.9"
"Tourna Synthetic Gut Armor 17","51","Fast","Nylon/Polyester","1.25","1.30","6.7","8.2","8.2","43.00","34.5","32.0","39.7","82.7","33.1","16.6","157.2","4.23","3.49","0.16","7.9","15.5","94.1","0.081","0.496","6.1"
"Wilson Synthetic Gut Control 17 (1.25)","51","Fast","Nylon","1.25","1.28","5.8","7.6","9.4","42.34","34.4","32.0","39.9","82.2","32.9","16.1","158.3","3.79","4.59","0.20","8.6","16.9","92.9","0.086","0.417","4.8"
"Wilson Synthetic Gut Extreme 17","62","Slow","Nylon","1.25","1.26","7.6","8.5","9.7","51.80","36.5","17.0","14.6","66.4","14.1","","205.7","6.84","3.10","-0.06","9.9","16","97.8","0.131","0.361","2.8"
"Wilson Synthetic Gut Extreme 17","62","Medium","Nylon","1.25","1.26","7.6","8.5","9.7","51.51","34.0","24.0","30.2","81.8","24.5","","212.6","6.84","3.39","-0.02","10.1","16.5","94.9","0.131","0.361","2.8"
"Wilson Synthetic Gut Extreme 17","62","Fast","Nylon","1.25","1.26","7.6","8.5","9.7","51.31","32.1","29.0","42.8","94.2","34.1","","206.9","6.84","3.59","0.35","10.8","17.5","94.7","0.131","0.361","2.8"
"Wilson Synthetic Gut Extreme 17","51","Slow","Nylon","1.25","1.26","7.6","8.5","9.7","41.63","39.8","18.5","15.7","57.3","13.2","","185.7","5.95","3.14","0.02","9.0","18","98.0","0.131","0.361","2.8"
"Wilson Synthetic Gut Extreme 17","51","Medium","Nylon","1.25","1.26","7.6","8.5","9.7","41.39","36.3","26.0","31.3","72.8","23.7","","188.6","5.95","3.38","0.02","9.3","18.4","94.7","0.131","0.361","2.8"
"Wilson Synthetic Gut Extreme 17","51","Fast","Nylon","1.25","1.26","7.6","8.5","9.7","41.21","34.2","31.1","43.9","85.1","33.1","","185.2","5.95","3.56","0.24","9.7","19.2","93.9","0.131","0.361","2.8"
"Wilson Synthetic Gut Extreme 17","40","Slow","Nylon","1.25","1.26","7.6","8.5","9.7","31.33","43.7","20.8","15.9","47.2","12.2","","148.6","5.31","3.05","-0.03","8.4","21","96.4","0.131","0.361","2.8"
"Wilson Synthetic Gut Extreme 17","40","Medium","Nylon","1.25","1.26","7.6","8.5","9.7","31.20","39.4","28.1","31.5","62.6","22.0","","162.3","5.31","3.18","0.00","8.6","21.4","92.7","0.131","0.361","2.8"
"Wilson Synthetic Gut Extreme 17","40","Fast","Nylon","1.25","1.26","7.6","8.5","9.7","31.09","36.9","33.9","43.2","74.3","31.5","","152.0","5.31","3.29","0.11","8.6","21.9","90.8","0.131","0.361","2.8"
"Prince Synthetic Gut Multifilament 16","62","Slow","Nylon","1.3","1.33","7.0","8.5","9.1","49.70","37.1","17.3","13.9","63.5","13.7","","189.2","7.61","4.43","-0.09","11.9","19.4","97.8","0.141","0.376","2.7"
"Prince Synthetic Gut Multifilament 16","62","Medium","Nylon","1.3","1.33","7.0","8.5","9.1","49.33","34.5","24.1","28.9","78.3","23.6","","202.9","7.61","4.80","0.05","12.3","20.2","97.2","0.141","0.376","2.7"
"Prince Synthetic Gut Multifilament 16","62","Fast","Nylon","1.3","1.33","7.0","8.5","9.1","49.13","32.6","29.8","41.2","90.4","33.7","","188.6","7.61","5.00","0.51","13.2","21.3","93.1","0.141","0.376","2.7"
"Prince Synthetic Gut Multifilament 16","51","Slow","Nylon","1.3","1.33","7.0","8.5","9.1","41.17","39.9","18.3","14.3","55.6","12.7","","173.7","5.36","4.19","0.00","9.5","18.8","97.0","0.141","0.376","2.7"
"Prince Synthetic Gut Multifilament 16","51","Medium","Nylon","1.3","1.33","7.0","8.5","9.1","40.92","36.5","26.0","29.5","70.6","22.9","","177.7","5.36","4.44","0.06","9.9","19.4","94.7","0.141","0.376","2.7"
"Prince Synthetic Gut Multifilament 16","51","Fast","Nylon","1.3","1.33","7.0","8.5","9.1","40.73","34.5","31.2","41.2","82.0","32.0","","172.6","5.36","4.63","0.22","10.1","20.1","92.4","0.141","0.376","2.7"
"Prince Synthetic Gut Multifilament 16","40","Slow","Nylon","1.3","1.33","7.0","8.5","9.1","30.89","44.1","20.6","15.4","46.3","11.9","","147.4","4.67","4.13","-0.02","8.8","22.1","96.4","0.141","0.376","2.7"
"Prince Synthetic Gut Multifilament 16","40","Medium","Nylon","1.3","1.33","7.0","8.5","9.1","30.80","39.9","28.3","30.2","60.9","21.5","","153.7","4.67","4.22","0.02","8.8","22.4","93.9","0.141","0.376","2.7"
"Prince Synthetic Gut Multifilament 16","40","Fast","Nylon","1.3","1.33","7.0","8.5","9.1","30.69","37.4","34.0","40.4","71.0","30.2","","141.7","4.67","4.33","0.15","9.0","23.1","88.5","0.141","0.376","2.7"
"Prince Synthetic Gut Multifilament 17","62","Slow","Nylon","1.24","1.27","7.6","8.8","9.7","50.12","37.2","17.1","13.7","63.9","13.6","","190.9","6.81","4.81","-0.13","11.5","18.6","99.0","0.126","0.389","3.1"
"Prince Synthetic Gut Multifilament 17","62","Medium","Nylon","1.24","1.27","7.6","8.8","9.7","49.90","34.5","24.1","28.0","78.1","23.5","","196.0","6.81","5.03","0.07","11.9","19.3","96.0","0.126","0.389","3.1"
"Prince Synthetic Gut Multifilament 17","62","Fast","Nylon","1.24","1.27","7.6","8.8","9.7","49.68","32.7","29.9","40.1","89.7","33.5","","182.9","6.81","5.25","0.44","12.6","20.3","94.1","0.126","0.389","3.1"
"Prince Synthetic Gut Multifilament 17","51","Slow","Nylon","1.24","1.27","7.6","8.8","9.7","39.84","40.3","19.0","14.6","54.2","12.9","","163.4","6.28","4.60","0.00","10.8","21.4","99.0","0.126","0.389","3.1"
"Prince Synthetic Gut Multifilament 17","51","Medium","Nylon","1.24","1.27","7.6","8.8","9.7","39.65","37.0","26.1","29.1","68.8","22.4","","173.7","6.28","4.79","0.05","11.0","21.9","93.3","0.126","0.389","3.1"
"Prince Synthetic Gut Multifilament 17","51","Fast","Nylon","1.24","1.27","7.6","8.8","9.7","39.47","35.0","32.0","40.6","80.0","31.9","","161.2","6.28","4.97","0.22","11.5","22.6","92.0","0.126","0.389","3.1"
"Prince Synthetic Gut Multifilament 17","40","Slow","Nylon","1.24","1.27","7.6","8.8","9.7","30.30","44.5","21.0","15.4","45.6","12.0","","141.7","5.14","4.25","0.00","9.5","23.7","98.4","0.126","0.389","3.1"
"Prince Synthetic Gut Multifilament 17","40","Medium","Nylon","1.24","1.27","7.6","8.8","9.7","30.23","40.3","29.0","29.1","59.3","21.5","","140.0","5.14","4.32","0.04","9.5","23.9","93.9","0.126","0.389","3.1"
"Prince Synthetic Gut Multifilament 17","40","Fast","Nylon","1.24","1.27","7.6","8.8","9.7","30.14","37.8","34.0","39.2","69.2","29.5","","137.7","5.14","4.41","0.17","9.7","24.5","90.6","0.126","0.389","3.1"
"Wilson Synthetic Gut Power 16 (1.30)","51","Fast","Nylon","1.3","1.24","7.6","3.0","4.5","43.17","34.2","32.0","39.2","82.5","33.0","16.0","156.0","4.19","3.36","0.15","7.7","15.2","92.0","0.087","0.427","4.9"
"Wilson Synthetic Gut Power 17 (1.25)","51","Fast","Nylon","1.25","NA","7.6","3.3","3.6","43.26","34.2","32.0","39.9","83.1","33.3","16.5","158.3","3.66","3.80","0.17","7.7","15","94.5","0.085","0.466","5.5"
"Head Synthetic Gut PPS 16","62","Slow","Nylon","1.34","1.35","NA","NA","10.0","48.58","37.5","17.2","14.1","62.6","13.5","","193.2","8.82","4.34","0.00","13.2","21.3","97.2","0.108","0.42","3.9"
"Head Synthetic Gut PPS 16","62","Medium","Nylon","1.34","1.35","NA","NA","10.0","48.20","34.5","25.0","29.5","77.6","24.3","","191.5","8.82","4.72","0.06","13.7","22","97.0","0.108","0.42","3.9"
"Head Synthetic Gut PPS 16","51","Slow","Nylon","1.34","1.35","NA","NA","10.0","39.40","40.4","18.7","14.8","54.2","12.7","","173.2","7.23","4.09","-0.11","11.2","22.1","95.8","0.108","0.42","3.9"
"Head Synthetic Gut PPS 16","62","Fast","Nylon","1.34","1.35","NA","NA","10.0","47.56","32.8","30.0","42.3","89.7","33.7","","190.9","8.82","5.36","0.17","14.3","23.3","93.1","0.108","0.42","3.9"
"Head Synthetic Gut PPS 16","51","Medium","Nylon","1.34","1.35","NA","NA","10.0","39.27","36.7","26.2","30.9","70.1","23.0","","182.3","7.23","4.22","0.07","11.5","22.7","95.5","0.108","0.42","3.9"
"Head Synthetic Gut PPS 16","51","Fast","Nylon","1.34","1.35","NA","NA","10.0","39.05","34.7","31.9","42.3","81.4","32.5","","169.7","7.23","4.44","0.18","11.9","23.3","91.2","0.108","0.42","3.9"
"Head Synthetic Gut PPS 16","40","Slow","Nylon","1.34","1.35","NA","NA","10.0","29.26","44.7","21.0","16.3","45.6","12.0","","150.9","6.33","4.10","0.00","10.4","26.3","95.5","0.108","0.42","3.9"
"Head Synthetic Gut PPS 16","40","Medium","Nylon","1.34","1.35","NA","NA","10.0","29.17","39.9","29.1","31.3","60.4","22.0","","150.3","6.33","4.19","0.09","10.6","26.7","92.7","0.108","0.42","3.9"
"Head Synthetic Gut PPS 16","40","Fast","Nylon","1.34","1.35","NA","NA","10.0","29.04","37.7","34.3","41.7","70.6","30.3","","143.4","6.33","4.32","0.18","10.8","27.3","88.9","0.108","0.42","3.9"
"Head Synthetic Gut PPS 17 (1.25)","51","Fast","Nylon","1.25","1.41","NA","NA","9.1","43.46","34.5","32.0","37.9","81.6","32.6","16.2","150.9","3.31","3.95","0.13","7.5","14.6","92.5","0.074","0.46","6.2"
"Gamma Synthtic Gut 15L W/wearguard (1.38)","51","Fast","Nylon","1.38","1.30","1.5","2.3","4.2","42.29","34.0","32.0","42.3","84.5","33.8","16.4","167.4","4.50","3.93","0.17","8.6","17","92.9","0.099","0.468","4.7"
"Polyfibre TCS 16/1.30","62","Slow","Polyester","1.3","1.30","1.8","3.6","6.1","27.61","42.2","20.0","26.5","54.0","13.5","","268.0","14.51","19.62","-0.64","33.5","54.2","93.7","0.088","0.387","4.4"
"Polyfibre TCS 16/1.30","62","Medium","Polyester","1.3","1.30","1.8","3.6","6.1","28.55","37.7","27.5","42.3","71.0","24.4","","226.9","14.51","18.68","0.28","33.5","54.2","88.9","0.088","0.387","4.4"
"Polyfibre TCS 16/1.30","62","Fast","Polyester","1.3","1.30","1.8","3.6","6.1","28.60","35.7","32.0","52.9","81.4","32.6","","209.2","14.51","18.63","0.79","34.0","55","80.8","0.088","0.387","4.4"
"Polyfibre TCS 16/1.30","51","Slow","Polyester","1.3","1.30","1.8","3.6","6.1","20.29","45.5","22.0","26.7","47.0","12.9","","224.6","10.17","20.26","-0.44","30.0","59.1","92.7","0.088","0.387","4.4"
"Polyfibre TCS 16/1.30","51","Medium","Polyester","1.3","1.30","1.8","3.6","6.1","21.15","40.6","29.6","40.6","61.7","22.9","","188.6","10.17","19.40","0.51","30.0","59.3","84.8","0.088","0.387","4.4"
"Polyfibre TCS 16/1.30","51","Fast","Polyester","1.3","1.30","1.8","3.6","6.1","21.17","38.6","34.1","49.4","70.6","30.1","","173.2","10.17","19.38","0.66","30.2","59.6","78.3","0.088","0.387","4.4"
"Polyfibre TCS 16/1.30","40","Slow","Polyester","1.3","1.30","1.8","3.6","6.1","14.64","48.8","23.7","26.7","41.2","12.3","","192.0","7.03","18.02","-0.18","24.9","62.7","90.2","0.088","0.387","4.4"
"Polyfibre TCS 16/1.30","40","Medium","Polyester","1.3","1.30","1.8","3.6","6.1","15.21","43.5","31.1","39.7","54.9","21.3","","165.7","7.03","17.45","0.50","24.9","62.9","81.4","0.088","0.387","4.4"
"Polyfibre TCS 16/1.30","40","Fast","Polyester","1.3","1.30","1.8","3.6","6.1","15.17","41.4","36.3","48.3","63.5","28.7","","149.2","7.03","17.49","0.51","24.9","63.1","74.1","0.088","0.387","4.4"
"Polyfibre TCS 16L","62","Slow","Polyester","1.25","1.23","2.4","4.2","7.3","29.68","41.2","20.0","25.1","54.9","13.7","","257.2","13.43","18.63","0.00","32.0","51.9","94.3","0.098","0.377","3.8"
"Polyfibre TCS 16L","62","Medium","Polyester","1.25","1.23","2.4","4.2","7.3","30.01","37.2","26.7","40.8","70.8","23.6","","231.5","13.43","18.30","0.35","32.2","52","90.1","0.098","0.377","3.8"
"Polyfibre TCS 16L","62","Fast","Polyester","1.25","1.23","2.4","4.2","7.3","29.97","35.3","32.0","51.8","81.8","32.7","","205.7","13.43","18.34","0.64","32.4","52.5","85.7","0.098","0.377","3.8"
"Polyfibre TCS 16L","51","Slow","Polyester","1.25","1.23","2.4","4.2","7.3","19.40","45.7","22.0","26.0","45.4","12.5","","218.9","11.03","20.29","-0.09","31.3","61.6","92.0","0.098","0.377","3.8"
"Polyfibre TCS 16L","51","Medium","Polyester","1.25","1.23","2.4","4.2","7.3","19.89","41.2","29.7","39.5","59.3","22.0","","181.7","11.03","19.80","0.49","31.3","61.7","85.2","0.098","0.377","3.8"
"Polyfibre TCS 16L","51","Fast","Polyester","1.25","1.23","2.4","4.2","7.3","19.87","39.1","34.4","48.5","68.4","29.4","","166.9","11.03","19.82","0.64","31.5","62.1","79.2","0.098","0.377","3.8"
"Polyfibre TCS 16L","40","Slow","Polyester","1.25","1.23","2.4","4.2","7.3","13.87","49.2","24.0","26.0","39.9","12.0","","183.5","7.43","18.39","0.07","25.8","65.2","88.5","0.098","0.377","3.8"
"Polyfibre TCS 16L","40","Medium","Polyester","1.25","1.23","2.4","4.2","7.3","14.31","44.2","31.1","38.4","52.5","20.4","","160.6","7.43","17.95","0.51","25.8","65.2","80.3","0.098","0.377","3.8"
"Polyfibre TCS 16L","40","Fast","Polyester","1.25","1.23","2.4","4.2","7.3","14.29","42.0","37.0","46.1","60.4","27.9","","137.2","7.43","17.97","0.64","26.0","65.6","75.7","0.098","0.377","3.8"
"Polyfibre TCS 17","62","Slow","Polyester","1.2","1.21","3.0","5.8","8.8","30.47","41.1","20.0","23.6","54.0","13.5","","241.2","13.56","17.71","-0.25","31.1","50.2","97.4","0.1","0.418","4.2"
"Polyfibre TCS 17","62","Medium","Polyester","1.2","1.21","3.0","5.8","8.8","30.98","37.2","26.7","39.7","70.8","23.6","","226.9","13.56","17.20","0.33","31.1","50.4","91.8","0.1","0.418","4.2"
"Polyfibre TCS 17","62","Fast","Polyester","1.2","1.21","3.0","5.8","8.8","30.96","35.2","32.0","50.5","81.4","32.6","","200.0","13.56","17.22","0.64","31.3","50.9","86.5","0.1","0.418","4.2"
"Polyfibre TCS 17","51","Slow","Polyester","1.2","1.21","3.0","5.8","8.8","18.48","46.7","22.2","24.9","43.4","12.0","","206.9","11.38","20.86","-0.09","32.2","63.4","91.4","0.1","0.418","4.2"
"Polyfibre TCS 17","51","Medium","Polyester","1.2","1.21","3.0","5.8","8.8","19.05","41.8","30.0","38.1","57.3","21.5","","172.6","11.38","20.29","0.53","32.2","63.5","84.8","0.1","0.418","4.2"
"Polyfibre TCS 17","51","Fast","Polyester","1.2","1.21","3.0","5.8","8.8","19.01","39.5","35.1","48.1","67.3","29.5","","158.9","11.38","20.33","0.44","32.2","63.4","78.7","0.1","0.418","4.2"
"Polyfibre TCS 17","40","Slow","Polyester","1.2","1.21","3.0","5.8","8.8","12.39","51.0","24.3","26.2","38.8","11.8","","181.2","8.38","18.92","0.06","27.3","68.9","88.9","0.1","0.418","4.2"
"Polyfibre TCS 17","40","Medium","Polyester","1.2","1.21","3.0","5.8","8.8","12.70","45.9","32.1","37.5","50.3","20.1","","148.0","8.38","18.61","0.57","27.6","69.4","78.1","0.1","0.418","4.2"
"Polyfibre TCS 17","40","Fast","Polyester","1.2","1.21","3.0","5.8","8.8","12.74","43.7","38.0","45.0","57.8","27.4","","126.3","8.38","18.57","0.44","27.3","69","74.3","0.1","0.418","4.2"
"Polyfibre TCS 18 (1.15)","62","Slow","Polyester","1.15","1.16","3.6","7.3","9.7","31.53","41.2","19.9","22.9","54.5","13.6","","234.3","13.45","16.76","-0.46","29.8","48.2","95.3","NA","NA","NA"
"Polyfibre TCS 18 (1.15)","62","Medium","Polyester","1.15","1.16","3.6","7.3","9.7","32.28","37.0","26.5","37.9","70.1","23.3","","218.3","13.45","16.01","0.24","29.8","48.1","91.8","NA","NA","NA"
"Polyfibre TCS 18 (1.15)","62","Fast","Polyester","1.15","1.16","3.6","7.3","9.7","32.30","35.0","31.0","49.0","81.4","31.5","","206.9","13.45","15.99","0.57","30.0","48.6","85.6","NA","NA","NA"
"Polyfibre TCS 18 (1.15)","51","Slow","Polyester","1.15","1.16","3.6","7.3","9.7","19.84","46.2","22.1","24.0","43.9","12.1","","200.6","11.47","19.41","-0.23","30.6","60.4","93.3","NA","NA","NA"
"Polyfibre TCS 18 (1.15)","51","Medium","Polyester","1.15","1.16","3.6","7.3","9.7","20.35","41.4","29.9","37.9","58.4","21.8","","172.6","11.47","18.90","0.42","30.9","60.7","85.0","NA","NA","NA"
"Polyfibre TCS 18 (1.15)","51","Fast","Polyester","1.15","1.16","3.6","7.3","9.7","20.31","39.1","35.0","47.2","67.5","29.5","","156.0","11.47","18.94","0.60","31.1","61.1","81.4","NA","NA","NA"
"Polyfibre TCS 18 (1.15)","40","Slow","Polyester","1.15","1.16","3.6","7.3","9.7","11.82","51.6","25.0","25.4","37.3","11.6","","165.2","8.09","19.78","0.09","28.0","70.4","87.2","NA","NA","NA"
"Polyfibre TCS 18 (1.15)","40","Medium","Polyester","1.15","1.16","3.6","7.3","9.7","12.04","46.6","33.0","35.7","47.8","19.7","","133.7","8.09","19.56","0.02","27.8","69.7","79.7","NA","NA","NA"
"Polyfibre TCS 18 (1.15)","40","Fast","Polyester","1.15","1.16","3.6","7.3","9.7","12.19","44.2","38.3","43.4","55.6","26.6","","120.6","8.09","19.41","0.61","28.2","70.8","72.8","NA","NA","NA"
"Polyfibre TCS Rapid 16L/1.25","62","Slow","Polyester","1.25","1.25","2.4","5.2","8.5","30.76","41.2","20.0","24.5","55.1","13.8","","247.5","12.90","18.08","-0.29","30.6","49.7","96.6","0.089","0.385","4.3"
"Polyfibre TCS Rapid 16L/1.25","62","Medium","Polyester","1.25","1.25","2.4","5.2","8.5","31.36","37.0","26.8","39.9","71.2","23.9","","225.7","12.90","17.48","0.34","30.6","49.8","91.2","0.089","0.385","4.3"
"Polyfibre TCS Rapid 16L/1.25","62","Fast","Polyester","1.25","1.25","2.4","5.2","8.5","31.38","35.0","31.9","51.6","82.9","33.1","","205.7","12.90","17.46","0.73","31.1","50.4","86.1","0.089","0.385","4.3"
"Polyfibre TCS Rapid 16L/1.25","51","Slow","Polyester","1.25","1.25","2.4","5.2","8.5","18.26","46.7","22.7","26.5","44.8","12.7","","209.7","11.53","20.93","-0.11","32.4","63.8","91.6","0.089","0.385","4.3"
"Polyfibre TCS Rapid 16L/1.25","51","Medium","Polyester","1.25","1.25","2.4","5.2","8.5","18.76","42.1","30.0","39.0","57.8","21.7","","176.0","11.53","20.43","0.59","32.6","64.2","85.6","0.089","0.385","4.3"
"Polyfibre TCS Rapid 16L/1.25","51","Fast","Polyester","1.25","1.25","2.4","5.2","8.5","18.74","39.8","35.0","48.3","67.0","29.4","","160.0","11.53","20.45","0.66","32.6","64.3","78.7","0.089","0.385","4.3"
"Polyfibre TCS Rapid 16L/1.25","40","Slow","Polyester","1.25","1.25","2.4","5.2","8.5","12.59","50.8","24.5","26.2","39.0","11.9","","178.9","7.12","19.98","-0.04","27.1","68.2","87.8","0.089","0.385","4.3"
"Polyfibre TCS Rapid 16L/1.25","40","Medium","Polyester","1.25","1.25","2.4","5.2","8.5","13.08","45.6","32.0","37.0","50.1","20.0","","146.9","7.12","19.49","0.47","27.1","68.2","80.6","0.089","0.385","4.3"
"Polyfibre TCS Rapid 16L/1.25","40","Fast","Polyester","1.25","1.25","2.4","5.2","8.5","13.05","43.4","38.0","44.8","57.8","27.5","","125.7","7.12","19.52","0.81","27.3","69.2","73.3","0.089","0.385","4.3"
"Gosen Tecflex 16 (1.30)","51","Fast","Nylon","1.3","1.24","2.4","10.0","8.2","40.95","34.6","32.0","38.1","78.9","31.6","16.3","150.9","4.15","5.62","0.14","9.9","19.5","92.2","0.089","0.405","4.6"
"Gosen TecGut Remplir 16","62","Slow","Nylon/Polyurethane","1.29","1.32","NA","NA","13.0","42.12","39.7","18.0","14.6","56.7","12.8","","181.7","9.39","10.23","-0.06","19.6","31.7","99.2","0.104","0.478","4.6"
"Gosen TecGut Remplir 16","62","Medium","Nylon/Polyurethane","1.29","1.32","NA","NA","13.0","42.05","36.4","26.0","29.8","71.7","23.3","","178.3","9.39","10.30","0.18","19.8","32.2","95.8","0.104","0.478","4.6"
"Gosen TecGut Remplir 16","62","Fast","Nylon/Polyurethane","1.29","1.32","NA","NA","13.0","41.78","34.4","31.7","40.8","82.5","32.7","","164.6","9.39","10.57","0.55","20.5","33.2","92.4","0.104","0.478","4.6"
"Gosen TecGut Remplir 16","51","Slow","Nylon/Polyurethane","1.29","1.32","NA","NA","13.0","35.57","42.3","19.9","15.0","50.5","12.6","","153.2","7.92","7.23","-0.13","15.0","29.6","95.3","0.104","0.478","4.6"
"Gosen TecGut Remplir 16","51","Medium","Nylon/Polyurethane","1.29","1.32","NA","NA","13.0","35.57","38.4","28.0","29.8","65.3","22.8","","154.3","7.92","7.23","0.16","15.2","30.2","93.1","0.104","0.478","4.6"
"Gosen TecGut Remplir 16","51","Fast","Nylon/Polyurethane","1.29","1.32","NA","NA","13.0","35.28","36.3","33.0","40.6","75.9","31.3","","150.9","7.92","7.52","0.33","15.7","31.1","90.6","0.104","0.478","4.6"
"Gosen TecGut Remplir 16","40","Slow","Nylon/Polyurethane","1.29","1.32","NA","NA","13.0","26.90","46.6","22.0","15.4","42.3","11.6","","130.9","7.03","5.76","-0.13","12.6","31.9","95.1","0.104","0.478","4.6"
"Gosen TecGut Remplir 16","40","Medium","Nylon/Polyurethane","1.29","1.32","NA","NA","13.0","26.97","41.7","30.1","28.9","55.8","21.0","","130.3","7.03","5.69","0.11","12.8","32.3","90.6","0.104","0.478","4.6"
"Gosen TecGut Remplir 16","40","Fast","Nylon/Polyurethane","1.29","1.32","NA","NA","13.0","26.81","39.3","36.0","38.8","65.5","29.5","","121.7","7.03","5.85","0.17","13.0","32.9","88.9","0.104","0.478","4.6"
"Tecnifibre Tecni-power 17 (1.24)","51","Fast","Polyester","1.24","1.31","NA","NA","10.6","35.99","34.2","31.8","50.3","86.2","34.3","15.8","201.2","4.72","10.01","0.25","15.0","29.5","86.9","0.072","0.489","6.8"
"Tecnifibre Tecni-spin 16 (1.28)","51","Fast","Polyester","1.28","1.32","1.5","10.0","3.6","37.22","33.4","32.0","52.3","89.5","35.8","16.2","207.5","3.97","9.53","0.18","13.7","27","88.4","0.073","0.475","6.5"
"Tecnifibre TGV 16","62","Slow","Nylon/Polyurethane","1.3","1.35","7.6","9.1","10.6","48.55","37.3","17.6","13.5","62.0","13.7","","176.6","7.01","6.18","-0.05","13.2","21.3","97.2","0.153","0.469","3.1"
"Tecnifibre TGV 16","62","Medium","Nylon/Polyurethane","1.3","1.35","7.6","9.1","10.6","48.33","34.7","24.2","28.0","76.3","23.1","","194.3","7.01","6.40","0.00","13.5","21.7","95.1","0.153","0.469","3.1"
"Tecnifibre TGV 16","62","Fast","Nylon/Polyurethane","1.3","1.35","7.6","9.1","10.6","48.11","32.9","30.0","38.6","86.7","32.5","","174.9","7.01","6.62","0.20","13.9","22.4","92.4","0.153","0.469","3.1"
"Tecnifibre TGV 16","51","Slow","Nylon/Polyurethane","1.3","1.35","7.6","9.1","10.6","38.54","40.8","19.1","15.4","54.0","12.9","","172.6","6.37","5.81","-0.03","12.1","24","97.4","0.153","0.469","3.1"
"Tecnifibre TGV 16","51","Medium","Nylon/Polyurethane","1.3","1.35","7.6","9.1","10.6","38.41","37.3","26.4","28.7","67.0","22.1","","167.4","6.37","5.94","0.00","12.3","24.3","94.7","0.153","0.469","3.1"
"Tecnifibre TGV 16","51","Fast","Nylon/Polyurethane","1.3","1.35","7.6","9.1","10.6","38.30","35.2","32.0","39.5","77.8","31.1","","157.2","6.37","6.05","0.18","12.6","24.8","89.7","0.153","0.469","3.1"
"Tecnifibre TGV 16","40","Slow","Nylon/Polyurethane","1.3","1.35","7.6","9.1","10.6","28.71","45.0","21.2","15.2","43.9","11.7","","137.2","5.20","5.78","-0.04","11.0","27.6","97.0","0.153","0.469","3.1"
"Tecnifibre TGV 16","40","Medium","Nylon/Polyurethane","1.3","1.35","7.6","9.1","10.6","28.62","40.7","29.3","28.9","57.3","21.0","","136.6","5.20","5.87","0.04","11.0","28","92.2","0.153","0.469","3.1"
"Tecnifibre TGV 16","40","Fast","Nylon/Polyurethane","1.3","1.35","7.6","9.1","10.6","28.55","38.5","34.5","38.6","67.0","29.0","","131.4","5.20","5.94","0.15","11.2","28.4","90.1","0.153","0.469","3.1"
"Tecnifibre TGV 17/1.25","62","Slow","Nylon/Polyurethane","1.25","1.28","7.3","8.5","9.7","50.80","36.4","17.0","13.7","64.6","13.7","","193.7","5.49","5.45","-0.18","10.8","17.4","97.0","0.149","0.454","3"
"Tecnifibre TGV 17/1.25","62","Medium","Nylon/Polyurethane","1.25","1.28","7.3","8.5","9.7","50.74","33.9","24.0","28.2","78.9","23.7","","198.9","5.49","5.51","-0.02","11.0","17.8","97.0","0.149","0.454","3"
"Tecnifibre TGV 17/1.25","62","Fast","Nylon/Polyurethane","1.25","1.28","7.3","8.5","9.7","50.56","32.2","29.0","39.9","90.4","32.8","","192.6","5.49","5.69","0.40","11.5","18.8","94.9","0.149","0.454","3"
"Tecnifibre TGV 17/1.25","51","Slow","Nylon/Polyurethane","1.25","1.28","7.3","8.5","9.7","40.35","39.9","18.7","14.6","54.9","12.8","","170.3","5.25","5.12","-0.20","10.1","20","96.2","0.149","0.454","3"
"Tecnifibre TGV 17/1.25","51","Medium","Nylon/Polyurethane","1.25","1.28","7.3","8.5","9.7","40.37","36.5","26.0","29.1","69.5","22.6","","174.3","5.25","5.10","-0.03","10.4","20.3","94.3","0.149","0.454","3"
"Tecnifibre TGV 17/1.25","51","Fast","Nylon/Polyurethane","1.25","1.28","7.3","8.5","9.7","40.29","34.5","31.2","39.7","79.8","31.2","","165.2","5.25","5.18","0.31","10.8","21.2","92.5","0.149","0.454","3"
"Tecnifibre TGV 17/1.25","40","Slow","Nylon/Polyurethane","1.25","1.28","7.3","8.5","9.7","29.33","44.5","21.1","16.1","45.4","11.9","","146.9","5.34","5.02","0.00","10.4","26.1","96.6","0.149","0.454","3"
"Tecnifibre TGV 17/1.25","40","Medium","Nylon/Polyurethane","1.25","1.28","7.3","8.5","9.7","29.28","40.1","29.0","30.0","59.1","21.4","","144.6","5.34","5.07","0.04","10.4","26.3","94.1","0.149","0.454","3"
"Tecnifibre TGV 17/1.25","40","Fast","Nylon/Polyurethane","1.25","1.28","7.3","8.5","9.7","29.22","37.8","34.1","39.7","68.8","29.4","","137.7","5.34","5.13","0.16","10.6","26.8","88.0","0.149","0.454","3"
"Gamma TNT2 15L (1.40)","51","Fast","Nylon","1.4","1.28","7.3","2.7","8.2","42.98","33.4","31.1","43.0","86.0","33.5","16.6","180.6","4.85","2.89","0.16","7.9","15.6","92.7","0.078","0.447","5.7"
"Gamma TNT2 16","62","Slow","Nylon","1.32","1.29","7.6","8.5","9.7","50.43","36.9","17.0","13.7","64.2","13.6","","193.7","7.74","3.57","0.02","11.2","18.4","99.2","0.125","0.399","3.2"
"Gamma TNT2 16","62","Medium","Nylon","1.32","1.29","7.6","8.5","9.7","50.08","34.1","24.2","29.8","79.8","24.2","","206.3","7.74","3.92","0.11","11.7","19.1","95.6","0.125","0.399","3.2"
"Gamma TNT2 16","62","Fast","Nylon","1.32","1.29","7.6","8.5","9.7","49.79","32.3","29.8","42.1","91.9","34.2","","193.2","7.74","4.21","0.18","12.1","19.6","93.9","0.125","0.399","3.2"
"Gamma TNT2 16","51","Slow","Nylon","1.32","1.29","7.6","8.5","9.7","40.66","40.0","18.1","14.3","55.1","12.4","","178.9","6.73","3.33","0.02","10.1","19.9","97.6","0.125","0.399","3.2"
"Gamma TNT2 16","51","Medium","Nylon","1.32","1.29","7.6","8.5","9.7","40.04","36.5","26.1","30.9","71.0","23.1","","185.2","6.73","3.95","0.02","10.8","21.1","94.3","0.125","0.399","3.2"
"Gamma TNT2 16","51","Fast","Nylon","1.32","1.29","7.6","8.5","9.7","39.93","34.4","31.9","42.8","82.7","33.0","","170.9","6.73","4.06","0.15","11.0","21.6","91.6","0.125","0.399","3.2"
