Repository: aldooasdd/Tirtonic-

# Tirtonic String Finder — bundel implementasi

Letakkan folder ini di proyek website Tirtonic (misalnya `docs/string-finder/`), lalu minta developer membaca `PRD-string-finder.md` terlebih dulu.

```
PRD-string-finder.md        Spesifikasi lengkap (mulai dari sini)
PROMPTS-developer.md      Prompt developer per tahap (0, 1a, 1b, 1c, 1d)
data/
  twu_strings_raw.csv       Export asli TWU (tidak diubah)
  twu_strings_clean.csv     Data bersih untuk impor ke database
  strings.json              Format ringkas untuk engine acuan & tes
  cleaning-log.md           Semua nilai yang diperbaiki/dibuang
  dataset-stats.json        Statistik dataset

File: String Finder/tirtonic-string-finder/data/twu_strings_raw.csv (part 21 of 24)
"String","Ref. Ten. (lbs)","Swing Speed","Material","Gauge Nominal (mm)","Gauge Acutal (mm)","Stretch at 40 lbs (%)","Stretch at 51 lbs (%)","Stretch at 62 lbs (%)","Actual Pre-impact Tension (lbs)","Dwell Time (ms)","Deflection (mm)","Tension Change (lbs)","Peak Tension (lbs)","Peak Perp. Force (lbs)","Ave Perp. Force (lbs)","Stiffness (lb/in)","Static Loss lbs.","Stabilization Loss (lbs)","Impact Loss (lbs).","Total Loss (lbs)","Tension Loss (%)","Energy Return (%)","String/String COF","String/Ball COF","Spin Potential"
"Gamma TNT2 16","40","Slow","Nylon","1.32","1.29","7.6","8.5","9.7","30.80","44.3","20.2","15.7","46.5","11.7","","155.4","5.69","3.20","0.04","9.0","22.5","96.2","0.125","0.399","3.2"
"Gamma TNT2 16","40","Medium","Nylon","1.32","1.29","7.6","8.5","9.7","30.63","39.7","29.0","31.3","62.0","22.5","","152.0","5.69","3.37","0.11","9.3","23.1","93.7","0.125","0.399","3.2"
"Gamma TNT2 16","40","Fast","Nylon","1.32","1.29","7.6","8.5","9.7","30.45","37.2","34.1","42.3","72.8","31.0","","148.6","5.69","3.55","0.15","9.5","23.7","91.2","0.125","0.399","3.2"
"Gamma TNT2 17 (1.27)","51","Fast","Nylon","1.27","1.31","7.6","8.5","10.3","44.12","34.3","32.0","39.7","83.8","33.6","16.4","157.7","3.24","3.36","0.11","6.6","13.2","94.9","0.087","0.46","5.3"
"Gamma TNT2 18 (1.17)","51","Fast","Nylon","1.17","1.29","6.4","7.6","4.5","42.69","33.9","31.9","41.5","84.2","33.6","16.3","165.7","4.41","3.62","0.18","8.2","16.2","92.9","0.081","0.455","5.6"
"Gamma TNT2 Pro Plus 16","62","Slow","Nylon","1.3","1.37","NA","NA","12.4","48.16","37.4","17.1","13.5","61.5","13.1","","186.9","8.38","5.20","0.11","13.7","22.2","96.4","0.141","0.441","3.1"
"Gamma TNT2 Pro Plus 16","62","Medium","Nylon","1.3","1.37","NA","NA","12.4","47.61","34.7","24.9","28.2","75.9","23.6","","185.2","8.38","5.75","0.11","14.3","23.1","96.2","0.141","0.441","3.1"
"Gamma TNT2 Pro Plus 16","62","Fast","Nylon","1.3","1.37","NA","NA","12.4","47.25","32.9","30.0","40.4","87.5","32.9","","182.3","8.38","6.11","0.31","14.8","24","94.9","0.141","0.441","3.1"
"Gamma TNT2 Pro Plus 16","51","Slow","Nylon","1.3","1.37","NA","NA","12.4","38.50","40.7","18.7","13.9","52.5","12.2","","161.7","8.11","4.11","0.13","12.3","24.3","97.6","0.141","0.441","3.1"
"Gamma TNT2 Pro Plus 16","51","Medium","Nylon","1.3","1.37","NA","NA","12.4","38.10","37.2","26.8","29.1","67.3","22.5","","164.6","8.11","4.51","0.11","12.8","25.1","94.7","0.141","0.441","3.1"
"Gamma TNT2 Pro Plus 16","51","Fast","Nylon","1.3","1.37","NA","NA","12.4","37.79","35.1","32.0","39.9","77.6","31.1","","158.3","8.11","4.82","0.19","13.2","25.9","94.3","0.141","0.441","3.1"
"Gamma TNT2 Pro Plus 16","40","Slow","Nylon","1.3","1.37","NA","NA","12.4","29.00","44.8","19.9","14.6","43.4","10.8","","148.0","6.95","3.74","0.00","10.8","26.9","96.4","0.141","0.441","3.1"
"Gamma TNT2 Pro Plus 16","40","Medium","Nylon","1.3","1.37","NA","NA","12.4","28.78","40.4","29.1","28.7","57.6","20.9","","137.7","6.95","3.96","0.09","11.0","27.7","93.5","0.141","0.441","3.1"
"Gamma TNT2 Pro Plus 16","40","Fast","Nylon","1.3","1.37","NA","NA","12.4","28.51","38.0","34.3","39.0","67.5","28.9","","134.3","6.95","4.23","0.15","11.2","28.6","89.3","0.141","0.441","3.1"
"Gamma TNT2 Pro Plus 17L (1.24)","51","Fast","Nylon","1.24","1.31","NA","NA","9.7","42.05","34.6","32.0","37.7","79.6","31.9","16.1","149.2","4.34","4.33","0.29","9.0","17.7","93.5","0.11","0.505","4.6"
"Gamma TNT2 Rx 16","62","Slow","Nylon","1.34","1.35","NA","NA","9.7","49.22","37.2","17.0","13.5","62.6","13.3","","187.5","7.96","4.56","0.20","12.8","20.6","97.4","0.105","0.471","4.5"
"Gamma TNT2 Rx 16","62","Medium","Nylon","1.34","1.35","NA","NA","9.7","48.73","34.2","25.1","29.1","77.8","24.5","","188.0","7.96","5.05","0.07","13.0","21.2","96.0","0.105","0.471","4.5"
"Gamma TNT2 Rx 16","62","Fast","Nylon","1.34","1.35","NA","NA","9.7","48.44","32.4","29.9","41.5","89.7","33.6","","187.5","7.96","5.34","0.24","13.5","21.9","93.3","0.105","0.471","4.5"
"Gamma TNT2 Rx 16","51","Slow","Nylon","1.34","1.35","NA","NA","9.7","39.49","39.9","18.1","14.8","54.2","12.3","","182.9","7.12","4.11","0.00","11.2","22.1","96.6","0.105","0.471","4.5"
"Gamma TNT2 Rx 16","51","Medium","Nylon","1.34","1.35","NA","NA","9.7","39.23","36.6","26.1","30.0","69.2","22.6","","179.5","7.12","4.37","0.09","11.5","22.8","94.7","0.105","0.471","4.5"
"Gamma TNT2 Rx 16","51","Fast","Nylon","1.34","1.35","NA","NA","9.7","38.98","34.5","31.4","42.1","81.1","31.9","","173.2","7.12","4.62","0.15","11.9","23.4","93.7","0.105","0.471","4.5"
"Gamma TNT2 Rx 16","40","Slow","Nylon","1.34","1.35","NA","NA","9.7","29.75","44.3","20.5","15.0","44.8","11.5","","146.3","6.46","3.48","0.29","10.1","25.8","97.8","0.105","0.471","4.5"
"Gamma TNT2 Rx 16","40","Medium","Nylon","1.34","1.35","NA","NA","9.7","29.22","39.6","28.9","30.9","60.2","21.7","","150.9","6.46","4.01","0.05","10.6","26.5","93.3","0.105","0.471","4.5"
"Gamma TNT2 Rx 16","40","Fast","Nylon","1.34","1.35","NA","NA","9.7","29.08","37.2","33.0","41.7","70.6","29.2","","154.9","6.46","4.15","0.13","10.8","27.1","91.2","0.105","0.471","4.5"
"Gamma TNT2 Rx 17 (1.25)","51","Fast","Nylon","1.25","1.31","NA","NA","10.6","43.02","34.8","32.1","37.5","80.5","32.3","15.9","148.0","3.88","3.82","0.18","7.9","15.5","93.3","0.088","0.461","5.2"
"Gamma TNT2 Touch 16","40","Slow","Nylon","1.32","NA","6.4","8.2","9.7","25.84","45.9","22.0","16.8","42.8","11.7","","141.7","6.44","7.41","-0.05","13.9","34.8","97.6","0.125","0.42","3.4"
"Gamma TNT2 Touch 16","40","Medium","Nylon","1.32","NA","6.4","8.2","9.7","25.89","41.4","30.0","29.5","55.3","20.7","","133.2","6.44","7.36","0.11","13.9","35.1","92.0","0.125","0.42","3.4"
"Gamma TNT2 Touch 16","40","Fast","Nylon","1.32","NA","6.4","8.2","9.7","25.82","38.9","35.3","38.4","64.2","28.3","","125.2","6.44","7.43","0.24","14.1","35.6","87.8","0.125","0.42","3.4"
"Gamma TNT2 Touch 16","51","Slow","Nylon","1.32","NA","6.4","8.2","9.7","37.90","40.6","19.0","15.7","53.6","12.7","","176.0","6.09","6.73","-0.05","12.8","25.2","98.2","0.125","0.42","3.4"
"Gamma TNT2 Touch 16","51","Medium","Nylon","1.32","NA","6.4","8.2","9.7","37.82","37.1","26.2","29.5","67.5","22.1","","174.3","6.09","6.81","0.07","13.0","25.6","93.9","0.125","0.42","3.4"
"Gamma TNT2 Touch 16","51","Fast","Nylon","1.32","NA","6.4","8.2","9.7","37.68","35.1","32.0","38.8","76.5","30.6","","153.7","6.09","6.95","0.22","13.2","26.1","92.7","0.125","0.42","3.4"
"Gamma TNT2 Touch 16","62","Slow","Nylon","1.32","NA","6.4","8.2","9.7","48.66","37.0","17.1","14.3","62.8","13.4","","198.3","5.98","7.10","0.00","13.0","21.2","95.3","0.125","0.42","3.4"
"Gamma TNT2 Touch 16","62","Medium","Nylon","1.32","NA","6.4","8.2","9.7","48.40","34.3","24.1","28.4","76.7","23.1","","198.9","5.98","7.36","0.07","13.5","21.7","95.1","0.125","0.42","3.4"
"Gamma TNT2 Touch 16","62","Fast","Nylon","1.32","NA","6.4","8.2","9.7","48.18","32.6","29.8","38.8","87.1","32.4","","178.3","5.98","7.58","0.33","13.9","22.5","94.7","0.125","0.42","3.4"
"Gamma TNT2 Touch 17 (1.27)","51","Fast","Nylon","1.27","NA","1.8","3.6","9.7","36.63","36.1","33.7","36.8","73.4","30.9","15.2","132.0","5.40","8.69","0.20","14.3","28.2","92.4","0.124","0.424","3.4"
"Gamma TNT2 Tour 16 (1.32)","51","Fast","Nylon","1.32","1.32","7.6","8.8","8.5","41.12","34.4","32.0","39.7","80.7","32.3","15.9","157.2","4.19","5.41","0.11","9.7","19.1","92.9","0.092","0.481","5.2"
"Gamma TNT2 Tour 17 (1.27)","51","Fast","Nylon","1.27","NA","7.0","8.5","2.7","40.90","34.6","32.0","39.2","80.0","32.0","16.0","155.4","3.86","5.96","0.15","9.9","19.7","92.2","0.1","0.454","4.5"
"Babolat Tonic + Natural Gut 16","62","Slow","Gut","1.35","NA","3.3","6.1","8.2","54.40","37.4","17.0","7.5","61.7","13.1","","104.0","5.23","2.11","0.02","7.3","11.9","96.4","NA","NA","NA"
"Babolat Tonic + Natural Gut 16","62","Medium","Gut","1.35","NA","3.3","6.1","8.2","54.18","35.7","25.1","15.7","69.9","21.9","","101.7","5.23","2.33","0.20","7.7","12.6","96.8","NA","NA","NA"
"Babolat Tonic + Natural Gut 16","62","Fast","Gut","1.35","NA","3.3","6.1","8.2","53.87","34.4","31.1","22.9","77.0","29.9","","96.6","5.23","2.64","0.22","8.2","13.1","97.0","NA","NA","NA"
"Babolat Tonic + Natural Gut 16","51","Slow","Gut","1.35","NA","3.3","6.1","8.2","43.86","40.6","18.7","8.6","52.5","12.2","","99.4","5.07","1.79","0.02","6.8","13.6","98.2","NA","NA","NA"
"Babolat Tonic + Natural Gut 16","51","Medium","Gut","1.35","NA","3.3","6.1","8.2","43.57","38.2","27.2","18.7","62.4","21.2","","103.4","5.07","2.08","0.11","7.3","14.3","96.6","NA","NA","NA"
"Babolat Tonic + Natural Gut 16","51","Fast","Gut","1.35","NA","3.3","6.1","8.2","43.33","36.6","33.0","26.5","69.9","28.8","","98.9","5.07","2.32","0.16","7.5","14.9","96.0","NA","NA","NA"
"Babolat Tonic + Natural Gut 16","40","Slow","Gut","1.35","NA","3.3","6.1","8.2","32.44","45.1","20.8","10.1","42.8","11.1","","96.0","4.98","2.27","0.03","7.3","18.3","97.8","NA","NA","NA"
"Babolat Tonic + Natural Gut 16","40","Fast","Gut","1.35","NA","3.3","6.1","8.2","32.06","39.3","36.0","28.9","61.1","27.4","","90.9","4.98","2.65","0.11","7.7","19.5","93.3","NA","NA","NA"
"Babolat Tonic + Natural Gut 16","40","Medium","Gut","1.35","NA","3.3","6.1","8.2","32.26","41.4","30.0","21.2","53.4","20.0","","96.0","4.98","2.45","0.09","7.5","18.9","95.6","NA","NA","NA"
"Prince Topspin Plus 16","62","Slow","Nylon","1.3","1.33","7.0","8.5","9.4","51.33","36.9","17.1","13.9","65.3","13.9","","194.9","6.17","4.24","-0.16","10.1","16.6","97.8","0.097","0.512","5.3"
"Prince Topspin Plus 16","62","Medium","Nylon","1.3","1.33","7.0","8.5","9.4","51.18","34.2","24.0","28.2","79.4","23.9","","198.9","6.17","4.39","0.07","10.6","17.2","93.9","0.097","0.512","5.3"
"Prince Topspin Plus 16","62","Fast","Nylon","1.3","1.33","7.0","8.5","9.4","50.94","32.4","29.7","40.4","91.3","33.8","","186.3","6.17","4.63","0.36","11.2","18.1","93.5","0.097","0.512","5.3"
"Prince Topspin Plus 16","51","Slow","Nylon","1.3","1.33","7.0","8.5","9.4","40.95","40.1","18.9","14.8","55.8","13.2","","168.0","5.56","4.21","0.00","9.7","19.3","97.0","0.097","0.512","5.3"
"Prince Topspin Plus 16","51","Medium","Nylon","1.3","1.33","7.0","8.5","9.4","40.57","36.8","26.1","29.5","70.1","22.9","","177.2","5.56","4.59","-0.02","10.1","20","95.3","0.097","0.512","5.3"
"Prince Topspin Plus 16","51","Fast","Nylon","1.3","1.33","7.0","8.5","9.4","40.48","34.8","31.9","41.5","82.0","32.7","","165.7","5.56","4.68","0.15","10.4","20.5","92.9","0.097","0.512","5.3"
"Prince Topspin Plus 16","40","Slow","Nylon","1.3","1.33","7.0","8.5","9.4","31.02","43.9","20.4","15.9","46.7","12.0","","153.7","5.76","2.91","-0.03","8.6","21.8","96.4","0.097","0.512","5.3"
"Prince Topspin Plus 16","40","Medium","Nylon","1.3","1.33","7.0","8.5","9.4","30.94","39.7","28.3","30.4","61.3","21.6","","154.3","5.76","2.99","0.05","8.8","22.2","93.3","0.097","0.512","5.3"
"Prince Topspin Plus 16","40","Fast","Nylon","1.3","1.33","7.0","8.5","9.4","30.85","37.4","34.0","41.0","71.9","30.6","","144.6","5.76","3.08","0.11","9.0","22.6","91.0","0.097","0.512","5.3"
"Prince Topspin W/ Duraflex 15L","62","Slow","Nylon","1.38","1.41","7.3","8.2","9.4","52.79","36.0","16.3","13.9","66.8","13.6","","214.3","5.87","3.08","-0.22","8.8","14.1","96.6","0.126","0.437","3.5"
"Prince Topspin W/ Duraflex 15L","62","Medium","Nylon","1.38","1.41","7.3","8.2","9.4","52.57","33.5","24.0","29.3","82.0","24.6","","208.0","5.87","3.30","0.07","9.3","15","96.6","0.126","0.437","3.5"
"Prince Topspin W/ Duraflex 15L","62","Fast","Nylon","1.38","1.41","7.3","8.2","9.4","52.24","31.7","28.4","41.9","94.2","33.5","","210.3","5.87","3.63","0.38","9.9","16","95.6","0.126","0.437","3.5"
"Prince Topspin W/ Duraflex 15L","51","Slow","Nylon","1.38","1.41","7.3","8.2","9.4","42.42","39.2","18.0","15.7","58.0","13.1","","195.5","5.42","2.88","0.00","8.4","16.3","96.0","0.126","0.437","3.5"
"Prince Topspin W/ Duraflex 15L","51","Medium","Nylon","1.38","1.41","7.3","8.2","9.4","42.16","36.0","25.9","30.6","72.8","23.6","","185.2","5.42","3.14","0.02","8.6","16.9","94.7","0.126","0.437","3.5"
"Prince Topspin W/ Duraflex 15L","51","Fast","Nylon","1.38","1.41","7.3","8.2","9.4","42.01","33.9","30.9","43.0","84.9","32.8","","182.3","5.42","3.29","0.11","8.8","17.4","93.9","0.126","0.437","3.5"
"Prince Topspin W/ Duraflex 15L","40","Slow","Nylon","1.38","1.41","7.3","8.2","9.4","31.99","43.2","20.0","15.9","48.1","12.0","","161.7","4.67","3.03","0.02","7.7","19.4","95.6","0.126","0.437","3.5"
"Prince Topspin W/ Duraflex 15L","40","Medium","Nylon","1.38","1.41","7.3","8.2","9.4","31.77","39.1","28.0","31.5","63.3","22.1","","163.4","4.67","3.25","0.00","7.9","19.9","96.0","0.126","0.437","3.5"
"Prince Topspin W/ Duraflex 15L","40","Fast","Nylon","1.38","1.41","7.3","8.2","9.4","31.62","36.8","33.3","42.3","73.9","30.8","","155.4","4.67","3.40","0.11","8.2","20.6","91.8","0.126","0.437","3.5"
"Signum Pro Tornado 16","62","Slow","Polyester","1.29","1.33","1.8","3.3","4.2","40.15","37.5","17.9","23.8","63.9","14.4","","301.2","9.00","12.59","-0.25","21.4","34.6","97.4","0.085","0.434","5.1"
"Signum Pro Tornado 16","62","Medium","Polyester","1.29","1.33","1.8","3.3","4.2","40.62","34.0","24.0","41.0","81.8","24.6","","288.6","9.00","12.12","0.22","21.4","34.6","93.7","0.085","0.434","5.1"
"Signum Pro Tornado 16","62","Fast","Polyester","1.29","1.33","1.8","3.3","4.2","40.57","32.2","29.1","53.6","94.2","34.2","","256.6","9.00","12.17","0.48","21.6","35.1","89.7","0.085","0.434","5.1"
"Signum Pro Tornado 16","51","Slow","Polyester","1.29","1.33","1.8","3.3","4.2","26.59","41.7","20.0","26.7","53.1","13.3","","270.3","9.46","14.67","-0.09","24.0","47.4","96.6","0.085","0.434","5.1"
"Signum Pro Tornado 16","51","Medium","Polyester","1.29","1.33","1.8","3.3","4.2","27.03","37.3","27.0","43.4","70.6","23.8","","242.3","9.46","14.23","0.35","24.0","47.4","90.4","0.085","0.434","5.1"
"Signum Pro Tornado 16","51","Fast","Polyester","1.29","1.33","1.8","3.3","4.2","26.99","35.1","32.0","54.2","81.4","32.5","","215.5","9.46","14.27","0.49","24.3","47.7","86.1","0.085","0.434","5.1"
"Signum Pro Tornado 16","40","Slow","Polyester","1.29","1.33","1.8","3.3","4.2","14.82","46.9","23.0","29.1","43.9","12.6","","224.0","6.57","18.30","0.00","24.9","62.7","91.6","0.085","0.434","5.1"
"Signum Pro Tornado 16","40","Medium","Polyester","1.29","1.33","1.8","3.3","4.2","15.15","41.7","30.0","43.9","59.1","22.1","","197.7","6.57","17.97","0.38","24.9","62.8","84.6","0.085","0.434","5.1"
"Signum Pro Tornado 16","40","Fast","Polyester","1.29","1.33","1.8","3.3","4.2","15.15","39.0","35.1","54.7","69.7","30.6","","180.6","6.57","17.97","0.51","25.1","63.1","80.1","0.085","0.434","5.1"
"Signum Pro Tornado 17 (1.23)","62","Slow","Polyester","1.23","1.30","2.4","2.7","3.3","40.26","37.8","18.0","23.4","63.7","14.3","","293.2","7.83","13.65","-0.27","21.2","34.4","95.5","0.091","0.441","4.8"
"Signum Pro Tornado 17 (1.23)","62","Medium","Polyester","1.23","1.30","2.4","2.7","3.3","40.73","34.2","24.5","40.4","80.9","24.8","","272.6","7.83","13.18","0.16","21.2","34.3","92.9","0.091","0.441","4.8"
"Signum Pro Tornado 17 (1.23)","62","Fast","Polyester","1.23","1.30","2.4","2.7","3.3","40.70","32.4","29.3","52.9","93.7","34.3","","250.3","7.83","13.21","0.55","21.6","35","90.1","0.091","0.441","4.8"
"Signum Pro Tornado 17 (1.23)","51","Slow","Polyester","1.23","1.30","2.4","2.7","3.3","28.25","41.4","20.0","25.8","54.0","13.5","","262.9","7.72","14.75","-0.19","22.3","43.9","91.8","0.091","0.441","4.8"
"Signum Pro Tornado 17 (1.23)","51","Medium","Polyester","1.23","1.30","2.4","2.7","3.3","28.71","37.1","26.9","42.1","70.8","23.8","","235.5","7.72","14.29","0.27","22.3","43.9","91.0","0.091","0.441","4.8"
"Signum Pro Tornado 17 (1.23)","51","Fast","Polyester","1.23","1.30","2.4","2.7","3.3","28.69","35.0","32.0","53.8","82.7","33.0","","214.3","7.72","14.31","0.47","22.5","44.3","85.2","0.091","0.441","4.8"
"Signum Pro Tornado 17 (1.23)","40","Slow","Polyester","1.23","1.30","2.4","2.7","3.3","18.59","45.4","22.0","28.4","47.0","12.9","","238.9","5.38","15.72","-0.02","21.2","53.1","90.4","0.091","0.441","4.8"
"Signum Pro Tornado 17 (1.23)","40","Medium","Polyester","1.23","1.30","2.4","2.7","3.3","19.01","40.3","29.0","43.4","62.4","22.7","","209.2","5.38","15.30","0.27","20.9","52.8","85.2","0.091","0.441","4.8"
"Signum Pro Tornado 17 (1.23)","40","Fast","Polyester","1.23","1.30","2.4","2.7","3.3","19.01","37.7","34.0","54.9","73.9","31.4","","193.2","5.38","15.30","0.62","21.4","53.7","79.9","0.091","0.441","4.8"
"Signum Pro Tornado 18 (1.17)","51","Fast","Polyester","1.17","1.26","2.4","2.4","3.9","31.27","36.4","33.9","47.4","78.5","33.3","14.9","167.4","4.41","15.04","0.40","19.8","39.1","86.1","0.092","0.546","5.9"
"Kirschbaum Touch Multifibre 16","62","Slow","Nylon","1.3","1.31","NA","NA","10.6","49.33","39.6","17.0","13.5","62.8","13.4","","189.2","8.27","4.14","0.03","12.3","20.1","99.8","0.114","0.468","4.1"
"Kirschbaum Touch Multifibre 16","62","Medium","Nylon","1.3","1.31","NA","NA","10.6","48.95","34.7","25.0","28.4","77.4","24.2","","185.2","8.27","4.52","0.11","13.0","20.9","95.6","0.114","0.468","4.1"
"Kirschbaum Touch Multifibre 16","62","Fast","Nylon","1.3","1.31","NA","NA","10.6","48.62","32.8","30.0","40.8","89.5","33.6","","184.6","8.27","4.85","0.20","13.2","21.6","93.1","0.114","0.468","4.1"
"Kirschbaum Touch Multifibre 16","51","Slow","Nylon","1.3","1.31","NA","NA","10.6","39.51","40.7","18.9","14.1","53.8","12.7","","161.7","6.88","4.33","-0.09","11.0","21.9","97.6","0.114","0.468","4.1"
"Kirschbaum Touch Multifibre 16","51","Medium","Nylon","1.3","1.31","NA","NA","10.6","39.32","37.1","26.9","29.5","68.8","23.2","","165.2","6.88","4.52","0.07","11.5","22.6","94.7","0.114","0.468","4.1"
"Kirschbaum Touch Multifibre 16","51","Fast","Nylon","1.3","1.31","NA","NA","10.6","39.12","35.0","32.0","40.8","79.8","31.9","","161.7","6.88","4.72","0.20","11.9","23.3","97.2","0.114","0.468","4.1"
"Kirschbaum Touch Multifibre 16","40","Slow","Nylon","1.3","1.31","NA","NA","10.6","29.35","45.2","21.0","15.0","44.3","11.6","","137.7","6.09","4.25","-0.06","10.4","25.9","97.0","0.114","0.468","4.1"
"Kirschbaum Touch Multifibre 16","40","Medium","Nylon","1.3","1.31","NA","NA","10.6","29.33","40.5","29.6","29.5","58.9","21.8","","136.6","6.09","4.27","0.11","10.6","26.4","92.7","0.114","0.468","4.1"
"Kirschbaum Touch Multifibre 16","40","Fast","Nylon","1.3","1.31","NA","NA","10.6","29.11","38.1","34.9","39.9","69.0","30.2","","133.2","6.09","4.49","0.18","10.8","27.1","89.1","0.114","0.468","4.1"
"Kirschbaum Touch Multifibre 17 (1.25)","62","Slow","Nylon","1.25","1.28","7.3","8.5","9.7","49.83","36.7","17.0","13.7","63.5","13.5","","191.5","7.45","4.46","-0.16","11.7","19","96.0","0.117","0.411","3.5"
"Kirschbaum Touch Multifibre 17 (1.25)","62","Medium","Nylon","1.25","1.28","7.3","8.5","9.7","49.63","34.1","24.0","28.4","78.1","23.4","","200.0","7.45","4.66","-0.03","12.1","19.6","96.0","0.117","0.411","3.5"
"Kirschbaum Touch Multifibre 17 (1.25)","62","Fast","Nylon","1.25","1.28","7.3","8.5","9.7","49.46","32.3","29.2","39.9","89.5","32.7","","190.3","7.45","4.83","0.31","12.6","20.4","94.9","0.117","0.411","3.5"
"Kirschbaum Touch Multifibre 17 (1.25)","51","Slow","Nylon","1.25","1.28","7.3","8.5","9.7","40.26","40.0","18.2","14.1","54.5","12.4","","174.3","6.02","4.44","-0.05","10.4","20.5","95.3","0.117","0.411","3.5"
"Kirschbaum Touch Multifibre 17 (1.25)","51","Medium","Nylon","1.25","1.28","7.3","8.5","9.7","40.02","36.6","26.0","28.2","68.4","22.2","","170.3","6.02","4.68","0.04","10.8","21.2","92.7","0.117","0.411","3.5"
"Kirschbaum Touch Multifibre 17 (1.25)","51","Fast","Nylon","1.25","1.28","7.3","8.5","9.7","39.87","34.5","31.3","39.9","79.8","31.2","","165.7","6.02","4.83","0.22","11.0","21.8","92.5","0.117","0.411","3.5"
"Kirschbaum Touch Multifibre 17 (1.25)","40","Slow","Nylon","1.25","1.28","7.3","8.5","9.7","30.23","44.1","20.8","15.2","45.4","11.8","","142.9","5.51","3.95","-0.11","9.3","23.6","96.6","0.117","0.411","3.5"
"Kirschbaum Touch Multifibre 17 (1.25)","40","Medium","Nylon","1.25","1.28","7.3","8.5","9.7","30.23","39.8","28.2","29.1","59.3","20.9","","148.0","5.51","3.95","0.02","9.5","23.9","92.2","0.117","0.411","3.5"
"Kirschbaum Touch Multifibre 17 (1.25)","40","Fast","Nylon","1.25","1.28","7.3","8.5","9.7","30.14","37.3","34.0","39.0","69.2","29.4","","137.2","5.51","4.04","0.17","9.7","24.5","89.5","0.117","0.411","3.5"
"Kirschbaum Touch Turbo 1.30","62","Slow","Polyester","1.3","1.30","1.4","2.4","3.3","35.19","38.5","18.0","25.6","60.6","13.7","","320.0","10.39","16.16","-0.42","26.2","42.3","94.1","0.085","0.45","5.3"
"Kirschbaum Touch Turbo 1.30","62","Medium","Polyester","1.3","1.30","1.4","2.4","3.3","35.83","34.7","25.2","44.1","79.8","25.2","","281.2","10.39","15.52","0.22","26.2","42.3","92.5","0.085","0.45","5.3"
"Kirschbaum Touch Turbo 1.30","62","Fast","Polyester","1.3","1.30","1.4","2.4","3.3","35.85","33.0","30.0","54.7","90.6","34.0","","247.5","10.39","15.50","0.57","26.5","42.9","85.7","0.085","0.45","5.3"
"Kirschbaum Touch Turbo 1.30","51","Slow","Polyester","1.3","1.30","1.4","2.4","3.3","27.96","40.9","19.6","27.3","55.3","13.5","","289.8","7.65","15.11","-0.07","22.7","44.7","95.8","0.085","0.45","5.3"
"Kirschbaum Touch Turbo 1.30","51","Medium","Polyester","1.3","1.30","1.4","2.4","3.3","28.22","36.8","26.3","44.5","72.8","24.0","","261.7","7.65","14.85","0.30","22.7","45","89.1","0.085","0.45","5.3"
"Kirschbaum Touch Turbo 1.30","51","Fast","Polyester","1.3","1.30","1.4","2.4","3.3","28.14","35.0","31.8","54.5","82.5","32.8","","218.3","7.65","14.93","0.58","23.2","45.7","82.8","0.085","0.45","5.3"
"Kirschbaum Touch Turbo 1.30","40","Slow","Polyester","1.3","1.30","1.4","2.4","3.3","18.50","44.8","21.8","29.1","47.4","12.9","","248.6","6.28","14.91","-0.20","20.9","52.9","91.4","0.085","0.45","5.3"
"Kirschbaum Touch Turbo 1.30","40","Medium","Polyester","1.3","1.30","1.4","2.4","3.3","19.01","39.8","29.0","45.2","64.2","23.3","","218.3","6.28","14.40","0.42","21.2","53.2","85.0","0.085","0.45","5.3"
"Kirschbaum Touch Turbo 1.30","40","Fast","Polyester","1.3","1.30","1.4","2.4","3.3","18.99","37.6","34.0","55.3","74.5","31.6","","194.9","6.28","14.42","0.47","21.2","53.3","79.4","0.085","0.45","5.3"
"Kirschbaum Touch Turbo 16L (1.275)","62","Slow","Polyester","1.275","1.26","1.8","3.0","3.9","33.60","39.3","19.0","24.5","58.0","13.8","","276.0","11.03","17.11","-0.51","27.6","44.7","96.0","0.075","0.403","5.4"
"Kirschbaum Touch Turbo 16L (1.275)","62","Medium","Polyester","1.275","1.26","1.8","3.0","3.9","34.38","35.5","25.6","39.9","74.3","23.8","","248.0","11.03","16.33","0.18","27.6","44.6","91.8","0.075","0.403","5.4"
"Kirschbaum Touch Turbo 16L (1.275)","62","Fast","Polyester","1.275","1.26","1.8","3.0","3.9","34.40","33.8","30.3","50.3","84.7","32.0","","222.9","11.03","16.31","0.62","28.0","45.3","86.9","0.075","0.403","5.4"
"Kirschbaum Touch Turbo 16L (1.275)","51","Slow","Polyester","1.275","1.26","1.8","3.0","3.9","25.93","43.1","21.0","25.6","51.4","13.5","","235.5","8.00","16.79","-0.42","24.5","48","96.4","0.075","0.403","5.4"
"Kirschbaum Touch Turbo 16L (1.275)","51","Medium","Polyester","1.275","1.26","1.8","3.0","3.9","26.77","37.8","27.1","40.1","66.8","22.6","","222.3","8.00","15.95","0.27","24.3","47.7","87.6","0.075","0.403","5.4"
"Kirschbaum Touch Turbo 16L (1.275)","51","Fast","Polyester","1.275","1.26","1.8","3.0","3.9","26.70","35.9","32.0","49.4","76.1","30.5","","196.0","8.00","16.02","0.59","24.7","48.5","84.5","0.075","0.403","5.4"
"Kirschbaum Touch Turbo 16L (1.275)","40","Slow","Polyester","1.275","1.26","1.8","3.0","3.9","17.38","45.9","22.0","26.9","44.1","12.2","","224.6","5.95","16.36","-0.19","22.1","55.7","92.9","0.075","0.403","5.4"
"Kirschbaum Touch Turbo 16L (1.275)","40","Medium","Polyester","1.275","1.26","1.8","3.0","3.9","17.93","41.0","29.6","40.4","58.4","21.6","","186.9","5.95","15.81","0.38","22.1","55.8","84.6","0.075","0.403","5.4"
"Kirschbaum Touch Turbo 16L (1.275)","40","Fast","Polyester","1.275","1.26","1.8","3.0","3.9","17.82","38.9","34.3","49.8","67.7","29.0","","172.0","5.95","15.92","0.40","22.3","56.1","79.6","0.075","0.403","5.4"
"Kirschbaum Touch Turbo 17 (1.25)","62","Slow","Polyester","1.25","1.34","1.5","2.7","2.4","36.05","38.5","18.0","23.8","59.8","13.5","","297.8","9.83","15.86","-0.40","25.4","41","95.1","0.084","0.44","5.2"
"Kirschbaum Touch Turbo 17 (1.25)","62","Medium","Polyester","1.25","1.34","1.5","2.7","2.4","36.69","34.8","25.0","40.8","77.4","24.2","","264.6","9.83","15.22","0.18","25.1","40.9","91.2","0.084","0.44","5.2"
"Kirschbaum Touch Turbo 17 (1.25)","62","Fast","Polyester","1.25","1.34","1.5","2.7","2.4","36.65","33.1","30.0","50.9","87.5","32.8","","230.9","9.83","15.26","0.55","25.6","41.5","85.6","0.084","0.44","5.2"
"Kirschbaum Touch Turbo 17 (1.25)","51","Slow","Polyester","1.25","1.34","1.5","2.7","2.4","27.54","41.3","20.0","26.0","53.6","13.4","","264.6","7.74","15.44","-0.46","22.7","44.8","93.7","0.084","0.44","5.2"
"Kirschbaum Touch Turbo 17 (1.25)","51","Medium","Polyester","1.25","1.34","1.5","2.7","2.4","28.29","37.0","26.6","41.2","69.5","23.2","","236.0","7.74","14.69","0.37","22.7","45","88.9","0.084","0.44","5.2"
"Kirschbaum Touch Turbo 17 (1.25)","51","Fast","Polyester","1.25","1.34","1.5","2.7","2.4","28.27","35.2","31.9","50.9","79.2","31.6","","203.5","7.74","14.71","0.51","22.9","45.3","84.3","0.084","0.44","5.2"
"Kirschbaum Touch Turbo 17 (1.25)","40","Slow","Polyester","1.25","1.34","1.5","2.7","2.4","17.95","44.8","22.0","28.7","46.5","12.8","","240.6","5.73","16.01","-0.11","21.6","54.5","91.8","0.084","0.44","5.2"
"Kirschbaum Touch Turbo 17 (1.25)","40","Medium","Polyester","1.25","1.34","1.5","2.7","2.4","18.30","40.2","29.0","43.0","61.3","22.2","","208.6","5.73","15.66","0.33","21.8","54.7","84.5","0.084","0.44","5.2"
"Kirschbaum Touch Turbo 17 (1.25)","40","Fast","Polyester","1.25","1.34","1.5","2.7","2.4","18.26","40.2","29.0","43.2","61.3","22.2","","208.6","5.73","15.70","-0.04","21.4","53.9","84.8","0.084","0.44","5.2"
"Pacific Tough Gut 16","62","Slow","Gut","1.34","1.39","4.2","6.7","7.9","52.17","37.5","17.3","8.6","60.6","13.1","","114.9","6.48","3.09","0.04","9.7","15.6","98.0","0.18","0.32","1.8"
"Pacific Tough Gut 16","62","Medium","Gut","1.34","1.39","4.2","6.7","7.9","51.77","35.7","25.0","17.0","68.8","21.5","","110.3","6.48","3.49","0.39","10.4","16.8","97.8","0.18","0.32","1.8"
"Pacific Tough Gut 16","62","Fast","Gut","1.34","1.39","4.2","6.7","7.9","51.24","34.1","30.8","18.3","69.7","26.8","","78.3","6.48","4.02","0.39","10.8","17.6","97.8","0.18","0.32","1.8"
"Pacific Tough Gut 16","51","Slow","Gut","1.34","1.39","4.2","6.7","7.9","41.19","41.2","19.1","10.1","51.4","12.2","","113.7","8.07","1.46","0.02","9.5","18.8","98.2","0.18","0.32","1.8"
"Pacific Tough Gut 16","51","Medium","Gut","1.34","1.39","4.2","6.7","7.9","41.06","38.5","27.2","20.9","62.0","21.1","","115.4","8.07","1.59","0.16","9.9","19.3","94.5","0.18","0.32","1.8"
"Pacific Tough Gut 16","51","Fast","Gut","1.34","1.39","4.2","6.7","7.9","40.70","36.7","33.0","28.7","69.5","28.6","","106.9","8.07","1.95","0.37","10.4","20.5","94.7","0.18","0.32","1.8"
"Pacific Tough Gut 16","40","Slow","Gut","1.34","1.39","4.2","6.7","7.9","29.55","45.5","21.4","13.2","42.8","11.4","","117.2","6.57","3.57","-0.13","9.9","25.2","96.6","0.18","0.32","1.8"
"Pacific Tough Gut 16","40","Medium","Gut","1.34","1.39","4.2","6.7","7.9","29.46","41.6","30.0","24.9","54.2","20.3","","112.0","6.57","3.66","0.07","10.4","25.9","93.3","0.18","0.32","1.8"
"Pacific Tough Gut 16","40","Fast","Gut","1.34","1.39","4.2","6.7","7.9","29.22","39.4","36.0","32.6","61.7","27.8","","102.3","6.57","3.90","0.14","10.6","26.7","92.4","0.18","0.32","1.8"
"Pacific Tough Gut 16L","62","Slow","Gut","1.28","1.28","1.8","6.7","7.9","54.90","36.7","16.2","6.8","61.7","12.6","","106.3","5.40","1.44","-0.56","6.4","10.2","97.6","NA","NA","NA"
"Pacific Tough Gut 16L","62","Medium","Gut","1.28","1.28","1.8","6.7","7.9","55.17","35.2","25.0","15.2","70.3","22.0","","98.9","5.40","1.17","0.60","7.1","11.6","97.6","NA","NA","NA"
"Pacific Tough Gut 16L","62","Fast","Gut","1.28","1.28","1.8","6.7","7.9","54.40","34.0","30.1","23.2","77.6","29.2","","104.0","5.40","1.94","0.44","7.7","12.6","96.8","NA","NA","NA"
"Pacific Tough Gut 16L","51","Slow","Gut","1.28","1.28","1.8","6.7","7.9","43.53","40.3","18.1","9.0","52.5","11.9","","112.0","5.12","2.07","-0.17","7.1","13.8","96.8","NA","NA","NA"
"Pacific Tough Gut 16L","51","Medium","Gut","1.28","1.28","1.8","6.7","7.9","43.46","37.9","27.0","18.7","62.2","21.0","","104.0","5.12","2.14","0.31","7.5","14.9","98.8","NA","NA","NA"
"Pacific Tough Gut 16L","51","Fast","Gut","1.28","1.28","1.8","6.7","7.9","42.98","36.5","33.0","25.8","68.8","28.4","","96.0","5.12","2.62","0.27","7.9","15.8","97.0","NA","NA","NA"
"Pacific Tough Gut 16L","40","Slow","Gut","1.28","1.28","1.8","6.7","7.9","32.08","45.0","20.5","10.6","42.8","10.9","","102.3","5.34","2.27","-0.11","7.5","18.9","98.2","NA","NA","NA"
"Pacific Tough Gut 16L","40","Medium","Gut","1.28","1.28","1.8","6.7","7.9","32.06","41.3","30.0","21.2","53.1","19.9","","96.0","5.34","2.29","0.04","7.7","19.3","95.8","NA","NA","NA"
"Pacific Tough Gut 16L","40","Fast","Gut","1.28","1.28","1.8","6.7","7.9","31.97","39.3","35.9","28.9","60.9","27.3","","90.9","5.34","2.38","0.13","7.9","19.8","94.1","NA","NA","NA"
"Prince Tour 16","62","Slow","Polyester","1.3","1.33","1.8","2.4","4.2","33.69","39.1","18.5","26.7","60.4","14.0","","317.2","11.42","16.63","-0.29","27.8","45","97.0","0.108","0.332","3.1"
"Prince Tour 16","62","Medium","Polyester","1.3","1.33","1.8","2.4","4.2","34.29","35.3","25.8","44.5","78.9","25.4","","272.0","11.42","16.03","0.22","27.8","44.8","92.0","0.108","0.332","3.1"
"Prince Tour 16","62","Fast","Polyester","1.3","1.33","1.8","2.4","4.2","34.35","33.4","30.0","56.2","90.6","34.0","","254.3","11.42","15.97","0.55","28.0","45.3","87.4","0.108","0.332","3.1"
"Prince Tour 16","51","Slow","Polyester","1.3","1.33","1.8","2.4","4.2","23.70","42.8","20.2","28.2","52.0","13.2","","281.2","8.73","18.29","-0.33","26.7","52.6","94.5","0.108","0.332","3.1"
"Prince Tour 16","51","Medium","Polyester","1.3","1.33","1.8","2.4","4.2","24.32","38.3","27.8","44.8","69.0","24.0","","234.9","8.73","17.67","0.20","26.7","52.4","87.2","0.108","0.332","3.1"
"Prince Tour 16","51","Fast","Polyester","1.3","1.33","1.8","2.4","4.2","24.34","36.3","32.1","54.5","78.9","31.6","","214.9","8.73","17.65","0.50","26.9","53","81.4","0.108","0.332","3.1"
"Prince Tour 16","40","Slow","Polyester","1.3","1.33","1.8","2.4","4.2","15.94","46.1","22.1","30.2","46.3","12.8","","252.0","5.58","18.17","-0.13","23.6","59.5","91.8","0.108","0.332","3.1"
"Prince Tour 16","40","Medium","Polyester","1.3","1.33","1.8","2.4","4.2","16.41","41.1","29.9","44.8","61.3","22.9","","204.0","5.58","17.70","0.34","23.6","59.5","82.6","0.108","0.332","3.1"
"Prince Tour 16","40","Fast","Polyester","1.3","1.33","1.8","2.4","4.2","16.43","39.0","34.2","54.2","70.8","30.3","","188.6","5.58","17.68","0.42","23.6","59.7","76.9","0.108","0.332","3.1"
"Prince Tour 17","62","Slow","Polyester","1.25","1.28","1.8","3.3","4.8","34.40","45.5","18.9","24.9","59.3","14.0","","281.8","11.14","16.20","-0.31","27.1","43.8","95.8","0.114","0.387","3.4"
"Prince Tour 17","62","Medium","Polyester","1.25","1.28","1.8","3.3","4.8","34.99","35.5","25.9","42.3","77.4","25.1","","256.6","11.14","15.61","0.15","26.9","43.6","91.6","0.114","0.387","3.4"
"Prince Tour 17","62","Fast","Polyester","1.25","1.28","1.8","3.3","4.8","34.99","33.6","30.1","54.2","89.3","33.6","","242.9","11.14","15.61","0.53","27.3","44.2","88.4","0.114","0.387","3.4"
"Prince Tour 17","51","Slow","Polyester","1.25","1.28","1.8","3.3","4.8","22.51","43.6","21.0","27.8","50.3","13.2","","255.5","9.57","18.64","-0.31","27.8","55","97.2","0.114","0.387","3.4"
"Prince Tour 17","51","Medium","Polyester","1.25","1.28","1.8","3.3","4.8","23.11","39.1","28.0","43.0","66.2","23.2","","222.9","9.57","18.04","0.33","28.0","55.1","88.9","0.114","0.387","3.4"
"Prince Tour 17","51","Fast","Polyester","1.25","1.28","1.8","3.3","4.8","23.04","37.0","33.0","53.6","76.5","31.6","","198.9","9.57","18.11","0.50","28.2","55.6","81.7","0.114","0.387","3.4"
"Prince Tour 17","40","Slow","Polyester","1.25","1.28","1.8","3.3","4.8","14.20","48.0","23.6","28.7","42.8","12.6","","208.0","6.39","19.10","-0.13","25.4","63.9","89.9","0.114","0.387","3.4"
"Prince Tour 17","40","Medium","Polyester","1.25","1.28","1.8","3.3","4.8","14.71","42.7","30.3","43.0","57.8","21.9","","190.3","6.39","18.59","0.27","25.1","63.6","82.4","0.114","0.387","3.4"
"Prince Tour 17","40","Fast","Polyester","1.25","1.28","1.8","3.3","4.8","14.73","40.4","35.9","52.0","66.8","30.0","","163.4","6.39","18.57","0.40","25.4","63.9","76.6","0.114","0.387","3.4"
"Solinco Tour Bite 15L (1.35)","51","Fast","Polyester","1.35","1.28","1.8","8.5","6.4","39.03","32.8","30.9","56.0","95.0","36.7","17.0","238.9","3.57","8.12","0.33","12.1","23.7","88.2","0.092","0.471","5.1"
"Solinco Tour Bite 16","62","Slow","Polyester","1.3","1.34","1.8","3.3","4.2","36.47","38.9","18.8","23.8","60.4","14.2","","276.0","10.41","14.86","-0.31","24.9","40.4","95.3","0.085","0.573","6.7"
"Solinco Tour Bite 16","62","Medium","Polyester","1.3","1.34","1.8","3.3","4.2","37.02","35.4","25.5","40.4","77.4","24.7","","252.6","10.41","14.31","0.22","24.9","40.4","92.0","0.085","0.573","6.7"
"Solinco Tour Bite 16","62","Fast","Polyester","1.3","1.34","1.8","3.3","4.2","37.02","33.5","30.1","51.6","88.6","33.4","","231.5","10.41","14.31","0.64","25.4","41.1","88.4","0.085","0.573","6.7"
"Solinco Tour Bite 16","51","Slow","Polyester","1.3","1.34","1.8","3.3","4.2","26.97","41.9","20.0","26.2","53.1","13.3","","266.3","9.46","14.29","-0.17","23.6","46.5","93.7","0.085","0.573","6.7"
"Solinco Tour Bite 16","51","Medium","Polyester","1.3","1.34","1.8","3.3","4.2","27.45","37.7","27.0","41.7","69.0","23.3","","232.0","9.46","13.81","0.31","23.6","46.5","89.7","0.085","0.573","6.7"
"Solinco Tour Bite 16","51","Fast","Polyester","1.3","1.34","1.8","3.3","4.2","27.39","35.8","32.0","51.2","78.5","31.4","","202.9","9.46","13.87","0.56","23.8","47.1","85.0","0.085","0.573","6.7"
"Solinco Tour Bite 16","40","Slow","Polyester","1.3","1.34","1.8","3.3","4.2","15.90","46.8","22.7","28.7","44.5","12.6","","225.7","6.81","16.98","-0.04","23.8","59.8","91.2","0.085","0.573","6.7"
"Solinco Tour Bite 16","40","Medium","Polyester","1.3","1.34","1.8","3.3","4.2","16.25","41.9","30.0","42.3","58.7","22.0","","191.5","6.81","16.63","0.40","23.8","60.1","84.5","0.085","0.573","6.7"
"Solinco Tour Bite 16","40","Fast","Polyester","1.3","1.34","1.8","3.3","4.2","16.21","39.4","35.0","52.5","68.8","30.1","","174.3","6.81","16.67","0.51","24.0","60.4","79.6","0.085","0.573","6.7"
"Solinco Tour Bite 16 Soft","40","Slow","Polyester","1.3","NA","2.4","4.5","5.8","14.33","48.5","23.5","26.5","40.8","12.0","5.8","193.7","7.56","17.80","-0.05","25.4","63.8","89.7","0.08","0.549","6.9"
"Solinco Tour Bite 16 Soft","40","Medium","Polyester","1.3","NA","2.4","4.5","5.8","14.95","43.2","31.1","39.0","54.0","20.9","9.9","164.6","7.56","17.18","0.53","25.4","63.7","81.7","0.08","0.549","6.9"
"Solinco Tour Bite 16 Soft","40","Fast","Polyester","1.3","NA","2.4","4.5","5.8","14.99","40.8","36.0","47.6","62.6","28.1","12.7","148.6","7.56","17.14","0.66","25.4","63.9","76.4","0.08","0.549","6.9"
"Solinco Tour Bite 16 Soft","51","Slow","Polyester","1.3","NA","2.4","4.5","5.8","25.00","42.8","20.1","25.1","50.3","12.6","6.7","253.7","7.06","18.66","-0.45","25.4","49.8","92.5","0.08","0.549","6.9"
"Solinco Tour Bite 16 Soft","51","Medium","Polyester","1.3","NA","2.4","4.5","5.8","25.82","38.2","28.0","39.9","65.7","23.0","11.6","207.5","7.06","17.84","0.35","25.1","49.8","90.4","0.08","0.549","6.9"
"Solinco Tour Bite 16 Soft","51","Fast","Polyester","1.3","NA","2.4","4.5","5.8","25.82","36.2","33.0","49.2","75.0","31.0","14.8","184.0","7.06","17.84","0.62","25.6","50.3","83.7","0.08","0.549","6.9"
"Solinco Tour Bite 16 Soft","62","Slow","Polyester","1.3","NA","2.4","4.5","5.8","36.16","38.4","18.1","22.9","59.1","13.3","7.0","285.2","7.94","17.64","-0.33","25.4","40.9","93.1","0.08","0.549","6.9"
"Solinco Tour Bite 16 Soft","62","Medium","Polyester","1.3","NA","2.4","4.5","5.8","36.78","35.9","25.6","39.5","76.3","24.4","18.1","245.2","7.94","17.02","0.22","25.1","40.8","82.6","0.08","0.549","6.9"
"Solinco Tour Bite 16 Soft","62","Fast","Polyester","1.3","NA","2.4","4.5","5.8","36.78","33.1","30.0","50.1","86.9","32.6","16.4","225.7","7.94","17.02","0.62","25.6","41.4","86.3","0.08","0.549","6.9"
"Solinco Tour Bite 16L (1.25)","62","Fast","Polyester","1.25","NA","1.5","2.7","3.3","48.91","30.9","28.0","49.0","97.9","34.3","","254.3","3.42","9.41","0.42","13.2","21.5","91.8","0.085","0.505","5.9"
"Solinco Tour Bite 16L (1.25)","62","Medium","Polyester","1.25","NA","1.5","2.7","3.3","48.93","32.4","23.1","37.5","86.4","24.9","","285.2","3.42","9.39","0.13","13.0","21","93.9","0.085","0.505","5.9"
"Solinco Tour Bite 16L (1.25)","62","Slow","Polyester","1.25","NA","1.5","2.7","3.3","48.60","35.4","16.6","20.9","69.5","14.4","","308.6","3.42","9.72","-0.22","13.0","20.9","96.4","0.085","0.505","5.9"
"Solinco Tour Bite 16L (1.25)","51","Fast","Polyester","1.25","NA","1.5","2.7","3.3","38.37","32.4","29.5","50.9","89.3","33.0","","237.7","3.75","8.60","0.42","12.8","25.2","88.4","0.085","0.505","5.9"
"Solinco Tour Bite 16L (1.25)","51","Medium","Polyester","1.25","NA","1.5","2.7","3.3","38.37","34.4","24.9","39.7","78.1","24.4","","259.5","3.75","8.60","0.18","12.6","24.7","92.5","0.085","0.505","5.9"
"Solinco Tour Bite 16L (1.25)","51","Slow","Polyester","1.25","NA","1.5","2.7","3.3","37.97","37.9","18.0","24.5","62.4","14.0","","306.3","3.75","9.00","-0.18","12.6","24.8","99.0","0.085","0.505","5.9"
"Solinco Tour Bite 16L (1.25)","40","Fast","Polyester","1.25","NA","1.5","2.7","3.3","23.37","35.5","32.1","55.3","78.7","31.6","","219.5","4.72","11.60","0.17","16.5","41.6","85.2","0.085","0.505","5.9"
"Solinco Tour Bite 16L (1.25)","40","Medium","Polyester","1.25","NA","1.5","2.7","3.3","23.70","37.7","27.6","43.4","67.3","23.2","","232.6","4.72","11.27","0.33","16.3","41.1","90.4","0.085","0.505","5.9"
"Solinco Tour Bite 16L (1.25)","40","Slow","Polyester","1.25","NA","1.5","2.7","3.3","23.37","42.4","20.3","28.0","51.4","13.1","","277.2","4.72","11.60","-0.05","16.3","41","93.1","0.085","0.505","5.9"
"Solinco Tour Bite 17","62","Slow","Polyester","1.2","1.23","2.4","4.5","5.8","35.15","39.9","19.0","22.9","58.0","13.8","","258.3","9.37","17.22","-0.44","26.2","42.4","97.0","0.079","0.499","6.3"
"Solinco Tour Bite 17","62","Medium","Polyester","1.2","1.23","2.4","4.5","5.8","35.88","36.2","26.0","37.7","73.6","23.9","","226.9","9.37","16.49","0.36","26.2","42.5","91.6","0.079","0.499","6.3"
"Solinco Tour Bite 17","62","Fast","Polyester","1.2","1.23","2.4","4.5","5.8","35.79","34.3","31.0","48.5","84.2","32.7","","205.2","9.37","16.58","0.58","26.5","43","88.4","0.079","0.499","6.3"
"Solinco Tour Bite 17","51","Slow","Polyester","1.2","1.23","2.4","4.5","5.8","26.28","43.2","20.5","24.3","50.5","13.0","","234.3","8.31","16.13","-0.14","24.3","47.9","93.9","0.079","0.499","6.3"
"Solinco Tour Bite 17","51","Medium","Polyester","1.2","1.23","2.4","4.5","5.8","26.75","38.9","28.0","38.6","65.3","22.9","","200.0","8.31","15.66","0.38","24.3","48","88.2","0.079","0.499","6.3"
"Solinco Tour Bite 17","51","Fast","Polyester","1.2","1.23","2.4","4.5","5.8","26.72","36.8","33.0","48.7","75.4","31.1","","181.2","8.31","15.69","0.66","24.7","48.6","85.2","0.079","0.499","6.3"
"Solinco Tour Bite 17","40","Slow","Polyester","1.2","1.23","2.4","4.5","5.8","16.65","47.9","23.2","25.8","42.6","12.3","","196.0","7.34","15.70","-0.11","22.9","57.8","90.6","0.079","0.499","6.3"
"Solinco Tour Bite 17","40","Medium","Polyester","1.2","1.23","2.4","4.5","5.8","17.13","42.9","30.4","38.1","55.1","21.0","","166.9","7.34","15.22","0.59","23.2","58.3","83.7","0.079","0.499","6.3"
"Solinco Tour Bite 17","40","Fast","Polyester","1.2","1.23","2.4","4.5","5.8","17.04","40.4","36.0","47.6","64.8","29.1","","149.7","7.34","15.31","0.57","23.2","58.5","78.0","0.079","0.499","6.3"
