Repository: aldooasdd/Tirtonic-

# Tirtonic String Finder — bundel implementasi

Letakkan folder ini di proyek website Tirtonic (misalnya `docs/string-finder/`), lalu minta developer membaca `PRD-string-finder.md` terlebih dulu.

```
PRD-string-finder.md        Spesifikasi lengkap (mulai dari sini)
PROMPTS-developer.md      Prompt developer per tahap (0, 1a, 1b, 1c, 1d)
data/
  twu_strings_raw.csv       Export asli TWU (tidak diubah)
  twu_strings_clean.csv     Data bersih untuk impor ke database
  strings.json              Format ringkas untuk engine acuan & tes
  cleaning-log.md           Semua nilai yang diperbaiki/dibuang
  dataset-stats.json        Statistik dataset

File: String Finder/tirtonic-string-finder/data/twu_strings_raw.csv (part 22 of 24)
"String","Ref. Ten. (lbs)","Swing Speed","Material","Gauge Nominal (mm)","Gauge Acutal (mm)","Stretch at 40 lbs (%)","Stretch at 51 lbs (%)","Stretch at 62 lbs (%)","Actual Pre-impact Tension (lbs)","Dwell Time (ms)","Deflection (mm)","Tension Change (lbs)","Peak Tension (lbs)","Peak Perp. Force (lbs)","Ave Perp. Force (lbs)","Stiffness (lb/in)","Static Loss lbs.","Stabilization Loss (lbs)","Impact Loss (lbs).","Total Loss (lbs)","Tension Loss (%)","Energy Return (%)","String/String COF","String/Ball COF","Spin Potential"
"Solinco Tour Bite 18 (1.15)","62","Slow","Polyester","1.15","1.18","3.6","5.2","6.7","33.71","40.4","19.2","21.4","55.1","13.2","","234.9","9.79","18.24","-0.38","27.6","44.8","95.6","0.097","0.563","5.8"
"Solinco Tour Bite 18 (1.15)","62","Medium","Polyester","1.15","1.18","3.6","5.2","6.7","34.40","36.6","26.0","36.4","70.8","23.0","","218.3","9.79","17.55","0.31","27.6","44.8","91.2","0.097","0.563","5.8"
"Solinco Tour Bite 18 (1.15)","62","Fast","Polyester","1.15","1.18","3.6","5.2","6.7","34.40","34.8","31.4","47.0","81.4","31.9","","193.7","9.79","17.55","0.55","27.8","45.2","87.8","0.097","0.563","5.8"
"Solinco Tour Bite 18 (1.15)","51","Slow","Polyester","1.15","1.18","3.6","5.2","6.7","24.98","44.0","21.0","22.5","47.4","12.5","","206.9","8.56","17.18","-0.33","25.4","50.1","93.7","0.097","0.563","5.8"
"Solinco Tour Bite 18 (1.15)","51","Medium","Polyester","1.15","1.18","3.6","5.2","6.7","25.60","39.6","28.1","36.4","62.0","21.8","","187.5","8.56","16.56","0.33","25.4","50.2","89.3","0.097","0.563","5.8"
"Solinco Tour Bite 18 (1.15)","51","Fast","Polyester","1.15","1.18","3.6","5.2","6.7","25.67","37.3","33.8","45.6","71.2","30.2","","161.7","8.56","16.49","0.62","25.6","50.6","84.8","0.097","0.563","5.8"
"Solinco Tour Bite 18 (1.15)","40","Slow","Polyester","1.15","1.18","3.6","5.2","6.7","16.47","48.3","23.7","24.0","40.6","12.0","","174.9","7.39","15.83","-0.33","22.9","57.7","92.2","0.097","0.563","5.8"
"Solinco Tour Bite 18 (1.15)","40","Medium","Polyester","1.15","1.18","3.6","5.2","6.7","17.18","43.3","31.0","36.2","53.1","20.6","","152.6","7.39","15.12","0.47","22.9","57.9","83.2","0.097","0.563","5.8"
"Solinco Tour Bite 18 (1.15)","40","Fast","Polyester","1.15","1.18","3.6","5.2","6.7","17.09","40.7","36.0","45.9","62.8","28.3","","143.4","7.39","15.21","0.44","22.9","58.1","79.2","0.097","0.563","5.8"
"Solinco Tour Bite 19 (1.10)","51","Fast","Polyester","1.1","1.27","3.6","7.3","3.3","34.73","35.7","33.0","46.1","80.7","33.3","16.1","171.5","3.31","12.68","0.33","16.3","32.2","89.9","0.09","0.649","7.2"
"Solinco Tour Bite 20 (1.05)","51","Fast","Polyester","1.05","1.30","7.0","8.8","3.6","27.23","38.5","36.0","43.4","70.6","31.8","14.3","136.0","4.83","18.66","0.51","24.0","47.3","87.2","0.093","0.543","5.8"
"Solinco Tour Bite Diamond Rough 16 (1.30)","40","Slow","Polyester","1.3","NA","2.4","5.2","7.0","10.14","51.8","25.8","29.8","39.9","12.9","5.6","181.2","7.72","21.83","0.04","29.5","74.6","87.0","0.111","0.54","4.9"
"Solinco Tour Bite Diamond Rough 16 (1.30)","40","Medium","Polyester","1.3","NA","2.4","5.2","7.0","10.61","46.1","33.3","41.0","51.6","21.5","9.0","149.7","7.72","21.36","0.62","29.8","74.8","77.6","0.111","0.54","4.9"
"Solinco Tour Bite Diamond Rough 16 (1.30)","40","Fast","Polyester","1.3","NA","2.4","5.2","7.0","10.67","43.6","38.3","48.5","59.1","28.3","11.6","134.3","7.72","21.30","0.97","30.0","75.6","71.2","0.111","0.54","4.9"
"Solinco Tour Bite Diamond Rough 16 (1.30)","51","Slow","Polyester","1.3","NA","2.4","5.2","7.0","26.02","44.2","21.2","25.1","51.2","13.6","6.6","229.2","8.82","15.88","1.46","26.2","51.6","93.7","0.111","0.54","4.9"
"Solinco Tour Bite Diamond Rough 16 (1.30)","51","Medium","Polyester","1.3","NA","2.4","5.2","7.0","25.03","38.9","28.6","42.1","67.3","24.0","11.2","209.7","8.82","16.87","0.44","26.2","51.5","88.5","0.111","0.54","4.9"
"Solinco Tour Bite Diamond Rough 16 (1.30)","51","Fast","Polyester","1.3","NA","2.4","5.2","7.0","25.03","36.6","33.1","51.8","76.7","31.8","14.8","192.6","8.82","16.87","0.66","26.2","52","82.1","0.111","0.54","4.9"
"Solinco Tour Bite Diamond Rough 16 (1.30)","62","Slow","Polyester","1.3","NA","2.4","5.2","7.0","37.46","39.8","19.6","24.0","61.5","15.0","7.3","254.3","9.00","15.28","-0.38","23.8","38.7","96.8","0.111","0.54","4.9"
"Solinco Tour Bite Diamond Rough 16 (1.30)","62","Medium","Polyester","1.3","NA","2.4","5.2","7.0","38.17","35.3","26.0","40.6","78.9","25.7","12.4","244.0","9.00","14.57","0.18","23.8","38.5","96.2","0.111","0.54","4.9"
"Solinco Tour Bite Diamond Rough 16 (1.30)","62","Fast","Polyester","1.3","NA","2.4","5.2","7.0","38.12","33.3","31.0","51.6","89.7","34.7","16.5","217.7","9.00","14.62","0.50","24.0","39.1","90.4","0.111","0.54","4.9"
"Solinco Tour Bite Diamond Rough 16L (1.25)","40","Slow","Polyester","1.25","NA","2.7","5.2","6.4","11.03","51.7","25.7","28.4","39.5","12.7","5.5","175.5","7.94","20.72","0.27","28.9","72.9","87.2","0.095","0.516","5.4"
"Solinco Tour Bite Diamond Rough 16L (1.25)","40","Medium","Polyester","1.25","NA","2.7","5.2","6.4","11.62","45.1","32.6","41.2","52.9","21.6","9.2","158.3","7.94","20.13","0.73","28.9","72.6","79.0","0.095","0.516","5.4"
"Solinco Tour Bite Diamond Rough 16L (1.25)","40","Fast","Polyester","1.25","NA","2.7","5.2","6.4","11.42","42.7","38.0","49.6","61.1","29.0","11.9","139.4","7.94","20.33","0.90","29.1","73.5","73.3","0.095","0.516","5.4"
"Solinco Tour Bite Diamond Rough 16L (1.25)","51","Slow","Polyester","1.25","NA","2.7","5.2","6.4","26.90","43.6","21.1","25.8","52.7","13.8","6.7","235.5","8.62","15.20","-0.16","23.6","46.7","96.6","0.095","0.516","5.4"
"Solinco Tour Bite Diamond Rough 16L (1.25)","51","Medium","Polyester","1.25","NA","2.7","5.2","6.4","27.47","38.1","28.0","42.3","69.9","24.5","11.6","218.9","8.62","14.63","0.22","23.4","46.3","92.4","0.095","0.516","5.4"
"Solinco Tour Bite Diamond Rough 16L (1.25)","51","Fast","Polyester","1.25","NA","2.7","5.2","6.4","27.50","35.9","33.3","52.3","79.6","33.2","14.9","191.5","8.62","14.60","0.60","23.8","47","85.7","0.095","0.516","5.4"
"Solinco Tour Bite Diamond Rough 16L (1.25)","62","Slow","Polyester","1.25","NA","2.7","5.2","6.4","40.46","39.2","18.5","22.5","63.1","14.6","7.5","268.6","7.41","13.87","-0.22","20.9","34.1","97.4","0.095","0.516","5.4"
"Solinco Tour Bite Diamond Rough 16L (1.25)","62","Medium","Polyester","1.25","NA","2.7","5.2","6.4","40.97","34.9","26.0","39.9","80.9","26.2","12.5","240.6","7.41","13.36","0.13","20.9","33.9","93.3","0.095","0.516","5.4"
"Solinco Tour Bite Diamond Rough 16L (1.25)","62","Fast","Polyester","1.25","NA","2.7","5.2","6.4","40.92","32.9","30.2","50.9","91.7","34.6","16.5","226.9","7.41","13.41","0.57","21.4","34.6","91.2","0.095","0.516","5.4"
"Solinco Tour Bite Diamond Rough 17 (1.20)","40","Slow","Polyester","1.2","NA","3.6","6.1","7.0","11.80","51.9","25.8","27.1","38.8","12.5","5.4","165.2","9.13","18.76","0.16","28.0","70.7","88.7","0.119","0.516","4.3"
"Solinco Tour Bite Diamond Rough 17 (1.20)","40","Medium","Polyester","1.2","NA","3.6","6.1","7.0","12.11","45.9","33.5","38.8","50.9","21.4","9.1","140.0","9.13","18.45","0.64","28.2","71.1","78.9","0.119","0.516","4.3"
"Solinco Tour Bite Diamond Rough 17 (1.20)","40","Fast","Polyester","1.2","NA","3.6","6.1","7.0","12.15","42.9","38.3","48.1","60.2","28.8","11.9","133.7","9.13","18.41","0.88","28.4","71.6","74.3","0.119","0.516","4.3"
"Solinco Tour Bite Diamond Rough 17 (1.20)","51","Slow","Polyester","1.2","NA","3.6","6.1","7.0","29.77","43.2","20.8","22.9","52.7","13.7","6.8","216.0","6.46","14.49","0.84","21.8","43","95.3","0.119","0.516","4.3"
"Solinco Tour Bite Diamond Rough 17 (1.20)","51","Medium","Polyester","1.2","NA","3.6","6.1","7.0","29.35","38.1","28.0","39.2","68.8","24.1","11.3","203.5","6.46","14.91","0.35","21.8","42.8","91.0","0.119","0.516","4.3"
"Solinco Tour Bite Diamond Rough 17 (1.20)","51","Fast","Polyester","1.2","NA","3.6","6.1","7.0","29.33","35.9","33.3","49.6","78.9","32.9","14.9","181.7","6.46","14.93","0.67","22.1","43.5","87.0","0.119","0.516","4.3"
"Solinco Tour Bite Diamond Rough 17 (1.20)","62","Slow","Polyester","1.2","NA","3.6","6.1","7.0","39.25","39.8","19.1","21.6","60.6","14.5","7.4","238.3","6.73","15.76","-0.20","22.3","36.1","97.2","0.119","0.516","4.3"
"Solinco Tour Bite Diamond Rough 17 (1.20)","62","Medium","Polyester","1.2","NA","3.6","6.1","7.0","39.80","35.5","26.0","37.7","77.6","25.2","12.4","225.7","6.73","15.21","0.11","22.1","35.7","93.9","0.119","0.516","4.3"
"Solinco Tour Bite Diamond Rough 17 (1.20)","62","Fast","Polyester","1.2","NA","3.6","6.1","7.0","39.40","33.6","31.5","48.3","87.8","34.5","16.1","197.7","6.73","15.61","0.26","22.5","36.6","90.4","0.119","0.516","4.3"
"Solinco Tour Bite Soft 16L (1.25)","51","Fast","Polyester","1.25","NA","1.5","3.6","7.0","36.05","34.7","32.2","48.7","84.9","34.1","16.3","192.0","3.51","11.16","0.22","15.0","29.3","88.5","0.088","0.507","5.8"
"Solinco Tour Bite Soft 17 (1.20)","51","Fast","Polyester","1.2","1.33","1.8","8.5","4.2","36.16","34.9","32.3","47.6","83.8","33.8","15.8","186.3","3.46","11.10","0.26","14.8","29.2","87.0","0.092","0.526","5.7"
"Solinco Tour Bite Soft 18 (1.15)","51","Fast","Polyester","1.15","1.33","1.5","3.0","9.4","35.17","35.5","33.0","46.1","81.4","33.5","15.9","172.0","3.18","12.37","0.33","15.9","31.3","88.4","0.092","0.674","7.3"
"Grapplesnake Tour M8 17 (1.25)","51","Fast","Polyester","1.25","1.30","1.5","2.4","9.4","33.63","34.1","31.9","52.7","86.2","34.4","15.7","210.3","5.62","11.47","0.33","17.4","34.3","87.0","0.066","0.544","8.2"
"Dunlop Tour Performance 16","51","Fast","Nylon","1.3","1.34","9.1","10.3","11.5","39.54","35.0","32.0","40.4","79.8","31.9","","160.0","7.01","4.17","0.16","11.2","22.3","94.5","0.101","0.412","4.1"
"Dunlop Tour Performance 16","40","Slow","Nylon","1.3","1.34","9.1","10.3","11.5","30.56","45.0","20.8","13.7","44.3","11.5","","128.6","6.11","3.02","0.02","9.0","23.1","97.0","0.101","0.412","4.1"
"Dunlop Tour Performance 16","40","Medium","Nylon","1.3","1.34","9.1","10.3","11.5","30.38","40.4","29.3","28.2","58.7","21.5","","133.2","6.11","3.20","0.08","9.5","23.7","93.9","0.101","0.412","4.1"
"Dunlop Tour Performance 16","40","Fast","Nylon","1.3","1.34","9.1","10.3","11.5","30.23","38.0","34.7","39.2","69.7","30.2","","133.2","6.11","3.35","0.13","9.7","24.2","90.6","0.101","0.412","4.1"
"Dunlop Tour Performance 16","62","Slow","Nylon","1.3","1.34","9.1","10.3","11.5","49.63","37.6","17.3","13.0","62.6","13.5","","176.6","7.98","4.13","0.04","12.1","19.7","98.2","0.101","0.412","4.1"
"Dunlop Tour Performance 16","62","Medium","Nylon","1.3","1.34","9.1","10.3","11.5","49.08","34.7","25.0","28.0","77.2","24.1","","182.3","7.98","4.68","0.04","12.8","20.6","96.6","0.101","0.412","4.1"
"Dunlop Tour Performance 16","62","Fast","Nylon","1.3","1.34","9.1","10.3","11.5","48.80","32.8","30.0","40.1","88.9","33.4","","181.2","7.98","4.96","0.16","13.0","21.2","90.2","0.101","0.412","4.1"
"Dunlop Tour Performance 16","51","Slow","Nylon","1.3","1.34","9.1","10.3","11.5","40.09","40.7","18.7","13.7","53.8","12.6","","157.7","7.01","3.62","0.03","10.6","21","99.2","0.101","0.412","4.1"
"Dunlop Tour Performance 16","51","Medium","Nylon","1.3","1.34","9.1","10.3","11.5","39.73","37.2","26.8","29.1","68.8","23.0","","165.2","7.01","3.98","0.04","11.0","21.7","95.5","0.101","0.412","4.1"
"Super String Tour Players V3 17 (1.20)","62","Slow","Polyester","1.2","1.21","2.4","3.3","4.5","37.00","38.9","18.1","22.9","59.8","13.5","","284.0","8.49","16.25","-0.29","24.5","39.6","94.7","NA","NA","NA"
"Super String Tour Players V3 17 (1.20)","62","Medium","Polyester","1.2","1.21","2.4","3.3","4.5","37.51","35.4","25.6","38.6","76.1","24.3","","240.6","8.49","15.74","0.25","24.5","39.6","92.2","NA","NA","NA"
"Super String Tour Players V3 17 (1.20)","62","Fast","Polyester","1.2","1.21","2.4","3.3","4.5","37.48","33.5","30.0","49.6","87.1","32.7","","223.5","8.49","15.77","0.46","24.7","40","89.1","NA","NA","NA"
"Super String Tour Players V3 17 (1.20)","51","Slow","Polyester","1.2","1.21","2.4","3.3","4.5","27.72","42.1","20.0","24.9","52.7","13.2","","252.6","7.50","15.50","-0.35","22.7","44.7","92.7","NA","NA","NA"
"Super String Tour Players V3 17 (1.20)","51","Medium","Polyester","1.2","1.21","2.4","3.3","4.5","28.38","37.9","27.2","39.7","68.1","23.1","","218.3","7.50","14.84","0.24","22.5","44.5","89.7","NA","NA","NA"
"Super String Tour Players V3 17 (1.20)","51","Fast","Polyester","1.2","1.21","2.4","3.3","4.5","28.44","35.8","32.0","49.8","78.3","31.3","","197.7","7.50","14.78","0.55","22.9","45","86.3","NA","NA","NA"
"Super String Tour Players V3 17 (1.20)","40","Slow","Polyester","1.2","1.21","2.4","3.3","4.5","19.45","45.6","22.0","26.5","46.1","12.6","","222.9","5.80","14.44","-0.28","20.1","50.3","91.2","NA","NA","NA"
"Super String Tour Players V3 17 (1.20)","40","Medium","Polyester","1.2","1.21","2.4","3.3","4.5","20.04","40.9","29.3","39.9","59.8","21.9","","188.6","5.80","13.85","0.46","20.1","50.7","85.2","NA","NA","NA"
"Super String Tour Players V3 17 (1.20)","40","Fast","Polyester","1.2","1.21","2.4","3.3","4.5","20.02","38.4","34.1","50.1","70.1","29.9","","175.5","5.80","13.87","0.44","20.1","50.7","80.5","NA","NA","NA"
"Grapplesnake Tour Sniper 1.25","51","Fast","Polyester","1.25","1.26","2.4","2.7","10.3","34.62","34.3","31.9","51.8","86.4","34.5","15.8","206.3","5.07","11.03","0.11","16.3","32","85.6","0.086","0.501","5.8"
"Yonex Tour Super 850 16 (1.30)","51","Fast","Nylon","1.3","1.28","1.8","2.4","8.8","41.45","35.2","32.2","37.3","78.7","31.7","15.8","145.7","3.86","5.41","0.22","9.5","18.7","91.8","0.091","0.442","4.9"
"Yonex Tour Super Pro 850 16 (1.32)","51","Fast","Nylon","1.32","1.31","2.1","3.3","11.2","42.40","34.9","32.1","37.5","80.0","32.0","16.2","148.6","3.81","4.51","0.15","8.4","16.7","92.7","0.1","0.428","4.3"
"Prince Tour XC 15L","40","Slow","Polyester","1.35","NA","1.5","3.0","4.2","17.93","47.3","23.1","28.2","46.3","13.3","6.1","216.0","5.27","16.49","1.11","22.9","57.6","92.7","0.075","0.416","5.5"
"Prince Tour XC 15L","40","Medium","Polyester","1.35","NA","1.5","3.0","4.2","18.08","41.3","30.3","44.1","62.2","23.6","10.4","195.5","5.27","16.34","2.14","23.8","59.8","85.2","0.075","0.416","5.5"
"Prince Tour XC 15L","40","Fast","Polyester","1.35","NA","1.5","3.0","4.2","18.26","38.7","35.5","53.6","71.9","31.9","13.7","173.2","5.27","16.16","2.76","24.3","60.9","79.2","0.075","0.416","5.5"
"Prince Tour XC 15L","51","Slow","Polyester","1.35","NA","1.5","3.0","4.2","30.12","42.4","20.1","25.4","55.6","14.0","6.8","255.5","5.95","14.65","0.42","20.9","41.4","95.8","0.075","0.416","5.5"
"Prince Tour XC 15L","51","Medium","Polyester","1.35","NA","1.5","3.0","4.2","30.41","37.4","27.8","42.3","72.8","25.3","11.7","222.3","5.95","14.36","1.61","21.8","43.2","89.7","0.075","0.416","5.5"
"Prince Tour XC 15L","51","Fast","Polyester","1.35","NA","1.5","3.0","4.2","30.05","35.2","32.3","53.6","83.6","33.8","15.6","208.6","5.95","14.72","2.38","22.9","45.4","85.2","0.075","0.416","5.5"
"Prince Tour XC 15L","62","Slow","Polyester","1.35","NA","1.5","3.0","4.2","41.76","38.9","18.5","23.4","65.0","15.0","7.5","278.3","6.97","13.01","0.00","20.1","32.4","97.6","0.075","0.416","5.5"
"Prince Tour XC 15L","62","Medium","Polyester","1.35","NA","1.5","3.0","4.2","41.87","34.5","25.8","41.5","83.3","26.9","12.8","253.2","6.97","12.90","0.77","20.7","33.4","93.5","0.075","0.416","5.5"
"Prince Tour XC 15L","62","Fast","Polyester","1.35","NA","1.5","3.0","4.2","41.90","32.5","30.0","53.4","95.3","35.7","17.0","240.0","6.97","12.87","1.86","21.6","35.1","89.9","0.075","0.416","5.5"
"Prince Tour XC 16L","40","Slow","Polyester","1.22","NA","1.5","3.0","3.9","19.84","46.8","22.9","27.3","47.2","13.5","6.2","210.9","5.42","14.43","0.44","20.3","51.1","92.4","0.077","0.42","5.5"
"Prince Tour XC 16L","40","Medium","Polyester","1.22","NA","1.5","3.0","3.9","20.31","41.0","30.0","42.3","62.6","23.5","10.5","190.3","5.42","13.96","1.70","21.2","53.1","85.7","0.077","0.42","5.5"
"Prince Tour XC 16L","40","Fast","Polyester","1.22","NA","1.5","3.0","3.9","20.35","38.3","35.1","52.9","73.2","32.1","14.0","174.9","5.42","13.92","2.38","21.8","54.7","81.2","0.077","0.42","5.5"
"Prince Tour XC 16L","51","Slow","Polyester","1.22","NA","1.5","3.0","3.9","34.05","41.7","20.0","23.6","57.6","14.4","7.0","238.3","5.42","11.25","0.34","17.0","33.5","97.8","0.077","0.42","5.5"
"Prince Tour XC 16L","51","Medium","Polyester","1.22","NA","1.5","3.0","3.9","34.07","36.8","27.1","40.6","74.5","25.2","12.0","224.0","5.42","11.23","0.97","17.6","34.7","91.6","0.077","0.42","5.5"
"Prince Tour XC 16L","51","Fast","Polyester","1.22","NA","1.5","3.0","3.9","34.16","34.5","32.0","51.8","86.0","34.4","16.0","205.7","5.42","11.14","2.03","18.5","36.7","88.2","0.077","0.42","5.5"
"Prince Tour XC 16L","62","Slow","Polyester","1.22","NA","1.5","3.0","3.9","46.24","38.1","18.1","21.2","67.5","15.2","7.7","264.6","5.45","10.05","0.00","15.4","25.1","96.6","0.077","0.42","5.5"
"Prince Tour XC 16L","62","Medium","Polyester","1.22","NA","1.5","3.0","3.9","46.66","34.0","25.0","38.6","85.1","26.6","13.1","250.3","5.45","9.63","0.77","15.9","25.7","95.5","0.077","0.42","5.5"
"Prince Tour XC 16L","62","Fast","Polyester","1.22","NA","1.5","3.0","3.9","46.66","32.0","29.9","50.7","97.5","36.4","17.3","230.3","5.45","9.63","1.55","16.5","26.9","89.9","0.077","0.42","5.5"
"Prince Tour XC 17L","40","Slow","Polyester","1.22","NA","1.5","3.0","4.2","19.78","46.8","23.0","27.3","47.2","13.5","6.2","210.9","5.42","14.49","0.33","20.3","51","92.7","0.073","0.428","5.9"
"Prince Tour XC 17L","40","Medium","Polyester","1.22","NA","1.5","3.0","4.2","20.37","41.0","30.0","42.3","62.6","23.5","10.5","190.9","5.42","13.90","1.67","20.9","52.9","85.7","0.073","0.428","5.9"
"Prince Tour XC 17L","40","Fast","Polyester","1.22","NA","1.5","3.0","4.2","20.26","38.3","35.0","52.9","73.2","32.1","14.0","175.5","5.42","14.01","2.18","21.6","54.4","82.1","0.073","0.428","5.9"
"Prince Tour XC 17L","51","Slow","Polyester","1.22","NA","1.5","3.0","4.2","34.02","41.7","20.0","23.6","57.6","14.4","7.0","238.9","4.78","11.92","0.31","17.0","33.5","98.2","0.073","0.428","5.9"
"Prince Tour XC 17L","51","Medium","Polyester","1.22","NA","1.5","3.0","4.2","34.05","36.8","27.1","40.6","74.5","25.2","12.0","224.6","4.78","11.89","1.02","17.6","34.9","91.4","0.073","0.428","5.9"
"Prince Tour XC 17L","51","Fast","Polyester","1.22","NA","1.5","3.0","4.2","34.09","34.5","32.0","52.0","86.0","34.4","15.9","205.7","4.78","11.85","1.94","18.5","36.6","88.0","0.073","0.428","5.9"
"Prince Tour XC 17L","62","Slow","Polyester","1.22","NA","1.5","3.0","4.2","46.24","38.2","18.1","21.2","67.5","15.2","7.7","264.0","4.90","10.60","0.09","15.7","25.2","97.2","0.073","0.428","5.9"
"Prince Tour XC 17L","62","Medium","Polyester","1.22","NA","1.5","3.0","4.2","46.75","34.0","25.0","38.6","85.3","26.6","13.1","250.3","4.90","10.09","0.86","15.9","25.7","95.1","0.073","0.428","5.9"
"Prince Tour XC 17L","62","Fast","Polyester","1.22","NA","1.5","3.0","4.2","46.68","32.0","29.9","50.7","97.5","36.4","17.4","229.7","4.90","10.16","1.50","16.5","26.8","89.9","0.073","0.428","5.9"
"Prince Tour XP 15L","40","Slow","Polyester","1.35","NA","1.5","3.0","3.9","18.94","47.1","23.0","26.9","45.9","13.2","6.1","207.5","4.45","16.30","0.44","21.2","53.4","93.5","0.083","0.435","5.2"
"Prince Tour XP 15L","40","Medium","Polyester","1.35","NA","1.5","3.0","3.9","19.43","40.9","30.1","42.1","61.5","23.2","10.6","189.7","4.45","15.81","1.42","21.6","54.6","88.0","0.083","0.435","5.2"
"Prince Tour XP 15L","40","Fast","Polyester","1.35","NA","1.5","3.0","3.9","19.40","38.5","35.5","51.2","70.6","31.3","13.9","165.2","4.45","15.84","2.80","23.2","58.2","82.1","0.083","0.435","5.2"
"Prince Tour XP 15L","51","Slow","Polyester","1.35","NA","1.5","3.0","3.9","30.38","42.7","20.2","23.8","54.2","13.7","6.8","236.0","5.73","14.61","0.28","20.7","40.7","96.0","0.083","0.435","5.2"
"Prince Tour XP 15L","51","Medium","Polyester","1.35","NA","1.5","3.0","3.9","31.00","37.7","28.0","39.2","70.3","24.6","11.7","204.0","5.73","13.99","1.43","21.2","41.7","92.7","0.083","0.435","5.2"
"Prince Tour XP 15L","51","Fast","Polyester","1.35","NA","1.5","3.0","3.9","31.05","35.6","32.8","49.0","80.0","32.9","15.4","184.6","5.73","13.94","2.76","22.5","44.2","87.2","0.083","0.435","5.2"
"Prince Tour XP 15L","62","Slow","Polyester","1.35","NA","1.5","3.0","3.9","40.66","39.4","19.0","21.8","62.6","14.9","7.5","246.9","6.62","14.46","0.09","21.2","34.3","97.2","0.083","0.435","5.2"
"Prince Tour XP 15L","62","Medium","Polyester","1.35","NA","1.5","3.0","3.9","40.99","35.2","26.0","38.1","79.2","25.7","12.6","229.7","6.62","14.13","0.97","21.8","35.2","95.8","0.083","0.435","5.2"
"Prince Tour XP 15L","62","Fast","Polyester","1.35","NA","1.5","3.0","3.9","41.12","33.2","30.9","48.7","89.7","34.6","16.7","207.5","6.62","14.00","1.43","22.1","35.7","90.6","0.083","0.435","5.2"
"Prince Tour XP 16","40","Slow","Polyester","1.3","NA","1.5","2.7","3.6","20.35","46.0","22.2","27.6","47.8","13.3","6.3","228.0","4.52","14.82","0.92","20.3","51.1","94.1","0.079","0.436","5.5"
"Prince Tour XP 16","40","Medium","Polyester","1.3","NA","1.5","2.7","3.6","20.37","40.0","29.9","44.1","64.4","24.1","10.8","200.0","4.52","14.80","1.94","21.2","53.6","90.4","0.079","0.436","5.5"
"Prince Tour XP 16","40","Fast","Polyester","1.3","NA","1.5","2.7","3.6","20.48","37.6","34.5","53.8","74.3","32.1","14.5","183.5","4.52","14.69","3.02","22.3","56","83.0","0.079","0.436","5.5"
"Prince Tour XP 16","51","Slow","Polyester","1.3","NA","1.5","2.7","3.6","34.13","41.4","20.0","23.6","57.6","14.4","7.0","238.9","4.70","11.89","0.17","16.8","33","95.8","0.079","0.436","5.5"
"Prince Tour XP 16","51","Medium","Polyester","1.3","NA","1.5","2.7","3.6","34.64","36.6","27.0","39.5","74.1","25.0","12.1","220.0","4.70","11.38","1.26","17.4","34.2","93.1","0.079","0.436","5.5"
"Prince Tour XP 16","51","Fast","Polyester","1.3","NA","1.5","2.7","3.6","34.64","34.5","32.0","50.1","84.7","33.8","16.0","198.3","4.70","11.38","2.45","18.5","36.5","88.9","0.079","0.436","5.5"
"Prince Tour XP 16","62","Slow","Polyester","1.3","NA","1.5","2.7","3.6","42.75","38.8","18.3","21.8","64.6","14.8","7.5","265.2","5.01","13.98","0.00","19.0","30.8","98.0","0.079","0.436","5.5"
"Prince Tour XP 16","62","Medium","Polyester","1.3","NA","1.5","2.7","3.6","42.95","34.6","25.9","38.8","81.8","26.5","12.8","236.0","5.01","13.78","0.35","19.2","31","95.6","0.079","0.436","5.5"
"Prince Tour XP 16","62","Fast","Polyester","1.3","NA","1.5","2.7","3.6","42.95","32.7","30.1","49.6","92.6","34.8","17.0","222.9","5.01","13.78","1.19","20.1","32.4","91.4","0.079","0.436","5.5"
"Prince Tour XP 17 (1.25)","51","Fast","Polyester","1.25","NA","1.5","3.0","3.6","32.74","35.4","32.4","48.7","81.6","33.0","15.6","189.2","3.97","14.01","0.33","18.3","36.1","86.9","0.073","0.486","6.7"
"Prince Tour XR 15L (1.35)","51","Fast","Polyester","1.35","1.36","8.5","10.0","9.4","26.46","35.7","32.3","54.7","81.1","32.7","15.1","213.2","6.62","17.64","0.37","24.7","48.6","81.9","0.073","0.488","6.7"
"Prince Tour XR 16 (1.30)","51","Fast","Polyester","1.3","1.27","7.0","2.4","4.5","30.43","34.9","32.0","54.2","84.7","33.9","15.4","214.9","5.18","15.11","0.44","20.7","40.9","85.4","0.084","0.458","5.5"
"Prince Tour XR 17 (1.25)","51","Fast","Polyester","1.25","1.28","7.3","8.8","3.0","29.88","35.4","32.5","52.7","82.7","33.6","15.2","203.5","5.73","15.11","0.55","21.4","42.2","84.8","0.077","0.455","5.9"
"Prince Tour XS 1.35","40","Slow","Polyester","1.35","NA","0.9","2.1","3.0","21.39","45.9","22.3","26.9","48.3","13.4","6.5","220.6","3.92","14.38","0.66","19.0","47.8","92.2","0.072","0.359","5"
"Prince Tour XS 1.35","40","Medium","Polyester","1.35","NA","0.9","2.1","3.0","22.27","39.5","29.7","43.4","65.7","24.4","11.0","199.5","3.92","13.50","1.76","19.2","48.3","89.3","0.072","0.359","5"
"Prince Tour XS 1.35","40","Fast","Polyester","1.35","NA","0.9","2.1","3.0","22.27","37.2","34.2","53.1","75.4","32.2","14.5","185.2","3.92","13.50","3.09","20.5","51.7","85.4","0.072","0.359","5"
"Prince Tour XS 1.35","51","Slow","Polyester","1.35","NA","0.9","2.1","3.0","33.96","41.6","20.0","22.9","56.9","14.2","7.0","233.2","4.26","12.50","0.22","17.0","33.5","93.5","0.072","0.359","5"
"Prince Tour XS 1.35","51","Medium","Polyester","1.35","NA","0.9","2.1","3.0","33.96","36.8","27.3","39.5","73.4","25.0","11.9","215.5","4.26","12.50","1.11","17.9","35.2","93.5","0.072","0.359","5"
"Prince Tour XS 1.35","51","Fast","Polyester","1.35","NA","0.9","2.1","3.0","34.11","34.7","32.0","49.2","83.3","33.3","15.7","195.5","4.26","12.35","2.12","18.7","36.9","90.1","0.072","0.359","5"
"Prince Tour XS 1.35","62","Slow","Polyester","1.35","NA","0.9","2.1","3.0","42.71","39.0","18.4","21.2","63.9","14.7","7.6","254.3","5.20","13.83","0.00","19.0","30.8","95.5","0.072","0.359","5"
"Prince Tour XS 1.35","62","Medium","Polyester","1.35","NA","0.9","2.1","3.0","42.82","34.9","26.0","38.1","80.9","26.3","12.8","229.7","5.20","13.72","0.97","19.8","32.2","94.5","0.072","0.359","5"
"Prince Tour XS 1.35","62","Fast","Polyester","1.35","NA","0.9","2.1","3.0","42.78","32.9","30.2","48.7","91.5","34.5","16.8","216.6","5.20","13.76","2.76","21.8","35.2","91.2","0.072","0.359","5"
"Prince Tour XS 16","40","Slow","Polyester","1.25","NA","1.8","3.0","3.9","21.08","45.9","22.1","26.7","47.8","13.2","6.3","222.9","4.23","14.38","0.00","18.5","46.9","94.9","0.089","0.488","5.5"
"Prince Tour XS 16","40","Medium","Polyester","1.25","NA","1.8","3.0","3.9","21.52","40.2","30.0","42.3","63.7","23.9","10.8","190.9","4.23","13.94","0.35","18.5","46.7","87.8","0.089","0.488","5.5"
"Prince Tour XS 16","40","Fast","Polyester","1.25","NA","1.8","3.0","3.9","21.50","37.7","34.6","51.8","73.4","31.7","14.2","176.0","4.23","13.96","0.62","18.7","47.4","83.7","0.089","0.488","5.5"
"Prince Tour XS 16","51","Slow","Polyester","1.25","NA","1.8","3.0","3.9","32.28","41.9","20.0","23.6","56.0","14.0","7.0","239.5","4.72","13.72","-0.31","18.1","35.7","98.8","0.089","0.488","5.5"
"Prince Tour XS 16","51","Medium","Polyester","1.25","NA","1.8","3.0","3.9","32.90","37.0","27.6","39.7","72.5","25.1","11.9","211.5","4.72","13.10","0.24","18.1","35.6","92.0","0.089","0.488","5.5"
"Prince Tour XS 16","51","Fast","Polyester","1.25","NA","1.8","3.0","3.9","32.90","34.9","32.0","49.6","82.5","33.0","15.7","196.6","4.72","13.10","0.53","18.3","36.2","89.5","0.089","0.488","5.5"
"Prince Tour XS 16","62","Slow","Polyester","1.25","NA","1.8","3.0","3.9","41.90","39.0","18.4","21.6","63.5","14.6","7.5","260.6","4.90","14.94","-0.39","19.4","31.5","97.0","0.089","0.488","5.5"
"Prince Tour XS 16","62","Medium","Polyester","1.25","NA","1.8","3.0","3.9","42.49","34.8","26.0","38.4","80.9","26.2","12.7","230.9","4.90","14.35","0.18","19.4","31.5","94.3","0.089","0.488","5.5"
"Prince Tour XS 16","62","Fast","Polyester","1.25","NA","1.8","3.0","3.9","42.47","32.9","30.1","48.5","91.1","34.3","16.8","217.2","4.90","14.37","0.46","19.8","32","89.3","0.089","0.488","5.5"
"Prince Tour XT 18","40","Slow","Polyester","1.18","NA","2.1","3.0","4.2","19.58","47.1","23.0","26.0","45.6","13.1","6.2","200.0","4.63","15.48","-0.13","20.1","50.3","95.5","0.067","0.427","6.4"
"Prince Tour XT 18","40","Medium","Polyester","1.18","NA","2.1","3.0","4.2","20.11","41.2","30.1","40.1","60.4","22.7","10.5","180.0","4.63","14.95","0.49","20.1","50.6","86.9","0.067","0.427","6.4"
"Prince Tour XT 18","40","Fast","Polyester","1.18","NA","2.1","3.0","4.2","20.13","38.7","35.9","49.4","69.7","31.2","13.7","156.6","4.63","14.93","0.53","20.1","50.6","82.4","0.067","0.427","6.4"
"Prince Tour XT 18","51","Slow","Polyester","1.18","NA","2.1","3.0","4.2","31.31","42.4","20.1","23.2","54.5","13.6","6.9","232.6","4.74","14.67","-0.16","19.2","38","96.0","0.067","0.427","6.4"
"Prince Tour XT 18","51","Medium","Polyester","1.18","NA","2.1","3.0","4.2","31.82","37.6","28.0","38.1","70.1","24.5","11.7","198.3","4.74","14.16","0.29","19.2","37.8","92.5","0.067","0.427","6.4"
"Prince Tour XT 18","51","Fast","Polyester","1.18","NA","2.1","3.0","4.2","31.84","35.4","32.5","47.8","79.6","32.4","15.3","184.0","4.74","14.14","0.48","19.4","38.2","88.0","0.067","0.427","6.4"
"Prince Tour XT 18","62","Slow","Polyester","1.18","NA","2.1","3.0","4.2","40.42","39.5","19.0","21.2","61.7","14.6","7.4","239.5","5.12","16.20","-0.04","21.2","34.5","99.2","0.067","0.427","6.4"
"Prince Tour XT 18","62","Medium","Polyester","1.18","NA","2.1","3.0","4.2","40.62","35.4","26.0","37.0","77.6","25.2","12.5","222.3","5.12","16.00","0.18","21.4","34.5","95.8","0.067","0.427","6.4"
"Prince Tour XT 18","62","Fast","Polyester","1.18","NA","2.1","3.0","4.2","40.62","33.4","31.0","47.0","87.5","33.9","16.6","198.3","5.12","16.00","0.58","21.6","35.1","92.5","0.067","0.427","6.4"
"Yonex Tournament 50 16L","62","Slow","Nylon","1.27","NA","8.2","9.4","10.3","49.88","37.7","17.7","14.3","64.2","14.2","","185.2","8.16","3.70","0.05","11.9","19.3","97.4","NA","NA","NA"
"Yonex Tournament 50 16L","62","Medium","Nylon","1.27","NA","8.2","9.4","10.3","49.59","34.7","25.1","29.8","79.4","24.9","","191.5","8.16","3.99","0.09","12.1","19.8","95.6","NA","NA","NA"
"Yonex Tournament 50 16L","62","Fast","Nylon","1.27","NA","8.2","9.4","10.3","49.30","32.8","30.0","42.3","91.7","34.4","","191.5","8.16","4.28","0.22","12.6","20.5","93.9","NA","NA","NA"
"Yonex Tournament 50 16L","51","Slow","Nylon","1.27","NA","8.2","9.4","10.3","40.79","40.5","18.6","14.6","55.3","12.9","","169.7","5.95","3.98","0.04","9.9","19.7","97.6","NA","NA","NA"
"Yonex Tournament 50 16L","51","Medium","Nylon","1.27","NA","8.2","9.4","10.3","40.57","36.8","26.3","30.0","70.6","23.2","","176.6","5.95","4.20","0.06","10.1","20.1","94.7","NA","NA","NA"
"Yonex Tournament 50 16L","51","Fast","Nylon","1.27","NA","8.2","9.4","10.3","40.37","34.8","32.0","42.1","82.5","33.0","","167.4","5.95","4.40","0.13","10.6","20.7","92.5","NA","NA","NA"
"Yonex Tournament 50 16L","40","Slow","Nylon","1.27","NA","8.2","9.4","10.3","30.43","44.9","20.9","15.4","45.9","12.0","","144.6","6.11","3.15","0.00","9.3","23.3","97.0","NA","NA","NA"
"Yonex Tournament 50 16L","40","Medium","Nylon","1.27","NA","8.2","9.4","10.3","30.30","40.3","29.3","30.9","61.3","22.4","","146.9","6.11","3.28","0.05","9.5","23.8","93.5","NA","NA","NA"
"Yonex Tournament 50 16L","40","Fast","Nylon","1.27","NA","8.2","9.4","10.3","30.14","37.8","34.2","41.0","71.2","30.5","","142.3","6.11","3.44","0.15","9.7","24.4","89.5","NA","NA","NA"
"Yonex Tournament 80 Spin 15L-16","62","Slow","","1.33","1.41","8.8","10.0","11.2","49.70","37.6","17.1","13.5","63.1","13.5","","185.7","7.94","4.10","0.07","12.1","19.6","98.2","NA","0.451","NA"
"Yonex Tournament 80 Spin 15L-16","62","Medium","","1.33","1.41","8.8","10.0","11.2","49.28","34.6","24.8","29.1","78.5","24.3","","193.2","7.94","4.52","0.04","12.6","20.3","95.3","NA","0.451","NA"
"Yonex Tournament 80 Spin 15L-16","62","Fast","","1.33","1.41","8.8","10.0","11.2","49.08","32.7","30.0","41.0","90.0","33.8","","185.2","7.94","4.72","0.17","12.8","20.8","94.1","NA","0.451","NA"
"Yonex Tournament 80 Spin 15L-16","51","Slow","","1.33","1.41","8.8","10.0","11.2","40.29","40.7","19.0","14.3","54.5","12.9","","160.6","6.68","3.75","0.05","10.6","20.7","95.8","NA","0.451","NA"
"Yonex Tournament 80 Spin 15L-16","51","Medium","","1.33","1.41","8.8","10.0","11.2","40.04","37.2","26.8","29.5","69.7","23.4","","166.9","6.68","4.00","0.04","10.8","21.1","92.9","NA","0.451","NA"
"Yonex Tournament 80 Spin 15L-16","51","Fast","","1.33","1.41","8.8","10.0","11.2","39.89","34.9","32.0","40.8","80.7","32.3","","161.7","6.68","4.15","0.18","11.0","21.7","90.8","NA","0.451","NA"
"Yonex Tournament 80 Spin 15L-16","40","Slow","","1.33","1.41","8.8","10.0","11.2","30.36","45.2","21.0","14.1","44.5","11.7","","130.9","5.82","3.51","0.00","9.3","23.5","95.6","NA","0.451","NA"
"Yonex Tournament 80 Spin 15L-16","40","Medium","","1.33","1.41","8.8","10.0","11.2","30.25","40.6","29.5","29.1","59.3","21.9","","136.0","5.82","3.62","0.06","9.5","23.9","92.7","NA","0.451","NA"
"Yonex Tournament 80 Spin 15L-16","40","Fast","","1.33","1.41","8.8","10.0","11.2","30.08","38.0","34.7","39.7","69.9","30.3","","133.7","5.82","3.79","0.14","9.7","24.6","90.4","NA","0.451","NA"
"Prince Tournament Nylon 15L","62","Slow","Nylon","1.38","1.4","7.6","8.8","10.0","51.60","36.6","17.0","14.8","66.4","14.1","","208.6","6.26","3.88","-0.06","10.1","16.3","98.8","0.116","0.361","3.1"
"Prince Tournament Nylon 15L","62","Medium","Nylon","1.38","1.4","7.6","8.8","10.0","51.33","33.2","26.0","35.3","86.4","28.1","","211.5","6.26","4.15","0.20","10.6","17.2","96.2","0.116","0.361","3.1"
"Prince Tournament Nylon 15L","62","Fast","Nylon","1.38","1.4","7.6","8.8","10.0","50.98","31.6","30.1","47.2","98.1","36.9","","211.5","6.26","4.50","0.24","11.0","17.8","93.3","0.116","0.361","3.1"
"Prince Tournament Nylon 15L","51","Slow","Nylon","1.38","1.4","7.6","8.8","10.0","41.34","39.7","18.4","15.4","56.9","13.1","","186.9","6.02","3.36","-0.03","9.3","18.4","99.0","0.116","0.361","3.1"
"Prince Tournament Nylon 15L","51","Medium","Nylon","1.38","1.4","7.6","8.8","10.0","41.12","35.4","28.0","35.9","77.0","26.9","","185.7","6.02","3.58","0.08","9.7","19.1","94.7","0.116","0.361","3.1"
"Prince Tournament Nylon 15L","51","Fast","Nylon","1.38","1.4","7.6","8.8","10.0","40.90","33.6","32.1","47.2","88.2","35.3","","186.9","6.02","3.80","0.17","9.9","19.7","92.0","0.116","0.361","3.1"
"Prince Tournament Nylon 15L","40","Slow","Nylon","1.38","1.4","7.6","8.8","10.0","30.58","44.2","21.0","16.1","46.5","12.2","","148.0","5.38","3.73","0.02","9.0","23","97.2","0.116","0.361","3.1"
"Prince Tournament Nylon 15L","40","Medium","Nylon","1.38","1.4","7.6","8.8","10.0","30.41","38.7","30.9","35.7","66.2","25.5","","152.0","5.38","3.90","0.09","9.3","23.6","92.9","0.116","0.361","3.1"
"Prince Tournament Nylon 15L","40","Fast","Nylon","1.38","1.4","7.6","8.8","10.0","30.25","36.7","35.5","45.4","75.6","33.6","","146.3","5.38","4.06","0.15","9.7","24.2","89.5","0.116","0.361","3.1"
"Prince Tournament Poly 16","62","Slow","Polyester","1.3","1.30","1.5","2.4","3.6","36.38","38.5","18.0","26.0","62.4","14.1","","325.2","9.53","15.83","-0.51","24.9","40.3","95.1","0.09","NA","NA"
"Prince Tournament Poly 16","62","Medium","Polyester","1.3","1.30","1.5","2.4","3.6","37.11","34.8","25.0","44.1","81.1","25.4","","286.3","9.53","15.10","0.22","24.9","40.3","92.0","0.09","NA","NA"
"Prince Tournament Poly 16","62","Fast","Polyester","1.3","1.30","1.5","2.4","3.6","37.09","33.0","30.0","55.6","92.6","34.7","","252.0","9.53","15.12","0.58","25.1","40.9","86.7","0.09","NA","NA"
"Prince Tournament Poly 16","51","Slow","Polyester","1.3","1.30","1.5","2.4","3.6","27.25","41.5","20.0","27.3","54.7","13.7","","277.7","7.72","15.75","-0.40","23.2","45.5","91.8","0.09","NA","NA"
"Prince Tournament Poly 16","51","Medium","Polyester","1.3","1.30","1.5","2.4","3.6","27.92","37.3","26.6","43.4","71.2","23.7","","249.7","7.72","15.08","0.29","23.2","45.5","88.9","0.09","NA","NA"
"Prince Tournament Poly 16","51","Fast","Polyester","1.3","1.30","1.5","2.4","3.6","27.92","35.4","32.0","54.0","82.0","32.8","","215.5","7.72","15.08","0.49","23.4","45.9","83.2","0.09","NA","NA"
"Prince Tournament Poly 16","40","Slow","Polyester","1.3","1.30","1.5","2.4","3.6","19.69","44.6","21.9","29.1","49.0","13.4","","247.5","4.90","15.10","-0.22","19.8","49.8","92.4","0.09","NA","NA"
"Prince Tournament Poly 16","40","Medium","Polyester","1.3","1.30","1.5","2.4","3.6","20.24","39.8","28.2","44.8","65.0","22.9","","228.6","4.90","14.55","0.35","19.8","49.9","85.4","0.09","NA","NA"
"Prince Tournament Poly 16","40","Fast","Polyester","1.3","1.30","1.5","2.4","3.6","20.22","37.5","33.9","54.5","74.7","31.7","","193.2","4.90","14.57","0.49","20.1","50.3","79.7","0.09","NA","NA"
"Prince Tournament Poly 17","62","Slow","Polyester","1.24","1.24","1.8","3.0","4.5","35.52","39.1","18.3","25.1","60.6","13.9","","305.2","10.41","15.81","-0.20","26.0","42.1","95.1","NA","NA","NA"
"Prince Tournament Poly 17","62","Medium","Polyester","1.24","1.24","1.8","3.0","4.5","36.05","35.2","25.7","43.0","79.2","25.4","","264.6","10.41","15.28","0.28","26.0","42.1","92.5","NA","NA","NA"
"Prince Tournament Poly 17","62","Fast","Polyester","1.24","1.24","1.8","3.0","4.5","36.03","33.3","30.0","54.7","90.6","34.0","","246.9","10.41","15.30","0.55","26.2","42.5","86.1","NA","NA","NA"
"Prince Tournament Poly 17","51","Slow","Polyester","1.24","1.24","1.8","3.0","4.5","24.59","43.0","20.2","27.3","52.0","13.1","","273.2","8.00","18.13","-0.35","25.8","50.8","92.9","NA","NA","NA"
"Prince Tournament Poly 17","51","Medium","Polyester","1.24","1.24","1.8","3.0","4.5","25.27","38.4","27.9","43.0","68.1","23.8","","224.0","8.00","17.45","0.29","25.8","50.7","86.7","NA","NA","NA"
"Prince Tournament Poly 17","51","Fast","Polyester","1.24","1.24","1.8","3.0","4.5","25.29","36.4","32.2","53.1","78.5","31.6","","209.2","8.00","17.43","0.42","25.8","51","81.9","NA","NA","NA"
"Prince Tournament Poly 17","40","Slow","Polyester","1.24","1.24","1.8","3.0","4.5","16.60","46.8","22.3","28.4","45.2","12.6","","233.7","5.62","17.47","-0.25","22.9","57.6","91.2","NA","NA","NA"
"Prince Tournament Poly 17","40","Medium","Polyester","1.24","1.24","1.8","3.0","4.5","17.20","41.6","30.0","42.3","59.5","22.3","","191.5","5.62","16.87","0.35","22.9","57.6","82.3","NA","NA","NA"
"Prince Tournament Poly 17","40","Fast","Polyester","1.24","1.24","1.8","3.0","4.5","17.33","39.3","34.7","52.0","69.2","30.1","","175.5","5.62","16.74","0.57","22.9","57.8","78.0","NA","NA","NA"
"Tecnifibre Triax 16 (1.33)","51","Fast","Nylon/Polyester","1.33","1.33","1.8","8.5","4.2","38.26","35.2","32.3","41.5","79.6","32.1","16.2","161.7","4.21","8.25","0.22","12.8","25","90.2","0.092","0.532","5.8"
"Poly Star Turbo 16 (1.30)","62","Slow","Polyester","1.3","1.28","2.7","5.5","8.8","30.14","40.7","19.7","25.6","55.6","13.7","","266.3","14.24","17.36","-0.38","31.3","50.6","94.1","0.101","0.534","5.3"
"Poly Star Turbo 16 (1.30)","62","Medium","Polyester","1.3","1.28","2.7","5.5","8.8","30.87","36.6","26.0","42.3","73.2","23.8","","253.7","14.24","16.63","0.29","31.1","50.5","89.7","0.101","0.534","5.3"
"Poly Star Turbo 16 (1.30)","62","Fast","Polyester","1.3","1.28","2.7","5.5","8.8","30.89","34.6","31.0","53.4","84.2","32.7","","225.2","14.24","16.61","0.64","31.5","51","85.7","0.101","0.534","5.3"
"Poly Star Turbo 16 (1.30)","51","Slow","Polyester","1.3","1.28","2.7","5.5","8.8","17.20","46.5","22.2","27.6","44.8","12.4","","227.5","12.39","21.13","-0.04","33.5","66","90.6","0.101","0.534","5.3"
"Poly Star Turbo 16 (1.30)","51","Medium","Polyester","1.3","1.28","2.7","5.5","8.8","17.57","41.8","30.0","40.8","58.4","21.9","","184.6","12.39","20.76","0.46","33.5","66.3","83.2","0.101","0.534","5.3"
"Poly Star Turbo 16 (1.30)","51","Fast","Polyester","1.3","1.28","2.7","5.5","8.8","17.60","39.6","35.0","49.8","67.5","29.5","","165.2","12.39","20.73","0.69","33.7","66.7","77.3","0.101","0.534","5.3"
"Poly Star Turbo 16 (1.30)","40","Slow","Polyester","1.3","1.28","2.7","5.5","8.8","11.47","50.7","24.2","27.3","38.8","11.7","","188.6","7.83","20.39","0.00","28.2","71.1","85.7","0.101","0.534","5.3"
"Poly Star Turbo 16 (1.30)","40","Medium","Polyester","1.3","1.28","2.7","5.5","8.8","11.86","45.7","32.0","38.6","50.5","20.2","","153.2","7.83","20.00","0.22","28.0","70.7","75.9","0.101","0.534","5.3"
"Poly Star Turbo 16 (1.30)","40","Fast","Polyester","1.3","1.28","2.7","5.5","8.8","11.95","43.5","37.8","45.4","57.6","27.2","","129.2","7.83","19.91","0.59","28.2","71.4","70.9","0.101","0.534","5.3"
"Poly Star Turbo 16L (1.25)","62","Slow","Polyester","1.25","1.24","3.3","7.6","10.3","31.64","40.6","19.2","24.7","56.2","13.5","","272.0","14.09","16.01","-0.33","29.8","48.2","95.8","0.105","0.521","5"
"Poly Star Turbo 16L (1.25)","62","Medium","Polyester","1.25","1.24","3.3","7.6","10.3","32.26","36.4","26.0","41.5","73.9","24.0","","249.2","14.09","15.39","0.24","29.8","48.1","89.9","0.105","0.521","5"
"Poly Star Turbo 16L (1.25)","62","Fast","Polyester","1.25","1.24","3.3","7.6","10.3","32.26","34.4","31.0","52.9","85.3","33.0","","224.0","14.09","15.39","0.60","30.0","48.7","86.7","0.105","0.521","5"
