Repository: aldooasdd/Tirtonic-

# Tirtonic String Finder — bundel implementasi

Letakkan folder ini di proyek website Tirtonic (misalnya `docs/string-finder/`), lalu minta developer membaca `PRD-string-finder.md` terlebih dulu.

```
PRD-string-finder.md        Spesifikasi lengkap (mulai dari sini)
PROMPTS-developer.md      Prompt developer per tahap (0, 1a, 1b, 1c, 1d)
data/
  twu_strings_raw.csv       Export asli TWU (tidak diubah)
  twu_strings_clean.csv     Data bersih untuk impor ke database
  strings.json              Format ringkas untuk engine acuan & tes
  cleaning-log.md           Semua nilai yang diperbaiki/dibuang
  dataset-stats.json        Statistik dataset

File: String Finder/tirtonic-string-finder/data/twu_strings_raw.csv (part 24 of 24)
"String","Ref. Ten. (lbs)","Swing Speed","Material","Gauge Nominal (mm)","Gauge Acutal (mm)","Stretch at 40 lbs (%)","Stretch at 51 lbs (%)","Stretch at 62 lbs (%)","Actual Pre-impact Tension (lbs)","Dwell Time (ms)","Deflection (mm)","Tension Change (lbs)","Peak Tension (lbs)","Peak Perp. Force (lbs)","Ave Perp. Force (lbs)","Stiffness (lb/in)","Static Loss lbs.","Stabilization Loss (lbs)","Impact Loss (lbs).","Total Loss (lbs)","Tension Loss (%)","Energy Return (%)","String/String COF","String/Ball COF","Spin Potential"
"Babolat VS Natural ThermoGut 16 Touch","40","Slow","Gut","1.3","1.29","NA","NA","8.5","29.57","46.3","21.7","12.1","41.7","11.3","","104.6","5.98","4.14","-0.09","10.1","25.3","97.8","0.124","0.34","2.7"
"Babolat VS Touch 15L (1.35)","51","Fast","Gut","1.35","1.35","NA","NA","7.3","44.54","36.6","33.7","24.7","69.2","29.2","15.6","88.6","4.08","2.10","0.11","6.4","12.4","96.4","0.149","0.447","3"
"Gamma WearGuard Synthetic Gut 16","62","Slow","Nylon","1.3","1.31","NA","NA","9.1","49.44","37.3","18.1","13.7","63.1","14.3","","170.3","8.05","4.25","0.00","12.3","19.9","97.2","0.13","0.363","2.8"
"Gamma WearGuard Synthetic Gut 16","62","Medium","Nylon","1.3","1.31","NA","NA","9.1","48.75","34.4","24.9","29.5","78.3","24.3","","193.7","8.05","4.94","-0.05","13.0","21","95.3","0.13","0.363","2.8"
"Gamma WearGuard Synthetic Gut 16","62","Fast","Nylon","1.3","1.31","NA","NA","9.1","48.64","32.6","30.0","41.2","89.7","33.6","","186.3","8.05","5.05","0.17","13.2","21.5","94.9","0.13","0.363","2.8"
"Gamma WearGuard Synthetic Gut 16","51","Slow","Nylon","1.3","1.31","NA","NA","9.1","40.15","40.0","18.5","15.2","55.3","12.8","","180.6","6.62","3.95","0.00","10.6","20.8","99.2","0.13","0.363","2.8"
"Gamma WearGuard Synthetic Gut 16","51","Medium","Nylon","1.3","1.31","NA","NA","9.1","39.95","36.6","26.0","30.0","69.9","22.7","","178.9","6.62","4.15","0.06","10.8","21.3","92.9","0.13","0.363","2.8"
"Gamma WearGuard Synthetic Gut 16","51","Fast","Nylon","1.3","1.31","NA","NA","9.1","39.73","34.6","31.9","41.5","81.1","32.4","","165.2","6.62","4.37","0.17","11.2","22","92.0","0.13","0.363","2.8"
"Gamma WearGuard Synthetic Gut 16","40","Slow","Nylon","1.3","1.31","NA","NA","9.1","29.17","44.9","21.0","16.1","45.4","11.9","","149.2","6.42","4.10","-0.11","10.4","26.2","95.6","0.13","0.363","2.8"
"Gamma WearGuard Synthetic Gut 16","40","Medium","Nylon","1.3","1.31","NA","NA","9.1","29.19","40.0","29.0","31.5","60.6","22.0","","152.0","6.42","4.08","0.08","10.6","26.7","93.5","0.13","0.363","2.8"
"Gamma WearGuard Synthetic Gut 16","40","Fast","Nylon","1.3","1.31","NA","NA","9.1","29.06","37.6","34.1","41.0","70.1","29.9","","144.0","6.42","4.21","0.15","10.8","27.2","88.9","0.13","0.363","2.8"
"Double AR WTS 25 (1.25)","40","Slow","Polyester","1.25","NA","2.7","4.5","7.0","14.11","49.8","24.1","27.1","41.2","12.4","5.8","190.3","7.36","18.22","-0.05","25.6","64.3","89.7","0.077","0.564","7.3"
"Double AR WTS 25 (1.25)","40","Medium","Polyester","1.25","NA","2.7","4.5","7.0","14.62","44.1","32.0","39.2","53.8","21.6","9.5","156.0","7.36","17.71","0.42","25.6","64.2","79.6","0.077","0.564","7.3"
"Double AR WTS 25 (1.25)","40","Fast","Polyester","1.25","NA","2.7","4.5","7.0","14.53","41.9","37.7","46.7","61.3","28.9","12.2","134.3","7.36","17.80","0.55","25.8","64.8","74.1","0.077","0.564","7.3"
"Double AR WTS 25 (1.25)","51","Slow","Polyester","1.25","NA","2.7","4.5","7.0","22.29","45.7","22.0","25.6","47.8","13.2","6.3","214.3","8.67","19.76","-0.22","28.2","55.6","96.0","0.077","0.564","7.3"
"Double AR WTS 25 (1.25)","51","Medium","Polyester","1.25","NA","2.7","4.5","7.0","22.91","40.3","29.8","39.7","62.6","23.4","10.8","181.2","8.67","19.14","0.33","28.2","55.5","86.3","0.077","0.564","7.3"
"Double AR WTS 25 (1.25)","51","Fast","Polyester","1.25","NA","2.7","4.5","7.0","22.89","38.1","34.2","48.3","71.0","30.4","14.0","168.0","8.67","19.16","0.84","28.7","56.5","80.3","0.077","0.564","7.3"
"Double AR WTS 25 (1.25)","62","Slow","Polyester","1.25","NA","2.7","4.5","7.0","31.95","41.6","20.0","24.0","55.8","14.0","6.9","242.9","9.61","20.18","-0.40","29.3","47.6","95.1","0.077","0.564","7.3"
"Double AR WTS 25 (1.25)","62","Medium","Polyester","1.25","NA","2.7","4.5","7.0","32.72","36.9","27.2","39.9","72.5","24.7","11.7","219.5","9.61","19.41","0.37","29.3","47.6","90.8","0.077","0.564","7.3"
"Double AR WTS 25 (1.25)","62","Fast","Polyester","1.25","NA","2.7","4.5","7.0","32.63","34.9","32.0","49.6","82.2","32.9","15.7","197.2","9.61","19.50","0.68","29.8","48.3","87.2","0.077","0.564","7.3"
"Pacific X Force 16L (1.29)","51","Fast","Polyester","1.29","NA","2.1","3.6","7.0","38.37","33.4","31.0","52.0","90.4","35.0","17.1","219.5","3.26","9.09","0.33","12.8","25","88.7","0.108","0.476","4.4"
"Pacific X Force 17","62","Slow","Polyester","1.24","1.27","1.8","1.8","3.0","40.88","37.4","17.6","23.2","64.2","14.1","","304.0","8.05","12.81","-0.27","20.5","33.4","97.6","0.081","0.367","4.5"
"Pacific X Force 17","62","Medium","Polyester","1.24","1.27","1.8","1.8","3.0","41.43","33.9","24.7","41.0","82.5","25.5","","274.3","8.05","12.26","0.15","20.5","33.1","92.5","0.081","0.367","4.5"
"Pacific X Force 17","62","Fast","Polyester","1.24","1.27","1.8","1.8","3.0","41.41","32.4","29.4","52.3","93.7","34.4","","246.9","8.05","12.28","0.57","20.9","33.9","89.3","0.081","0.367","4.5"
"Pacific X Force 17","51","Slow","Polyester","1.24","1.27","1.8","1.8","3.0","32.44","39.8","18.4","24.7","57.1","13.2","","296.6","6.37","11.91","-0.17","18.1","35.7","95.6","0.081","0.367","4.5"
"Pacific X Force 17","51","Medium","Polyester","1.24","1.27","1.8","1.8","3.0","32.85","35.8","26.0","42.6","75.4","24.5","","255.5","6.37","11.50","0.22","18.1","35.7","91.8","0.081","0.367","4.5"
"Pacific X Force 17","51","Fast","Polyester","1.24","1.27","1.8","1.8","3.0","32.85","33.9","31.0","53.4","86.2","33.4","","225.7","6.37","11.50","0.50","18.3","36.2","85.7","0.081","0.367","4.5"
"Pacific X Force 17","40","Slow","Polyester","1.24","1.27","1.8","1.8","3.0","21.83","43.4","20.6","28.2","49.8","12.9","","268.0","6.55","11.31","-0.07","17.9","44.8","94.3","0.081","0.367","4.5"
"Pacific X Force 17","40","Medium","Polyester","1.24","1.27","1.8","1.8","3.0","22.09","38.5","28.0","45.2","67.5","23.6","","234.9","6.55","11.05","0.35","17.9","45.2","87.8","0.081","0.367","4.5"
"Pacific X Force 17","40","Fast","Polyester","1.24","1.27","1.8","1.8","3.0","22.05","36.2","33.1","57.3","79.4","32.8","","212.0","6.55","11.09","0.49","18.1","45.7","84.6","0.081","0.367","4.5"
"Pacific X Force 18","62","Slow","Polyester","1.19","1.22","1.5","2.4","3.0","38.63","38.5","17.8","22.3","60.9","13.6","","283.5","8.42","14.69","-0.27","22.9","37","95.6","0.077","0.361","4.7"
"Pacific X Force 18","62","Medium","Polyester","1.19","1.22","1.5","2.4","3.0","39.18","34.6","25.3","41.5","80.5","25.5","","262.9","8.42","14.14","0.33","22.9","37.1","91.6","0.077","0.361","4.7"
"Pacific X Force 18","62","Fast","Polyester","1.19","1.22","1.5","2.4","3.0","39.12","32.9","30.0","52.3","91.5","34.3","","236.6","8.42","14.20","0.49","23.2","37.4","88.4","0.077","0.361","4.7"
"Pacific X Force 18","51","Slow","Polyester","1.19","1.22","1.5","2.4","3.0","31.99","40.5","18.9","23.2","55.1","13.1","","264.0","5.82","12.91","-0.25","18.5","36.4","96.8","0.077","0.361","4.7"
"Pacific X Force 18","51","Medium","Polyester","1.19","1.22","1.5","2.4","3.0","32.55","36.3","27.0","41.7","74.3","25.1","","233.2","5.82","12.35","0.36","18.5","36.5","90.8","0.077","0.361","4.7"
"Pacific X Force 18","51","Fast","Polyester","1.19","1.22","1.5","2.4","3.0","32.48","34.5","31.8","52.0","84.5","33.6","","208.6","5.82","12.42","0.51","18.7","37","86.1","0.077","0.361","4.7"
"Pacific X Force 18","40","Slow","Polyester","1.19","1.22","1.5","2.4","3.0","21.68","44.3","20.8","26.7","48.3","12.6","","249.2","5.69","12.32","-0.19","17.9","44.9","94.3","0.077","0.361","4.7"
"Pacific X Force 18","40","Medium","Polyester","1.19","1.22","1.5","2.4","3.0","22.14","38.9","29.0","44.3","66.4","24.1","","213.2","5.69","11.86","0.40","17.9","45.2","87.0","0.077","0.361","4.7"
"Pacific X Force 18","40","Fast","Polyester","1.19","1.22","1.5","2.4","3.0","22.14","36.7","34.0","55.1","77.2","32.9","","193.7","5.69","11.86","0.53","18.1","45.6","83.7","0.077","0.361","4.7"
"Tecnifibre X-Code 16","62","Slow","Polyester","1.3","1.33","3.0","3.9","5.5","41.74","38.0","18.0","20.5","62.2","14.0","","256.6","6.92","13.08","-0.22","19.8","32","95.1","0.21","0.416","2"
"Tecnifibre X-Code 16","62","Medium","Polyester","1.3","1.33","3.0","3.9","5.5","42.05","34.6","24.5","36.6","78.7","24.1","","248.0","6.92","12.77","0.02","19.6","31.9","93.5","0.21","0.416","2"
"Tecnifibre X-Code 16","62","Fast","Polyester","1.3","1.33","3.0","3.9","5.5","42.07","32.9","29.9","47.4","89.5","33.5","","215.5","6.92","12.75","0.40","20.1","32.5","88.7","0.21","0.416","2"
"Tecnifibre X-Code 16","51","Slow","Polyester","1.3","1.33","3.0","3.9","5.5","31.49","41.4","20.0","21.8","53.4","13.3","","223.5","6.46","12.77","-0.11","19.2","37.7","95.6","0.21","0.416","2"
"Tecnifibre X-Code 16","51","Medium","Polyester","1.3","1.33","3.0","3.9","5.5","31.80","37.4","26.4","37.0","68.8","22.7","","215.5","6.46","12.46","0.09","19.0","37.5","91.4","0.21","0.416","2"
"Tecnifibre X-Code 16","51","Fast","Polyester","1.3","1.33","3.0","3.9","5.5","31.84","35.4","32.0","47.4","79.2","31.7","","188.0","6.46","12.42","0.33","19.2","37.9","85.2","0.21","0.416","2"
"Tecnifibre X-Code 16","40","Slow","Polyester","1.3","1.33","3.0","3.9","5.5","21.41","45.5","22.0","23.8","45.2","12.4","","200.0","6.20","12.08","-0.20","18.1","45.6","92.5","0.21","0.416","2"
"Tecnifibre X-Code 16","40","Medium","Polyester","1.3","1.33","3.0","3.9","5.5","21.85","41.1","29.8","36.6","58.4","21.8","","167.4","6.20","11.64","0.26","18.1","45.6","85.7","0.21","0.416","2"
"Tecnifibre X-Code 16","40","Fast","Polyester","1.3","1.33","3.0","3.9","5.5","21.83","38.8","34.2","46.3","68.1","29.1","","161.2","6.20","11.66","0.44","18.3","46.1","81.9","0.21","0.416","2"
"Dunlop X-Life Synthetic 15L","62","Slow","Nylon","1.4","1.40","7.9","9.4","10.3","50.19","36.6","17.0","15.0","65.3","13.9","","210.9","7.63","3.92","-0.08","11.5","18.6","99.0","0.107","0.379","3.5"
"Dunlop X-Life Synthetic 15L","62","Medium","Nylon","1.4","1.40","7.9","9.4","10.3","49.94","34.0","24.0","30.0","79.8","23.9","","210.9","7.63","4.17","0.00","11.9","19.1","96.2","0.107","0.379","3.5"
"Dunlop X-Life Synthetic 15L","62","Fast","Nylon","1.4","1.40","7.9","9.4","10.3","49.74","32.2","29.1","43.2","92.8","33.8","","206.9","7.63","4.37","0.19","12.1","19.8","95.6","0.107","0.379","3.5"
"Dunlop X-Life Synthetic 15L","51","Slow","Nylon","1.4","1.40","7.9","9.4","10.3","40.18","39.8","18.2","14.8","54.9","12.5","","180.6","6.90","3.64","0.00","10.6","20.8","96.6","0.107","0.379","3.5"
"Dunlop X-Life Synthetic 15L","51","Medium","Nylon","1.4","1.40","7.9","9.4","10.3","39.87","36.6","26.0","30.4","70.3","22.9","","183.5","6.90","3.95","0.05","10.8","21.5","93.9","0.107","0.379","3.5"
"Dunlop X-Life Synthetic 15L","51","Fast","Nylon","1.4","1.40","7.9","9.4","10.3","39.67","34.4","31.2","42.6","82.2","32.1","","177.2","6.90","4.15","0.16","11.2","22.1","91.4","0.107","0.379","3.5"
"Dunlop X-Life Synthetic 15L","40","Slow","Nylon","1.4","1.40","7.9","9.4","10.3","30.16","44.1","20.9","15.7","45.9","12.0","","145.7","6.09","3.44","0.00","9.5","24","96.0","0.107","0.379","3.5"
"Dunlop X-Life Synthetic 15L","40","Medium","Nylon","1.4","1.40","7.9","9.4","10.3","29.94","39.9","28.6","30.2","60.0","21.5","","149.7","6.09","3.66","0.04","9.7","24.7","93.3","0.107","0.379","3.5"
"Dunlop X-Life Synthetic 15L","40","Fast","Nylon","1.4","1.40","7.9","9.4","10.3","29.81","37.4","34.0","41.2","71.2","30.2","","145.2","6.09","3.79","0.13","9.9","25.2","93.3","0.107","0.379","3.5"
"Solinco X-Natural 16 (1.30)","51","Fast","Nylon","1.3","38","7.9","9.4","NA","40.04","35.4","33.0","38.6","78.7","32.5","15.9","144.6","4.78","5.90","0.24","11.0","21.5","93.7","0.108","0.479","4.4"
"Solinco X-Natural 17 (1.20)","51","Fast","Nylon","1.2","1.27","6.7","3.3","3.0","40.13","35.0","32.0","39.9","80.0","32.1","15.9","158.9","4.41","6.18","0.22","10.8","21.3","89.1","0.097","0.491","5.1"
"Tecnifibre X-One Biphase 16","62","Slow","Nylon/Polyurethane","1.3","1.32","6.4","7.3","8.5","53.21","36.1","16.8","12.8","65.9","13.9","","182.9","5.38","3.15","-0.11","8.4","13.6","97.2","0.314","0.502","1.6"
"Tecnifibre X-One Biphase 16","62","Medium","Nylon/Polyurethane","1.3","1.32","6.4","7.3","8.5","52.94","33.8","24.0","26.9","79.8","23.9","","189.7","5.38","3.42","-0.07","8.8","14.1","97.8","0.314","0.502","1.6"
"Tecnifibre X-One Biphase 16","62","Fast","Nylon/Polyurethane","1.3","1.32","6.4","7.3","8.5","52.77","32.1","29.0","38.1","91.1","33.0","","184.6","5.38","3.59","0.07","9.0","14.6","95.6","0.314","0.502","1.6"
"Tecnifibre X-One Biphase 16","51","Slow","Nylon/Polyurethane","1.3","1.32","6.4","7.3","8.5","42.23","39.6","18.1","13.7","56.0","12.6","","169.7","5.14","3.35","-0.02","8.4","16.7","97.4","0.314","0.502","1.6"
"Tecnifibre X-One Biphase 16","51","Medium","Nylon/Polyurethane","1.3","1.32","6.4","7.3","8.5","42.01","36.5","26.0","27.8","69.7","22.7","","166.9","5.14","3.57","0.00","8.8","17.2","96.6","0.314","0.502","1.6"
"Tecnifibre X-One Biphase 16","51","Fast","Nylon/Polyurethane","1.3","1.32","6.4","7.3","8.5","41.85","34.4","31.4","39.5","81.4","31.9","","162.9","5.14","3.73","0.13","9.0","17.7","92.7","0.314","0.502","1.6"
"Tecnifibre X-One Biphase 16","40","Slow","Nylon/Polyurethane","1.3","1.32","6.4","7.3","8.5","32.77","43.4","20.1","14.6","47.4","11.9","","148.0","4.12","2.80","0.00","6.8","17.4","94.5","0.314","0.502","1.6"
"Tecnifibre X-One Biphase 16","40","Medium","Nylon/Polyurethane","1.3","1.32","6.4","7.3","8.5","32.59","39.4","28.0","28.7","61.3","21.5","","148.6","4.12","2.98","-0.02","7.1","17.8","93.9","0.314","0.502","1.6"
"Tecnifibre X-One Biphase 16","40","Fast","Nylon/Polyurethane","1.3","1.32","6.4","7.3","8.5","32.50","36.9","33.9","39.2","71.7","30.4","","138.3","4.12","3.07","0.09","7.3","18.3","91.6","0.314","0.502","1.6"
"Tecnifibre X-One Biphase 17","62","Slow","Nylon/Polyurethane","1.24","1.29","6.4","7.3","8.5","53.14","36.2","16.4","13.0","66.2","13.6","","194.9","4.90","3.70","-0.02","8.6","13.9","95.5","0.225","0.464","2.1"
"Tecnifibre X-One Biphase 17","62","Medium","Nylon/Polyurethane","1.24","1.29","6.4","7.3","8.5","52.81","33.8","24.0","26.5","79.2","23.8","","186.3","4.90","4.03","0.00","8.8","14.5","94.9","0.225","0.464","2.1"
"Tecnifibre X-One Biphase 17","62","Fast","Nylon/Polyurethane","1.24","1.29","6.4","7.3","8.5","52.59","32.1","29.0","38.1","90.8","32.9","","184.6","4.90","4.25","0.16","9.3","15.1","95.6","0.225","0.464","2.1"
"Tecnifibre X-One Biphase 17","51","Slow","Nylon/Polyurethane","1.24","1.29","6.4","7.3","8.5","43.50","38.8","18.0","13.2","56.7","12.8","","165.7","4.34","2.88","-0.07","7.1","14.1","95.6","0.225","0.464","2.1"
"Tecnifibre X-One Biphase 17","51","Medium","Nylon/Polyurethane","1.24","1.29","6.4","7.3","8.5","43.31","36.0","25.9","27.3","70.6","22.8","","165.2","4.34","3.07","-0.02","7.5","14.6","95.1","0.225","0.464","2.1"
"Tecnifibre X-One Biphase 17","51","Fast","Nylon/Polyurethane","1.24","1.29","6.4","7.3","8.5","43.17","34.1","30.8","39.0","82.2","31.7","","166.9","4.34","3.21","0.11","7.7","15.1","93.5","0.225","0.464","2.1"
"Tecnifibre X-One Biphase 17","40","Slow","Nylon/Polyurethane","1.24","1.29","6.4","7.3","8.5","33.76","42.5","20.0","15.0","49.0","12.2","","153.7","3.18","2.75","-0.11","5.7","14.7","97.6","0.225","0.464","2.1"
"Tecnifibre X-One Biphase 17","40","Medium","Nylon/Polyurethane","1.24","1.29","6.4","7.3","8.5","33.71","38.9","28.0","28.2","62.0","21.7","","146.3","3.18","2.80","-0.03","6.0","15","93.5","0.225","0.464","2.1"
"Tecnifibre X-One Biphase 17","40","Fast","Nylon/Polyurethane","1.24","1.29","6.4","7.3","8.5","33.65","36.5","33.2","39.5","73.2","30.4","","145.7","3.18","2.86","0.09","6.2","15.4","92.2","0.225","0.464","2.1"
"Tecnifibre X-One Biphase 18","62","Slow","Nylon","1.18","1.20","7.6","8.8","10.0","51.11","37.0","17.1","12.3","63.5","13.5","","173.7","5.93","4.70","0.00","10.6","17.2","99.0","0.224","0.365","1.6"
"Tecnifibre X-One Biphase 18","62","Medium","Nylon","1.18","1.20","7.6","8.8","10.0","50.80","34.5","24.1","25.6","76.5","23.0","","180.0","5.93","5.01","0.04","11.0","17.8","96.0","0.224","0.365","1.6"
"Tecnifibre X-One Biphase 18","62","Fast","Nylon","1.18","1.20","7.6","8.8","10.0","50.63","32.8","29.9","37.0","87.5","32.8","","168.0","5.93","5.18","0.22","11.2","18.4","94.9","0.224","0.365","1.6"
"Tecnifibre X-One Biphase 18","51","Slow","Nylon","1.18","1.20","7.6","8.8","10.0","41.54","40.1","18.6","12.8","54.5","12.7","","150.3","4.70","4.48","-0.02","9.0","18","98.4","0.224","0.365","1.6"
"Tecnifibre X-One Biphase 18","51","Medium","Nylon","1.18","1.20","7.6","8.8","10.0","41.41","36.9","26.0","26.5","67.9","22.1","","158.3","4.70","4.61","0.02","9.3","18.4","96.8","0.224","0.365","1.6"
"Tecnifibre X-One Biphase 18","51","Fast","Nylon","1.18","1.20","7.6","8.8","10.0","41.28","34.9","31.9","36.6","77.8","31.1","","145.7","4.70","4.74","0.16","9.7","18.9","93.1","0.224","0.365","1.6"
"Tecnifibre X-One Biphase 18","40","Slow","Nylon","1.18","1.20","7.6","8.8","10.0","32.99","43.5","20.2","13.0","46.1","11.7","","130.3","3.20","3.50","-0.02","6.6","16.8","96.0","0.224","0.365","1.6"
"Tecnifibre X-One Biphase 18","40","Medium","Nylon","1.18","1.20","7.6","8.8","10.0","32.88","39.7","28.1","26.5","59.3","20.9","","135.4","3.20","3.61","0.03","6.8","17.2","95.3","0.224","0.365","1.6"
"Tecnifibre X-One Biphase 18","40","Fast","Nylon","1.18","1.20","7.6","8.8","10.0","32.77","37.4","34.0","36.8","69.7","29.6","","129.7","3.20","3.72","0.11","7.1","17.7","92.4","0.224","0.365","1.6"
"Signum Pro X-Perience 17 (1.24)","51","Fast","Polyester","1.24","1.30","7.6","2.4","6.7","38.48","33.0","30.2","50.5","89.1","33.6","16.5","224.6","3.46","8.78","0.55","12.8","25.2","87.8","0.087","0.536","6.2"
"Babolat Xalt 16 (1.30)","51","Fast","Nylon","1.3","1.23","2.7","5.2","6.7","42.78","33.0","30.0","36.6","79.4","29.8","11.4","165.2","3.59","4.35","0.22","8.2","16.1","94.9","0.092","0.489","5.3"
"Babolat Xcel 16","51","Slow","Nylon","1.3","1.32","7.3","8.5","9.4","41.72","40.2","18.1","12.8","54.5","12.3","","159.4","5.71","3.29","0.00","9.0","17.7","97.4","0.131","0.397","3"
"Babolat Xcel 16","51","Medium","Nylon","1.3","1.32","7.3","8.5","9.4","41.52","36.9","26.2","27.3","68.8","22.5","","161.7","5.71","3.49","0.04","9.3","18.2","96.4","0.131","0.397","3"
"Babolat Xcel 16","51","Fast","Nylon","1.3","1.32","7.3","8.5","9.4","41.34","34.8","32.0","37.9","79.4","31.7","","150.9","5.71","3.67","0.19","9.5","18.9","92.2","0.131","0.397","3"
"Babolat Xcel 16","40","Slow","Nylon","1.3","1.32","7.3","8.5","9.4","32.24","44.0","20.0","13.9","46.1","11.5","","141.7","5.05","2.40","0.00","7.5","18.8","97.0","0.131","0.397","3"
"Babolat Xcel 16","40","Medium","Nylon","1.3","1.32","7.3","8.5","9.4","32.13","39.7","29.0","28.7","60.6","22.0","","138.3","5.05","2.51","0.07","7.7","19.2","94.3","0.131","0.397","3"
"Babolat Xcel 16","40","Fast","Nylon","1.3","1.32","7.3","8.5","9.4","32.02","37.4","36.0","38.4","70.3","31.7","","120.6","5.05","2.62","0.14","7.7","19.7","93.1","0.131","0.397","3"
"Babolat Xcel 16","62","Slow","Nylon","1.3","1.32","7.3","8.5","9.4","51.91","37.0","17.0","12.1","63.9","13.6","","169.2","6.53","3.30","0.03","9.9","16","97.4","0.131","0.397","3"
"Babolat Xcel 16","62","Medium","Nylon","1.3","1.32","7.3","8.5","9.4","51.55","34.3","24.3","26.5","77.8","23.7","","181.7","6.53","3.66","0.06","10.1","16.6","98.6","0.131","0.397","3"
"Babolat Xcel 16","62","Fast","Nylon","1.3","1.32","7.3","8.5","9.4","51.22","32.7","29.8","37.7","88.9","33.2","","172.0","6.53","3.99","0.15","10.6","17.3","92.0","0.131","0.397","3"
"Babolat Xcel French Open Black 16","51","Fast","Nylon","1.3","1.32","6.7","7.6","9.4","44.14","34.7","32.6","37.7","82.0","33.3","16.4","144.6","3.64","2.94","0.17","6.8","13.3","94.5","0.092","0.481","5.2"
"Babolat Xcel French Open Black 17","62","Slow","Nylon","1.25","1.25","0.0","0.0","NA","44.45","35.1","33.1","36.4","80.9","33.4","17.8","134.9","13.36","3.93","0.22","17.4","28.4","94.9","0.087","0.413","4.7"
"Babolat Xcel Power 16","62","Slow","Nylon","1.3","1.33","6.1","7.3","8.5","52.04","36.6","16.6","13.0","65.0","13.5","","190.9","6.62","3.08","0.05","9.7","15.8","99.0","0.109","0.413","3.8"
"Babolat Xcel Power 16","62","Medium","Nylon","1.3","1.33","6.1","7.3","8.5","51.69","34.1","24.0","27.3","78.9","23.7","","192.0","6.62","3.43","0.07","10.1","16.4","95.6","0.109","0.413","3.8"
"Babolat Xcel Power 16","62","Fast","Nylon","1.3","1.33","6.1","7.3","8.5","51.46","32.3","29.6","39.5","90.8","33.6","","182.9","6.62","3.66","0.11","10.4","16.8","94.9","0.109","0.413","3.8"
"Babolat Xcel Power 16","51","Slow","Nylon","1.3","1.33","6.1","7.3","8.5","41.67","39.9","18.0","13.9","55.6","12.5","","173.7","6.17","2.88","0.02","9.0","17.9","94.3","0.109","0.413","3.8"
"Babolat Xcel Power 16","51","Medium","Nylon","1.3","1.33","6.1","7.3","8.5","41.45","36.5","26.0","28.4","69.9","22.7","","170.3","6.17","3.10","0.06","9.3","18.4","97.2","0.109","0.413","3.8"
"Babolat Xcel Power 16","51","Fast","Nylon","1.3","1.33","6.1","7.3","8.5","41.23","34.4","31.9","40.6","81.8","32.5","","162.3","6.17","3.32","0.08","9.5","18.9","92.9","0.109","0.413","3.8"
"Babolat Xcel Power 16","40","Slow","Nylon","1.3","1.33","6.1","7.3","8.5","31.49","43.9","20.0","15.2","46.7","11.7","","154.3","5.51","2.69","0.00","8.2","20.7","94.9","0.109","0.413","3.8"
"Babolat Xcel Power 16","40","Medium","Nylon","1.3","1.33","6.1","7.3","8.5","31.40","39.6","28.8","29.8","61.3","22.0","","146.3","5.51","2.78","0.04","8.4","21","94.7","0.109","0.413","3.8"
"Babolat Xcel Power 16","40","Fast","Nylon","1.3","1.33","6.1","7.3","8.5","31.27","37.2","34.0","40.8","72.1","30.6","","143.4","5.51","2.91","0.11","8.6","21.5","91.2","0.109","0.413","3.8"
"Babolat Xcel Power 17","62","Slow","Nylon","1.25","1.27","6.7","7.6","9.1","50.47","37.6","17.7","12.1","62.6","13.8","","159.4","6.35","4.92","0.02","11.2","18.3","99.0","0.104","0.378","3.6"
"Babolat Xcel Power 17","62","Medium","Nylon","1.25","1.27","6.7","7.6","9.1","50.25","35.1","25.0","25.4","75.6","23.6","","165.7","6.35","5.14","0.09","11.5","18.8","96.2","0.104","0.378","3.6"
"Babolat Xcel Power 17","62","Fast","Nylon","1.25","1.27","6.7","7.6","9.1","50.05","33.3","30.0","36.8","86.9","32.6","","166.3","6.35","5.34","0.22","11.9","19.3","92.5","0.104","0.378","3.6"
"Babolat Xcel Power 17","51","Slow","Nylon","1.25","1.27","6.7","7.6","9.1","40.18","41.0","19.7","13.2","53.4","13.2","","139.4","6.59","3.95","-0.02","10.6","20.7","94.5","0.104","0.378","3.6"
"Babolat Xcel Power 17","51","Medium","Nylon","1.25","1.27","6.7","7.6","9.1","40.02","37.7","26.9","27.3","67.3","22.7","","153.2","6.59","4.11","0.02","10.8","21.1","95.3","0.104","0.378","3.6"
"Babolat Xcel Power 17","51","Fast","Nylon","1.25","1.27","6.7","7.6","9.1","39.89","35.5","32.1","37.0","76.7","30.8","","145.7","6.59","4.24","0.16","11.0","21.7","92.9","0.104","0.378","3.6"
"Babolat Xcel Power 17","40","Slow","Nylon","1.25","1.27","6.7","7.6","9.1","32.08","44.3","21.0","14.1","46.3","12.2","","130.9","4.48","3.13","-0.02","7.5","19.1","98.2","0.104","0.378","3.6"
"Babolat Xcel Power 17","40","Medium","Nylon","1.25","1.27","6.7","7.6","9.1","31.99","40.2","29.0","27.3","59.3","21.5","","131.4","4.48","3.22","0.02","7.7","19.4","95.3","0.104","0.378","3.6"
"Babolat Xcel Power 17","40","Fast","Nylon","1.25","1.27","6.7","7.6","9.1","31.86","37.8","34.1","37.3","69.0","29.5","","129.7","4.48","3.35","0.11","7.9","20","93.1","0.104","0.378","3.6"
"Babolat Xcel Premium 17","62","Slow","Nylon","1.25","1.27","7.3","8.5","9.4","50.85","37.1","17.2","12.3","63.3","13.6","","171.5","5.78","5.11","-0.13","10.8","17.4","98.0","0.12","NA","NA"
"Babolat Xcel Premium 17","62","Medium","Nylon","1.25","1.27","7.3","8.5","9.4","50.52","34.8","24.2","25.1","75.6","22.9","","174.3","5.78","5.44","-0.13","11.0","18","97.2","0.12","NA","NA"
"Babolat Xcel Premium 17","62","Fast","Nylon","1.25","1.27","7.3","8.5","9.4","50.45","33.0","30.0","36.2","86.7","32.4","","163.4","5.78","5.51","0.40","11.7","18.9","93.7","0.12","NA","NA"
"Babolat Xcel Premium 17","51","Slow","Nylon","1.25","1.27","7.3","8.5","9.4","41.41","40.5","18.9","13.2","54.7","12.9","","150.9","5.03","4.28","-0.02","9.3","18.3","99.2","0.12","NA","NA"
"Babolat Xcel Premium 17","51","Medium","Nylon","1.25","1.27","7.3","8.5","9.4","40.95","37.2","26.2","26.7","67.5","22.1","","157.7","5.03","4.74","-0.02","9.7","19.2","95.8","0.12","NA","NA"
"Babolat Xcel Premium 17","51","Fast","Nylon","1.25","1.27","7.3","8.5","9.4","40.90","35.1","32.0","37.3","78.3","31.3","","148.0","5.03","4.79","0.20","9.9","19.7","93.5","0.12","NA","NA"
"Babolat Xcel Premium 17","40","Slow","Nylon","1.25","1.27","7.3","8.5","9.4","32.17","44.0","20.6","13.9","46.1","11.8","","132.6","4.54","2.98","-0.02","7.5","18.9","97.2","0.12","NA","NA"
"Babolat Xcel Premium 17","40","Medium","Nylon","1.25","1.27","7.3","8.5","9.4","32.02","40.1","28.8","26.7","58.7","21.1","","130.3","4.54","3.13","0.00","7.7","19.3","95.3","0.12","NA","NA"
"Babolat Xcel Premium 17","40","Fast","Nylon","1.25","1.27","7.3","8.5","9.4","31.93","37.7","34.0","37.5","69.2","29.5","","130.9","4.54","3.22","0.11","7.9","19.8","92.5","0.12","NA","NA"
"Pacific XCite 16 (1.30)","51","Fast","Polyester","1.3","NA","7.3","7.6","3.9","37.46","33.4","31.0","52.0","89.5","34.7","16.9","220.0","3.53","9.73","0.31","13.5","26.7","87.6","0.076","0.499","6.6"
"Pacific XCite 16L (1.25)","51","Fast","Polyester","1.25","1.22","2.1","10.6","11.8","36.82","34.0","31.6","50.7","87.5","34.6","17.2","206.3","3.86","10.04","0.22","14.1","27.8","87.6","0.079","0.458","5.8"
"Kirschbaum Xplosive Speed 1.25","51","Fast","Polyester","1.25","1.29","9.4","10.3","11.8","29.86","35.6","33.0","49.8","79.6","32.9","15.2","185.7","7.34","13.52","0.14","20.9","41.4","86.5","0.082","0.585","7.1"
"Kirschbaum Xplosive Speed 1.30","51","Fast","Polyester","1.3","1.33","1.8","4.2","6.1","29.11","35.5","32.9","51.4","80.5","33.1","15.3","193.2","8.56","13.05","0.36","22.1","43.3","86.9","0.102","0.577","5.7"
"Tecnifibre XR3 16","62","Slow","Nylon/Polyurethane","1.3","NA","6.4","7.6","8.5","50.98","37.0","17.0","13.5","64.4","13.7","","189.7","6.15","4.61","-0.02","10.8","17.4","99.4","0.161","0.465","2.9"
"Tecnifibre XR3 16","62","Medium","Nylon/Polyurethane","1.3","NA","6.4","7.6","8.5","50.76","34.1","24.1","28.4","79.4","23.9","","198.9","6.15","4.83","-0.04","11.0","17.7","96.0","0.161","0.465","2.9"
"Tecnifibre XR3 16","62","Fast","Nylon/Polyurethane","1.3","NA","6.4","7.6","8.5","50.60","32.4","29.4","39.7","90.4","33.2","","186.9","6.15","4.99","0.19","11.2","18.4","94.5","0.161","0.465","2.9"
"Tecnifibre XR3 16","51","Slow","Nylon/Polyurethane","1.3","NA","6.4","7.6","8.5","40.53","40.1","18.1","14.6","55.1","12.5","","179.5","5.56","4.63","0.00","10.1","20.1","96.6","0.161","0.465","2.9"
"Tecnifibre XR3 16","51","Medium","Nylon/Polyurethane","1.3","NA","6.4","7.6","8.5","40.40","36.6","26.1","29.8","70.1","22.9","","177.7","5.56","4.76","0.05","10.4","20.4","95.5","0.161","0.465","2.9"
"Tecnifibre XR3 16","51","Fast","Nylon/Polyurethane","1.3","NA","6.4","7.6","8.5","40.29","34.7","32.0","40.8","81.1","32.4","","162.9","5.56","4.87","0.14","10.6","20.8","92.0","0.161","0.465","2.9"
"Tecnifibre XR3 16","40","Slow","Nylon/Polyurethane","1.3","NA","6.4","7.6","8.5","30.78","44.3","20.2","15.4","46.1","11.7","","152.6","5.03","3.88","-0.11","8.8","22.2","96.2","0.161","0.465","2.9"
"Tecnifibre XR3 16","40","Fast","Nylon/Polyurethane","1.3","NA","6.4","7.6","8.5","30.76","37.5","34.0","40.4","71.2","30.3","","141.7","5.03","3.90","0.13","9.0","22.8","89.7","0.161","0.465","2.9"
"Tecnifibre XR3 17","62","Slow","Nylon/Polyurethane","1.25","1.26","7.0","7.9","9.1","51.55","36.6","17.0","13.0","64.6","13.7","","183.5","5.45","4.74","-0.02","10.1","16.5","96.2","0.159","0.474","3"
"Tecnifibre XR3 17","62","Medium","Nylon/Polyurethane","1.25","1.26","7.0","7.9","9.1","51.29","34.3","24.0","26.5","77.6","23.3","","185.7","5.45","5.00","-0.02","10.4","16.9","95.8","0.159","0.474","3"
"Tecnifibre XR3 17","62","Fast","Nylon/Polyurethane","1.25","1.26","7.0","7.9","9.1","51.11","32.5","29.4","38.6","89.7","33.0","","180.6","5.45","5.18","0.15","10.8","17.5","94.9","0.159","0.474","3"
"Tecnifibre XR3 17","51","Slow","Nylon/Polyurethane","1.25","1.26","7.0","7.9","9.1","42.01","39.5","18.0","13.7","55.6","12.5","","169.7","4.34","4.37","-0.06","8.6","17","97.4","0.159","0.474","3"
"Tecnifibre XR3 17","51","Medium","Nylon/Polyurethane","1.25","1.26","7.0","7.9","9.1","41.78","36.5","26.0","27.6","69.5","22.6","","166.3","4.34","4.60","-0.07","8.8","17.5","95.3","0.159","0.474","3"
"Tecnifibre XR3 17","51","Fast","Nylon/Polyurethane","1.25","1.26","7.0","7.9","9.1","41.70","34.5","31.3","38.6","80.3","31.4","","160.6","4.34","4.68","0.11","9.0","18","92.5","0.159","0.474","3"
"Tecnifibre XR3 17","40","Slow","Nylon/Polyurethane","1.25","1.26","7.0","7.9","9.1","31.99","43.5","20.1","14.6","46.5","11.7","","147.4","3.90","3.80","-0.03","7.7","19.3","96.8","0.159","0.474","3"
"Tecnifibre XR3 17","40","Medium","Nylon/Polyurethane","1.25","1.26","7.0","7.9","9.1","31.88","39.6","28.1","28.2","60.0","21.1","","145.7","3.90","3.91","0.00","7.7","19.7","94.9","0.159","0.474","3"
"Tecnifibre XR3 17","40","Fast","Nylon/Polyurethane","1.25","1.26","7.0","7.9","9.1","31.80","37.3","34.0","38.4","70.1","29.8","","134.9","3.90","3.99","0.11","7.9","20.2","90.6","0.159","0.474","3"
"Signum Pro Yellow Jacket 17g (1.22)","51","Fast","Polyester","1.22","1.29","7.0","3.9","8.5","34.40","34.5","32.0","49.6","84.0","33.6","15.6","197.7","4.23","12.09","0.22","16.5","32.6","88.4","0.097","0.614","6.3"
"Gamma Zo Black Ice 17 (1.23)","62","Slow","Polyester","1.23","1.23","2.4","3.6","4.5","40.26","37.7","18.0","22.7","62.8","14.2","","284.0","9.08","12.40","-0.44","20.9","34.1","97.2","0.11","0.402","3.7"
"Gamma Zo Black Ice 17 (1.23)","62","Medium","Polyester","1.23","1.23","2.4","3.6","4.5","40.92","34.2","24.2","39.7","80.7","24.4","","277.2","9.08","11.74","0.13","20.9","33.9","92.4","0.11","0.402","3.7"
"Gamma Zo Black Ice 17 (1.23)","62","Fast","Polyester","1.23","1.23","2.4","3.6","4.5","40.92","32.4","29.5","50.7","91.5","33.7","","237.2","9.08","11.74","0.46","21.2","34.5","89.7","0.11","0.402","3.7"
"Gamma Zo Black Ice 17 (1.23)","51","Slow","Polyester","1.23","1.23","2.4","3.6","4.5","29.61","41.1","19.9","24.9","54.5","13.6","","253.7","8.09","13.02","-0.36","20.7","40.9","95.8","0.11","0.402","3.7"
"Gamma Zo Black Ice 17 (1.23)","51","Medium","Polyester","1.23","1.23","2.4","3.6","4.5","30.23","36.8","26.1","41.0","71.2","23.3","","244.6","8.09","12.40","0.22","20.7","40.8","90.8","0.11","0.402","3.7"
"Gamma Zo Black Ice 17 (1.23)","51","Fast","Polyester","1.23","1.23","2.4","3.6","4.5","30.25","34.6","31.8","52.5","82.7","32.9","","211.5","8.09","12.38","0.44","20.9","41.2","87.2","0.11","0.402","3.7"
"Gamma Zo Black Ice 17 (1.23)","40","Slow","Polyester","1.23","1.23","2.4","3.6","4.5","16.63","46.5","22.2","26.9","43.7","12.1","","221.7","7.32","15.74","-0.17","22.9","57.7","90.6","0.11","0.402","3.7"
"Gamma Zo Black Ice 17 (1.23)","40","Medium","Polyester","1.23","1.23","2.4","3.6","4.5","17.18","41.2","30.0","41.7","58.9","22.1","","189.2","7.32","15.19","0.36","22.9","57.6","84.3","0.11","0.402","3.7"
"Gamma Zo Black Ice 17 (1.23)","40","Fast","Polyester","1.23","1.23","2.4","3.6","4.5","17.22","38.5","34.4","53.6","70.8","30.4","","184.0","7.32","15.15","0.46","22.9","57.8","81.0","0.11","0.402","3.7"
"Gamma Zo Black Ice 18 (1.18)","62","Slow","Polyester","1.18","1.18","3.0","3.6","5.2","39.03","38.3","18.0","22.1","61.1","13.7","","276.6","8.07","14.64","-0.48","22.3","36","95.5","0.108","0.431","4"
"Gamma Zo Black Ice 18 (1.18)","62","Medium","Polyester","1.18","1.18","3.0","3.6","5.2","39.76","34.8","25.0","37.9","77.6","24.3","","246.9","8.07","13.91","0.16","22.1","35.9","92.9","0.108","0.431","4"
"Gamma Zo Black Ice 18 (1.18)","62","Fast","Polyester","1.18","1.18","3.0","3.6","5.2","39.80","33.0","30.0","49.0","88.9","33.3","","221.7","8.07","13.87","0.51","22.5","36.4","88.5","0.108","0.431","4"
"Gamma Zo Black Ice 18 (1.18)","51","Slow","Polyester","1.18","1.18","3.0","3.6","5.2","30.52","40.9","19.9","24.0","54.5","13.6","","245.2","8.25","11.95","-0.44","19.8","39","94.3","0.108","0.431","4"
"Gamma Zo Black Ice 18 (1.18)","51","Medium","Polyester","1.18","1.18","3.0","3.6","5.2","30.96","36.9","26.2","39.5","70.3","23.1","","233.7","8.25","11.51","0.02","19.8","39","91.4","0.108","0.431","4"
"Gamma Zo Black Ice 18 (1.18)","51","Fast","Polyester","1.18","1.18","3.0","3.6","5.2","31.09","34.8","31.9","49.8","80.9","32.3","","199.5","8.25","11.38","0.44","20.1","39.6","87.8","0.108","0.431","4"
"Gamma Zo Black Ice 18 (1.18)","40","Slow","Polyester","1.18","1.18","3.0","3.6","5.2","19.16","45.7","22.0","26.0","45.2","12.4","","217.7","7.08","13.45","-0.24","20.3","51.1","93.3","0.108","0.431","4"
"Gamma Zo Black Ice 18 (1.18)","40","Medium","Polyester","1.18","1.18","3.0","3.6","5.2","19.73","40.5","29.5","40.1","59.8","22.1","","188.0","7.08","12.88","0.33","20.3","51.1","85.6","0.108","0.431","4"
"Gamma Zo Black Ice 18 (1.18)","40","Fast","Polyester","1.18","1.18","3.0","3.6","5.2","19.71","37.9","34.0","51.6","71.2","30.3","","181.2","7.08","12.90","0.53","20.5","51.7","81.9","0.108","0.431","4"
"Gamma Zo Dart 17 (1.25)","51","Fast","Polyester","1.25","1.32","3.0","3.3","3.6","37.37","33.7","31.5","50.5","87.8","34.5","16.2","206.9","3.95","9.40","0.22","13.5","26.7","88.7","0.085","0.452","5.3"
"Gamma Zo Ice 16","62","Slow","Polyester","1.27","1.27","1.5","NA","3.0","39.32","38.1","18.0","24.3","63.5","14.3","","304.0","9.39","13.03","-0.37","22.1","35.7","96.0","0.102","0.43","4.2"
"Gamma Zo Ice 16","62","Medium","Polyester","1.27","1.27","1.5","NA","3.0","39.87","34.5","24.7","41.0","80.9","25.0","","273.2","9.39","12.48","0.20","22.1","35.8","92.4","0.102","0.43","4.2"
"Gamma Zo Ice 16","62","Fast","Polyester","1.27","1.27","1.5","NA","3.0","39.84","32.8","29.8","52.5","92.4","34.4","","240.6","9.39","12.51","0.55","22.5","36.4","87.6","0.102","0.43","4.2"
"Gamma Zo Ice 16","51","Slow","Polyester","1.27","1.27","1.5","NA","3.0","31.60","40.4","19.3","26.0","57.6","13.9","","281.2","6.68","12.44","-0.15","19.0","37.4","94.3","0.102","0.43","4.2"
"Gamma Zo Ice 16","51","Medium","Polyester","1.27","1.27","1.5","NA","3.0","32.02","36.3","26.0","42.8","74.7","24.3","","256.6","6.68","12.02","0.27","19.0","37.4","90.4","0.102","0.43","4.2"
"Gamma Zo Ice 16","51","Fast","Polyester","1.27","1.27","1.5","NA","3.0","32.02","34.4","31.0","52.9","84.9","32.9","","223.5","6.68","12.02","0.49","19.2","37.8","85.2","0.102","0.43","4.2"
"Gamma Zo Ice 16","40","Slow","Polyester","1.27","1.27","1.5","NA","3.0","23.26","43.2","20.9","28.2","51.4","13.5","","261.2","4.61","11.82","-0.16","16.3","41","94.7","0.102","0.43","4.2"
"Gamma Zo Ice 16","40","Medium","Polyester","1.27","1.27","1.5","NA","3.0","23.66","38.5","28.0","44.5","68.1","23.9","","230.9","4.61","11.42","0.29","16.3","41.1","87.6","0.102","0.43","4.2"
"Gamma Zo Ice 16","40","Fast","Polyester","1.27","1.27","1.5","NA","3.0","23.62","36.3","32.8","54.5","78.1","32.0","","204.6","4.61","11.46","0.31","16.3","41.3","82.6","0.102","0.43","4.2"
"Gamma Zo Magic 16","62","Slow","Polyester","1.27","1.28","1.8","2.4","3.0","43.00","37.5","18.0","23.2","66.2","14.9","","290.3","7.12","11.62","-0.15","18.5","30.1","98.0","0.097","0.395","4.1"
"Gamma Zo Magic 16","62","Medium","Polyester","1.27","1.28","1.8","2.4","3.0","43.37","33.4","24.0","41.2","84.7","25.4","","290.9","7.12","11.25","0.06","18.5","29.9","95.3","0.097","0.395","4.1"
"Gamma Zo Magic 16","62","Fast","Polyester","1.27","1.28","1.8","2.4","3.0","43.37","31.8","28.9","53.1","96.4","34.9","","257.7","7.12","11.25","0.39","18.7","30.4","90.1","0.097","0.395","4.1"
"Gamma Zo Magic 16","51","Slow","Polyester","1.27","1.28","1.8","2.4","3.0","33.91","38.9","18.2","26.2","60.2","13.7","","321.2","6.37","10.44","-0.14","16.8","32.9","94.9","0.097","0.395","4.1"
"Gamma Zo Magic 16","51","Medium","Polyester","1.27","1.28","1.8","2.4","3.0","34.16","35.3","25.2","43.2","77.4","24.4","","276.6","6.37","10.19","0.18","16.8","33","92.7","0.097","0.395","4.1"
"Gamma Zo Magic 16","51","Fast","Polyester","1.27","1.28","1.8","2.4","3.0","34.11","33.3","30.0","54.9","89.1","33.4","","248.0","6.37","10.24","0.48","17.2","33.7","89.3","0.097","0.395","4.1"
"Gamma Zo Magic 16","40","Slow","Polyester","1.27","1.28","1.8","2.4","3.0","22.54","42.9","20.6","28.4","50.9","13.1","","270.3","5.49","11.66","-0.02","17.2","43.2","95.3","0.097","0.395","4.1"
"Gamma Zo Magic 16","40","Medium","Polyester","1.27","1.28","1.8","2.4","3.0","22.78","38.2","28.0","45.9","68.6","24.0","","238.3","5.49","11.42","0.31","17.2","43.4","87.2","0.097","0.395","4.1"
"Gamma Zo Magic 16","40","Fast","Polyester","1.27","1.28","1.8","2.4","3.0","22.78","35.7","32.1","58.2","80.9","32.5","","229.2","5.49","11.42","0.38","17.2","43.6","85.2","0.097","0.395","4.1"
"Gamma Zo Power 16L","62","Slow","Polyester","1.25","1.27","2.1","3.9","5.2","33.30","39.5","19.0","25.4","58.7","13.9","","284.6","12.39","16.05","-0.22","28.2","45.7","94.9","0.132","0.383","2.9"
"Gamma Zo Power 16L","62","Medium","Polyester","1.25","1.27","2.1","3.9","5.2","33.80","35.5","25.9","42.6","76.3","24.7","","258.3","12.39","15.55","0.17","28.2","45.5","90.8","0.132","0.383","2.9"
"Gamma Zo Power 16L","62","Fast","Polyester","1.25","1.27","2.1","3.9","5.2","33.76","33.6","30.1","54.2","88.0","33.0","","243.5","12.39","15.59","0.64","28.7","46.4","86.7","0.132","0.383","2.9"
"Gamma Zo Power 16L","51","Slow","Polyester","1.25","1.27","2.1","3.9","5.2","22.29","43.5","21.0","27.1","49.4","13.0","","249.2","9.99","18.44","-0.16","28.2","55.7","93.1","0.132","0.383","2.9"
"Gamma Zo Power 16L","51","Medium","Polyester","1.25","1.27","2.1","3.9","5.2","22.82","39.0","28.0","42.3","65.0","22.8","","219.5","9.99","17.91","0.46","28.4","55.9","87.6","0.132","0.383","2.9"
"Gamma Zo Power 16L","51","Fast","Polyester","1.25","1.27","2.1","3.9","5.2","22.78","37.0","33.1","52.0","74.7","30.9","","193.2","9.99","17.95","0.82","28.7","56.7","81.7","0.132","0.383","2.9"
"Gamma Zo Power 16L","40","Slow","Polyester","1.25","1.27","2.1","3.9","5.2","13.94","47.9","23.4","28.9","42.8","12.5","","213.7","6.46","19.29","-0.08","25.6","64.7","88.4","0.132","0.383","2.9"
"Gamma Zo Power 16L","40","Medium","Polyester","1.25","1.27","2.1","3.9","5.2","14.49","42.7","30.2","42.6","57.1","21.5","","190.3","6.46","18.74","0.60","25.8","65","81.4","0.132","0.383","2.9"
"Gamma Zo Power 16L","40","Fast","Polyester","1.25","1.27","2.1","3.9","5.2","14.42","40.5","35.9","70.8","85.1","38.2","","223.5","6.46","18.81","0.53","25.8","65","76.4","0.132","0.383","2.9"
"Gamma Zo Tour 16","62","Slow","","1.3","1.33","1.8","2.7","4.2","34.73","39.4","18.3","25.8","60.4","13.8","","313.2","11.88","15.13","-0.33","26.7","43.2","97.4","0.11","0.422","3.8"
"Gamma Zo Tour 16","62","Medium","","1.3","1.33","1.8","2.7","4.2","35.30","35.0","25.2","44.3","79.6","25.1","","283.5","11.88","14.56","0.22","26.7","43.2","90.2","0.11","0.422","3.8"
"Gamma Zo Tour 16","62","Fast","","1.3","1.33","1.8","2.7","4.2","35.28","33.2","30.1","55.6","90.8","34.1","","250.3","11.88","14.58","0.60","27.1","43.8","87.2","0.11","0.422","3.8"
"Gamma Zo Tour 16","51","Slow","","1.3","1.33","1.8","2.7","4.2","24.06","42.7","20.0","28.2","52.5","13.1","","286.9","9.75","16.91","-0.55","26.0","51.5","94.7","0.11","0.422","3.8"
"Gamma Zo Tour 16","51","Medium","","1.3","1.33","1.8","2.7","4.2","24.83","38.0","27.9","44.8","69.7","24.3","","233.2","9.75","16.14","0.40","26.2","51.8","87.2","0.11","0.422","3.8"
"Gamma Zo Tour 16","51","Fast","","1.3","1.33","1.8","2.7","4.2","24.78","36.0","32.4","55.6","80.5","32.6","","214.9","9.75","16.19","0.61","26.5","52.3","82.8","0.11","0.422","3.8"
"Gamma Zo Tour 16","40","Slow","","1.3","1.33","1.8","2.7","4.2","17.84","45.4","22.0","28.9","46.7","12.8","","242.3","5.45","16.40","0.00","21.8","55.1","89.5","0.11","0.422","3.8"
"Gamma Zo Tour 16","40","Medium","","1.3","1.33","1.8","2.7","4.2","18.10","40.3","29.2","44.8","62.8","22.9","","213.2","5.45","16.14","0.39","22.1","55.4","84.6","0.11","0.422","3.8"
"Gamma Zo Tour 16","40","Fast","","1.3","1.33","1.8","2.7","4.2","18.04","38.2","34.0","54.5","72.5","30.9","","191.5","5.45","16.20","0.40","22.1","55.6","78.7","0.11","0.422","3.8"
"Gamma Zo Tour 17 (1.25)","62","Slow","Polyester","1.25","1.27","2.4","3.3","4.8","35.04","38.9","18.1","24.9","59.8","13.5","","308.0","11.25","15.45","-0.42","26.2","42.6","94.7","0.109","0.408","3.7"
"Gamma Zo Tour 17 (1.25)","62","Medium","Polyester","1.25","1.27","2.4","3.3","4.8","35.74","35.1","25.4","41.7","77.4","24.5","","262.9","11.25","14.75","0.15","26.2","42.4","91.8","0.109","0.408","3.7"
"Gamma Zo Tour 17 (1.25)","62","Fast","Polyester","1.25","1.27","2.4","3.3","4.8","35.77","33.3","30.0","53.1","88.9","33.3","","239.5","11.25","14.72","0.51","26.5","42.9","85.9","0.109","0.408","3.7"
"Gamma Zo Tour 17 (1.25)","51","Slow","Polyester","1.25","1.27","2.4","3.3","4.8","25.09","42.6","20.1","26.2","51.4","12.9","","265.7","8.93","16.70","-0.25","25.4","50","93.7","0.109","0.408","3.7"
"Gamma Zo Tour 17 (1.25)","51","Medium","Polyester","1.25","1.27","2.4","3.3","4.8","25.75","38.1","27.8","41.5","67.0","23.3","","217.7","8.93","16.04","0.24","25.1","49.7","87.8","0.109","0.408","3.7"
"Gamma Zo Tour 17 (1.25)","51","Fast","Polyester","1.25","1.27","2.4","3.3","4.8","25.73","36.0","32.1","51.6","77.4","31.0","","204.0","8.93","16.06","0.55","25.6","50.3","83.7","0.109","0.408","3.7"
"Gamma Zo Tour 17 (1.25)","40","Slow","Polyester","1.25","1.27","2.4","3.3","4.8","16.78","46.2","22.1","27.8","44.5","12.3","","230.3","6.20","16.71","-0.24","22.7","57.1","92.0","0.109","0.408","3.7"
"Gamma Zo Tour 17 (1.25)","40","Medium","Polyester","1.25","1.27","2.4","3.3","4.8","17.35","41.2","29.9","42.3","59.5","22.3","","192.0","6.20","16.14","0.33","22.7","57.1","84.5","0.109","0.408","3.7"
"Gamma Zo Tour 17 (1.25)","40","Fast","Polyester","1.25","1.27","2.4","3.3","4.8","17.35","39.0","34.3","50.9","68.4","29.2","","176.6","6.20","16.14","0.53","22.9","57.6","78.3","0.109","0.408","3.7"
"Gamma Zo Tour Rough 16","62","Slow","Polyester","1.28","1.32","2.7","4.8","6.7","37.04","39.1","18.3","22.3","59.3","13.6","","270.9","10.36","14.34","-0.20","24.5","39.7","96.4","0.083","0.505","6.1"
"Gamma Zo Tour Rough 16","62","Medium","Polyester","1.28","1.32","2.7","4.8","6.7","37.51","35.6","25.7","38.4","75.9","24.4","","237.2","10.36","13.87","0.14","24.3","39.5","90.6","0.083","0.505","6.1"
"Gamma Zo Tour Rough 16","62","Fast","Polyester","1.28","1.32","2.7","4.8","6.7","37.48","33.5","30.0","49.2","86.7","32.6","","222.3","10.36","13.90","0.52","24.7","40.1","89.3","0.083","0.505","6.1"
"Gamma Zo Tour Rough 16","51","Slow","Polyester","1.28","1.32","2.7","4.8","6.7","26.17","42.8","20.2","25.1","51.2","12.9","","250.9","9.33","15.22","-0.14","24.5","48.1","94.5","0.083","0.505","6.1"
"Gamma Zo Tour Rough 16","51","Medium","Polyester","1.28","1.32","2.7","4.8","6.7","26.57","38.5","28.0","39.0","65.5","22.9","","202.3","9.33","14.82","0.31","24.5","48.2","90.1","0.083","0.505","6.1"
"Gamma Zo Tour Rough 16","51","Fast","Polyester","1.28","1.32","2.7","4.8","6.7","26.59","36.3","33.0","50.1","76.7","31.6","","186.9","9.33","14.80","0.66","24.7","48.9","85.9","0.083","0.505","6.1"
"Gamma Zo Tour Rough 16","40","Slow","Polyester","1.28","1.32","2.7","4.8","6.7","13.47","49.5","24.0","26.2","39.7","11.9","","185.2","7.61","18.61","-0.07","26.2","65.9","89.5","0.083","0.505","6.1"
"Gamma Zo Tour Rough 16","40","Medium","Polyester","1.28","1.32","2.7","4.8","6.7","13.89","44.4","31.9","39.0","52.9","21.1","","154.9","7.61","18.19","0.44","26.2","66.1","80.6","0.083","0.505","6.1"
"Gamma Zo Tour Rough 16","40","Fast","Polyester","1.28","1.32","2.7","4.8","6.7","13.91","42.0","37.0","47.0","60.9","28.2","","139.4","7.61","18.17","0.72","26.5","66.8","76.7","0.083","0.505","6.1"
"Gamma Zo Twist 16","62","Slow","Polyester","1.28","1.28","3.0","5.8","7.0","35.30","39.8","19.0","21.8","57.1","13.6","","244.0","9.94","16.50","-0.11","26.2","42.6","93.3","0.085","0.4","4.7"
"Gamma Zo Twist 16","62","Medium","Polyester","1.28","1.28","3.0","5.8","7.0","35.63","36.1","26.0","37.7","73.2","23.8","","226.3","9.94","16.17","0.17","26.2","42.6","93.9","0.085","0.4","4.7"
"Gamma Zo Twist 16","62","Fast","Polyester","1.28","1.28","3.0","5.8","7.0","35.61","34.2","31.0","48.7","84.5","32.7","","206.3","9.94","16.19","0.46","26.7","43.1","89.3","0.085","0.4","4.7"
"Gamma Zo Twist 16","51","Slow","Polyester","1.28","1.28","3.0","5.8","7.0","27.34","42.5","20.0","24.0","51.2","12.8","","242.9","8.73","14.65","-0.24","23.2","45.6","97.6","0.085","0.4","4.7"
"Gamma Zo Twist 16","51","Medium","Polyester","1.28","1.28","3.0","5.8","7.0","27.87","38.2","27.9","38.8","66.6","23.2","","203.5","8.73","14.12","0.31","23.2","45.7","89.5","0.085","0.4","4.7"
"Gamma Zo Twist 16","51","Fast","Polyester","1.28","1.28","3.0","5.8","7.0","27.87","36.2","32.3","49.0","76.7","30.9","","190.3","8.73","14.12","0.64","23.4","46.3","86.7","0.085","0.4","4.7"
"Gamma Zo Twist 16","40","Slow","Polyester","1.28","1.28","3.0","5.8","7.0","14.09","49.1","24.0","26.5","40.6","12.1","","186.9","7.76","17.84","-0.02","25.6","64.4","91.2","0.085","0.4","4.7"
"Gamma Zo Twist 16","40","Medium","Polyester","1.28","1.28","3.0","5.8","7.0","14.51","44.0","31.2","37.9","52.5","20.5","","158.3","7.76","17.42","0.40","25.6","64.4","83.0","0.085","0.4","4.7"
"Gamma Zo Twist 16","40","Fast","Polyester","1.28","1.28","3.0","5.8","7.0","14.49","41.3","36.4","47.6","62.0","28.2","","146.3","7.76","17.44","0.73","26.0","65.3","78.0","0.085","0.4","4.7"
"Gamma Zo Verve 16 (1.32)","51","Fast","Polyester","1.32","1.28","3.0","3.9","3.0","39.67","32.9","30.5","52.7","92.2","35.2","16.7","229.2","3.09","7.96","0.20","11.2","22.2","90.4","0.076","0.446","5.9"
"Gamma Zo Verve 17","40","Slow","Polyester","1.25","NA","1.5","2.1","3.0","23.59","42.9","20.4","27.6","51.2","13.1","6.8","268.0","4.48","11.62","0.00","16.1","40.6","95.8","0.082","0.502","6.1"
"Gamma Zo Verve 17","40","Medium","Polyester","1.25","NA","1.5","2.1","3.0","23.92","37.5","28.0","45.4","69.5","24.3","11.5","236.6","4.48","11.29","0.22","15.9","40.3","90.1","0.082","0.502","6.1"
"Gamma Zo Verve 17","40","Fast","Polyester","1.25","NA","1.5","2.1","3.0","24.08","35.2","32.5","56.4","80.5","32.6","15.2","217.7","4.48","11.13","0.31","15.9","40.1","87.6","0.082","0.502","6.1"
"Gamma Zo Verve 17","51","Slow","Polyester","1.25","NA","1.5","2.1","3.0","37.93","38.5","18.1","22.9","60.9","13.7","7.7","285.2","3.22","9.57","-0.15","12.6","24.9","94.9","0.082","0.502","6.1"
"Gamma Zo Verve 17","51","Medium","Polyester","1.25","NA","1.5","2.1","3.0","38.26","34.8","25.5","40.1","78.5","25.0","12.9","252.0","3.22","9.24","0.11","12.6","24.8","94.3","0.082","0.502","6.1"
"Gamma Zo Verve 17","51","Fast","Polyester","1.25","NA","1.5","2.1","3.0","38.23","32.6","30.1","51.4","89.5","33.6","16.7","230.9","3.22","9.27","0.37","12.8","25.3","89.5","0.082","0.502","6.1"
"Gamma Zo Verve 17","62","Slow","Polyester","1.25","NA","1.5","2.1","3.0","47.30","36.4","17.1","20.5","67.9","14.5","7.9","288.0","3.59","10.85","-0.22","14.3","23","96.0","0.082","0.502","6.1"
"Gamma Zo Verve 17","62","Medium","Polyester","1.25","NA","1.5","2.1","3.0","47.58","33.0","24.0","37.7","85.3","25.6","13.6","266.3","3.59","10.57","0.08","14.3","23.1","94.1","0.082","0.502","6.1"
"Gamma Zo Verve 17","62","Fast","Polyester","1.25","NA","1.5","2.1","3.0","47.54","31.3","28.8","48.7","96.4","34.6","17.8","240.0","3.59","10.61","0.38","14.6","23.6","91.2","0.082","0.502","6.1"
